Repository: sinazadeh/CatBoost-SMAs

# CatBoost SMAs
This repository contains a sample implementation of using CatBoost for building a surrogate model for transformation temperatures of Shape Memory Alloys (SMAs). The sample code (found in [main.py](main.py)) showcases how CatBoost can be used to model this data and make predictions with a high degree of accuracy. The accompanying [raw_data.csv](raw_data.csv) file contains 4899 data points that can be used to train and validate the model. This data can also serve as a reference for researchers looking to explore the use of CatBoost in this particular field.

# Usage
Clone this repository
Open the main.py file in your preferred Python environment
Run the code to train and validate the model

# Citing
If you use this code or the accompanying data set, please cite the original paper. This will ensure proper recognition of the work that has gone into this repository and help further the research in this field.

File: raw_data.csv (part 1 of 67)
,Info_Author,Info_Title,DOI,Info_Journal,Info_Volume,Info_Pages,Info_Received,Info_Material_ID,Info_Sample_ID,Info_Test_ID,Info_Origin,Info_Notes,Ag(at%),Al(at%),Au(at%),B(at%),Bi(at%),Ce(at%),Co(at%),Cr(at%),Cu(at%),Dy(at%),Er(at%),Fe(at%),Gd(at%),Hf(at%),In(at%),La(at%),Mn(at%),Mo(at%),Nb(at%),Nd(at%),Ni(at%),Pb(at%),Pd(at%),Pr(at%),Pt(at%),Re(at%),Rh(at%),Sb(at%),Sc(at%),Si(at%),Sn(at%),Ta(at%),Te(at%),Ti(at%),Tl(at%),V(at%),W(at%),Y(at%),Zr(at%),Processing_BPHT_Temp,Processing_BPHT_Time,Processing_Rolling_Temp,Processing_HR_Red,Processing_CR_Red,Processing_Extrusion_Temp,Processing_Extrusion_Area_Reduction(%),Processing_APHT_Temp,Processing_APHT_Time,Processing_APHT_Method,Processing_FinalHT_Temp,Processing_FinalHT_Time,Processing_FinalHT_Method,SME_Test_Applied_Stress(MPa),SME_Test_Applied_Bend_Strain(%),SME_Test_LCT,SME_Test_UCT,SME_Test_Temp_Rate,SME_Test_Cycle,SE_Test_Temperature_Above_Af(Temp-Af),SE_Test_Strain_Rate(/s),SE_Test_Displacement_Rate(mm/s),SE_Test_Cycle,MSM_Test_Curie_Temperature,MSM_Test_Applied_Magnetic_Field(T),MSM_Test_Mag_Test_Temp(C),Hard_Param_VHTemp,Hard_Param_VHMass,Hard_Param_VHTime,Micro_Grain Size(nm),Micro_Matrix_Comp,Micro_e/a_ratio,Micro_cv_concentration,Micro_Parent_Test_Temperature_Above_Af(Temp-Af),Micro_Parent_Structure,Micro_Parent_a_(A),Micro_Parent_b,Micro_Parent_c,Micro_Parent_Space_Group,Micro_Intermediate_Test_Temperature_Above_Af(Temp-Af),Micro_Intermediate_Structure,Micro_Intermediate_a_(A),Micro_Intermediate_b,Micro_Intermediate_c,Micro_Intermediate_Space_Group,Micro_Martensite_Test_Temperature_Above_Af(Temp-Af),Micro_Martensite_Structure,Micro_Martensite_a_(A),Micro_Martensite_b,Micro_Martensite_c,Micro_Martensite_Beta,Micro_Martensite_Space_Group,Micro_Martensite_Sub-structure,Micro_Precipitate_Test_Temperature,Micro_Precipitate_Structure,Micro_Precipitate_Volume_Fraction,NeedsAttention,SME_Transforms,SME_Mf,SME_Mp,SME_Ms,SME_As,SME_Ap,SME_Af,SME_Thermal_Hysteresis,SME_Transformation_Range,SME_RfM,SME_RfA,SME_dH(MA)(J/g),SME_dH(AM)(J/g),SME_dH(AR)(J/G),SME_dS(MA)(J/kgK),SME_dS(AM)(J/kgK),SME_dS(AR)(J/kgK),SME_epsilonAct(%),SME_epsilonIrr(%),SME_Failure(FatigueTest),SME_Bend_Recovery(%),SE_R.Strain(%),SE_Strain_Max(%),SE_Stress_Max(MPa),SE_Mf_Stress,SE_Ms_Stress,SE_As_Stress,SE_Af_Stress,SE_M_Yield,SE_A_Yield,MSME_Magnetization (emu/g),MSME_Magnetization Change (AM)(emu/g),MSME_Magnetization Change (MA)(emu/g),MSME_Mf Temp (Â°C),MSME_Mf Mag (emu/g),MSME_Mp Temp (Â°C),MSME_Mp Mag (emu/g),MSME_Ms_Temp(C),MSME_Ms_Mag(emu/g),MSME_Direct average rate (emu/gÂ°C),MSME_Direct_integrated_magnetization_change(emu/g),MSME_As_Temp(C),MSME_As_Mag(emu/g),MSME_Ap_Temp (C),MSME_Ap_Mag(emu/g),MSME_Af_Temp (C),MSME_Af_Mag(emu/g),MSME_Reverse_average_rate(emu/gC),MSME_Reverse_integrated_magnetization_change(emu/g),MSME_Direct_MT_range(C),MSME_Reverse_MT_range(C),MSME_Hysteresis(C),MSME_Estimated_entropy_difference_(J/kg*K),"MSME_Tc(DSC)-Ms(SQUID,0.05T)",Hard_VHN
0,"Can, Karaman",,,,,,,,,12,Internal,2 heating & cooling cycles. No transformation observed.,0.0,0.0,0.0,0.0,0,0.0,0.0,0.0,0.0,0,0.0,0.0,0.0,0.0,0.0,0.0,0.0,0.0,0.0,0.0,27.0,0,25.0,0.0,0.0,0.0,0,0,0.0,0,0.0,0.0,0,48.0,0,0.0,0.0,0.0,0.0,20.0,0.0,900,50,0.0,20,0.0,20.0,0.0,0,20.0,0.0,0,0.0,0,100,300,10.0,3,30,0.0,0.0,1,,,,,,,,,,,,,,,,,,,,,,,,,,,,,,,,,,,,,,,,,,,,,,0,0,0,,,,,,,,,,,,,,,,,,,,,,,,,,,,,,,,,,,,,,,,,
1,"Can, Karaman",,,,,,,,,26,Internal,Did 2 heating&cooling cycles at 50 and 100 Mpa. Also did 1 heating&cooling cycle at 150MPa. No transformation was detected.,0.0,0.0,0.0,0.0,0,0.0,0.0,0.0,0.0,0,0.0,0.0,0.0,0.0,0.0,0.0,0.0,0.0,0.0,0.0,27.0,0,25.0,0.0,0.0,0.0,0,0,0.0,0,0.0,0.0,0,48.0,0,0.0,0.0,0.0,0.0,20.0,0.0,900,50,0.0,20,0.0,20.0,0.0,0,20.0,0.0,0,50.0,0,100,300,10.0,1,30,0.0,0.0,1,,,,,,,,,,,,,,,,,,,,,,,,,,,,,,,,,,,,,,,,,,,,,,0,0,0,,,,,,,,,,,,,,,,,,,,,,,,,,,,,,,,,,,,,,,,,
2,"Can, Karaman",,,,,,,,,26,Internal,Did 2 heating&cooling cycles at 50 and 100 Mpa. Also did 1 heating&cooling cycle at 150MPa. No transformation was detected.,0.0,0.0,0.0,0.0,0,0.0,0.0,0.0,0.0,0,0.0,0.0,0.0,0.0,0.0,0.0,0.0,0.0,0.0,0.0,27.0,0,25.0,0.0,0.0,0.0,0,0,0.0,0,0.0,0.0,0,48.0,0,0.0,0.0,0.0,0.0,20.0,0.0,900,50,0.0,20,0.0,20.0,0.0,0,20.0,0.0,0,100.0,0,100,300,10.0,2,30,0.0,0.0,1,,,,,,,,,,,,,,,,,,,,,,,,,,,,,,,,,,,,,,,,,,,,,,0,0,0,,,,,,,,,,,,,,,,,,,,,,,,,,,,,,,,,,,,,,,,,
3,"Can, Karaman",,,,,,,,,26,Internal,Did 2 heating&cooling cycles at 50 and 100 Mpa. Also did 1 heating&cooling cycle at 150MPa. No transformation was detected.,0.0,0.0,0.0,0.0,0,0.0,0.0,0.0,0.0,0,0.0,0.0,0.0,0.0,0.0,0.0,0.0,0.0,0.0,0.0,27.0,0,25.0,0.0,0.0,0.0,0,0,0.0,0,0.0,0.0,0,48.0,0,0.0,0.0,0.0,0.0,20.0,0.0,900,50,0.0,20,0.0,20.0,0.0,0,20.0,0.0,0,150.0,0,100,300,10.0,3,30,0.0,0.0,1,,,,,,,,,,,,,,,,,,,,,,,,,,,,,,,,,,,,,,,,,,,,,,0,0,0,,,,,,,,,,,,,,,,,,,,,,,,,,,,,,,,,,,,,,,,,
4,"Demblon, Karaman",,,,,,,,,,Internal,,0.0,0.0,0.0,0.0,0,0.0,0.0,0.0,0.0,0,0.0,0.0,0.0,18.0,0.0,0.0,0.0,0.0,0.0,0.0,50.7,0,0.0,0.0,0.0,0.0,0,0,0.0,0,0.0,0.0,0,31.3,0,0.0,0.0,0.0,0.0,20.0,0.0,20,0,0.0,20,0.0,20.0,0.0,0,1050.0,2.0,0,0.0,0,,,10.0,3,30,0.0,0.0,1,,,,,,,,,,,,,,,,,,,,,,,,,,,,,,,,,,,,,,,,,,,,,,0,0,0,,,,,,,,,,,,,,,,,,,,,,,,,,,,,,,,,,,,,,,,,
5,"Demblon, Karaman",,,,,,,,,,Internal,,0.0,0.0,0.0,0.0,0,0.0,0.0,0.0,0.0,0,0.0,0.0,0.0,16.0,0.0,0.0,0.0,0.0,0.0,0.0,50.8,0,0.0,0.0,0.0,0.0,0,0,0.0,0,0.0,0.0,0,33.2,0,0.0,0.0,0.0,0.0,20.0,0.0,20,0,0.0,20,0.0,20.0,0.0,0,1050.0,2.0,0,0.0,0,,,10.0,3,30,0.0,0.0,1,,,,,,,,,,,,,,,,,,,,,,,,,,,,,,,,,,,,,,,,,,,,,,0,0,0,,,,,,,,,,,,,,,,,,,,,,,,,,,,,,,,,,,,,,,,,
6,"Demblon, Karaman",,,,,,,,,,Internal,,0.0,0.0,0.0,0.0,0,0.0,0.0,0.0,0.0,0,0.0,0.0,0.0,17.0,0.0,0.0,0.0,0.0,0.0,0.0,50.8,0,0.0,0.0,0.0,0.0,0,0,0.0,0,0.0,0.0,0,32.2,0,0.0,0.0,0.0,0.0,20.0,0.0,20,0,0.0,20,0.0,20.0,0.0,0,1050.0,2.0,0,0.0,0,,,10.0,3,30,0.0,0.0,1,,,,,,,,,,,,,,,,,,,,,,,,,,,,,,,,,,,,,,,,,,,,,,0,0,0,,,,,,,,,,,,,,,,,,,,,,,,,,,,,,,,,,,,,,,,,
7,"Demblon, Karaman",,,,,,,,,,Internal,,0.0,0.0,0.0,0.0,0,0.0,0.0,0.0,0.0,0,0.0,0.0,0.0,18.0,0.0,0.0,0.0,0.0,0.0,0.0,50.8,0,0.0,0.0,0.0,0.0,0,0,0.0,0,0.0,0.0,0,31.2,0,0.0,0.0,0.0,0.0,20.0,0.0,20,0,0.0,20,0.0,20.0,0.0,0,1050.0,2.0,0,0.0,0,,,10.0,3,30,0.0,0.0,1,,,,,,,,,,,,,,,,,,,,,,,,,,,,,,,,,,,,,,,,,,,,,,0,0,0,,,,,,,,,,,,,,,,,,,,,,,,,,,,,,,,,,,,,,,,,
8,"Demblon, Karaman",,,,,,,,,,Internal,,0.0,0.0,0.0,0.0,0,0.0,0.0,0.0,0.0,0,0.0,0.0,0.0,17.0,0.0,0.0,0.0,0.0,0.0,0.0,50.9,0,0.0,0.0,0.0,0.0,0,0,0.0,0,0.0,0.0,0,32.1,0,0.0,0.0,0.0,0.0,20.0,0.0,20,0,0.0,20,0.0,20.0,0.0,0,1050.0,2.0,0,0.0,0,,,10.0,3,30,0.0,0.0,1,,,,,,,,,,,,,,,,,,,,,,,,,,,,,,,,,,,,,,,,,,,,,,0,0,0,,,,,,,,,,,,,,,,,,,,,,,,,,,,,,,,,,,,,,,,,
9,"Demblon, Karaman",,,,,,,,,,Internal,,0.0,0.0,0.0,0.0,0,0.0,0.0,0.0,0.0,0,0.0,0.0,0.0,18.0,0.0,0.0,0.0,0.0,0.0,0.0,50.9,0,0.0,0.0,0.0,0.0,0,0,0.0,0,0.0,0.0,0,31.1,0,0.0,0.0,0.0,0.0,20.0,0.0,20,0,0.0,20,0.0,20.0,0.0,0,1050.0,2.0,0,0.0,0,,,10.0,3,30,0.0,0.0,1,,,,,,,,,,,,,,,,,,,,,,,,,,,,,,,,,,,,,,,,,,,,,,0,0,0,,,,,,,,,,,,,,,,,,,,,,,,,,,,,,,,,,,,,,,,,
10,"Demblon, Karaman",,,,,,,,,,Internal,,0.0,0.0,0.0,0.0,0,0.0,0.0,0.0,0.0,0,0.0,0.0,0.0,17.0,0.0,0.0,0.0,0.0,0.0,0.0,51.0,0,0.0,0.0,0.0,0.0,0,0,0.0,0,0.0,0.0,0,32.0,0,0.0,0.0,0.0,0.0,20.0,0.0,20,0,0.0,20,0.0,20.0,0.0,0,1050.0,2.0,0,0.0,0,,,10.0,3,30,0.0,0.0,1,,,,,,,,,,,,,,,,,,,,,,,,,,,,,,,,,,,,,,,,,,,,,,0,0,0,,,,,,,,,,,,,,,,,,,,,,,,,,,,,,,,,,,,,,,,,
11,"Demblon, Karaman",,,,,,,,,,Internal,,0.0,0.0,0.0,0.0,0,0.0,0.0,0.0,0.0,0,0.0,0.0,0.0,18.0,0.0,0.0,0.0,0.0,0.0,0.0,51.0,0,0.0,0.0,0.0,0.0,0,0,0.0,0,0.0,0.0,0,31.0,0,0.0,0.0,0.0,0.0,20.0,0.0,20,0,0.0,20,0.0,20.0,0.0,0,1050.0,2.0,0,0.0,0,,,10.0,3,30,0.0,0.0,1,,,,,,,,,,,,,,,,,,,,,,,,,,,,,,,,,,,,,,,,,,,,,,0,0,0,,,,,,,,,,,,,,,,,,,,,,,,,,,,,,,,,,,,,,,,,
12,"Demblon, Karaman",,,,,,,,,,Internal,,0.0,0.0,0.0,0.0,0,0.0,0.0,0.0,0.0,0,0.0,0.0,0.0,19.0,0.0,0.0,0.0,0.0,0.0,0.0,51.0,0,0.0,0.0,0.0,0.0,0,0,0.0,0,0.0,0.0,0,30.0,0,0.0,0.0,0.0,0.0,20.0,0.0,20,0,0.0,20,0.0,20.0,0.0,0,1050.0,2.0,0,0.0,0,,,10.0,3,30,0.0,0.0,1,,,,,,,,,,,,,,,,,,,,,,,,,,,,,,,,,,,,,,,,,,,,,,0,0,0,,,,,,,,,,,,,,,,,,,,,,,,,,,,,,,,,,,,,,,,,
13,"Salas, Karaman",,,,,,,,,,Internal,2016Q PC In13.6 WQ,0.0,0.0,0.0,0.0,0,0.0,5.0,0.0,0.0,0,0.0,0.0,0.0,0.0,13.78,0.0,36.09,0.0,0.0,0.0,45.14,0,0.0,0.0,0.0,0.0,0,0,0.0,0,0.0,0.0,0,0.0,0,0.0,0.0,0.0,0.0,20.0,0.0,20,0,0.0,20,0.0,900.0,24.0,0,400.0,72.0,0,0.0,0,,,10.0,3,30,0.0,0.0,1,124.84,0.05,,,,,,,,,,B2/L21,,,,Pm-3m/Fm-3m,,,,,,,,L10,,,,,P4/mmm,Modulations,,,,,,-70,-61.35,-61.35,-44.61,-36.33,-32.85,28.5,37.15,,,1.86,0.5,,-7.92,2.36,,,,,,,,,,,,,,,,49.68,49,-92.42,11.87,-64.84,49.35,-63.59,61.55,1.72,53.59,-55.91,11.27,-39.11,46.86,-35.81,60.27,2.44,53.39,28.83,20.1,26.75,-10.47,188.42,
14,"Salas, Karaman",,,,,,,,,,Internal,2016Q PC In13.6 FC,0.0,0.0,0.0,0.0,0,0.0,5.0,0.0,0.0,0,0.0,0.0,0.0,0.0,13.78,0.0,36.09,0.0,0.0,0.0,45.14,0,0.0,0.0,0.0,0.0,0,0,0.0,0,0.0,0.0,0,0.0,0,0.0,0.0,0.0,0.0,900.0,24.0,20,0,0.0,20,0.0,900.0,1.0,48,400.0,3.0,0,0.0,0,,,10.0,3,30,0.0,0.0,1,124.86,0.05,,,,,,,,,,B2/L21,,,,Pm-3m/Fm-3m,,,,,,,,L10,,,,,P4/mmm,Modulations,,,,,,-81.4,-75.43,-72.39,-52.22,-44.68,-40.74,31.65,40.66,,,1.4,0.62,,-6.17,3.18,,,,,,,,,,,,,,,,53.95,52.61,-102.87,14.3,-75.41,56.61,-73.75,68.25,1.85,57.41,-65.46,13.62,-47.86,50.81,-44.57,66.23,2.52,57.82,29.12,20.89,28.37,-9.45,198.61,
15,"Cho, Karaman",,,,,,,,,,Internal,,0.0,0.0,0.0,0.0,0,0.0,5.0,0.0,0.0,0,0.0,0.0,0.0,0.0,13.3,0.0,36.7,0.0,0.0,0.0,45.0,0,0.0,0.0,0.0,0.0,0,0,0.0,0,0.0,0.0,0,0.0,0,0.0,0.0,0.0,0.0,20.0,0.0,20,0,0.0,20,0.0,20.0,0.0,0,350.0,3.0,0,0.0,0,,,10.0,2,30,0.0,0.0,1,131.93,,,,,,,,,,,,,,,,,,,,,,,,,,,,,,,,,,,-31.01,-6.85,-0.82,0.32,19.02,29.54,30.36,60.55,,,2.276,0.644,,,,,,,,,,,,,,,,,,,,,,,,,,,,,,,,,,,,,,,,,,
16,"Salas, Karaman",,,,,,,,,,Internal,2016Q PC In13.3 WQ,0.0,0.0,0.0,0.0,0,0.0,5.05,0.0,0.0,0,0.0,0.0,0.0,0.0,13.55,0.0,36.42,0.0,0.0,0.0,44.97,0,0.0,0.0,0.0,0.0,0,0,0.0,0,0.0,0.0,0,0.0,0,0.0,0.0,0.0,0.0,20.0,0.0,20,0,0.0,20,0.0,900.0,24.0,0,300.0,3.0,0,0.0,0,,,10.0,3,30,0.0,0.0,1,125.18,0.05,,,,,,,,,,B2/L21,6.01,,,Pm-3m/Fm-3m,,,,,,,,L10,,,,,P4/mmm,Modulations,,,,,,-94.6,-85.96,-68.5,-55.72,-51.29,-48.58,19.92,46.02,,,0.51,0.86,,-2.29,4.48,,,,,,,,,,,,,,,,87.67,87.78,-104.91,23.98,-87.76,73.64,-82.77,111.65,3.96,94.05,-65.12,23.68,-51.78,87.27,-48.77,111.46,5.37,95.53,22.13,16.35,34.99,-7.36,207.95,
17,"Salas, Karaman",,,,,,,,,,Internal,2016Q PC In13.7 WQ,0.0,0.0,0.0,0.0,0,0.0,5.01,0.0,0.0,0,0.0,0.0,0.0,0.0,13.98,0.0,36.09,0.0,0.0,0.0,44.97,0,0.0,0.0,0.0,0.0,0,0,0.0,0,0.0,0.0,0,0.0,0,0.0,0.0,0.0,0.0,20.0,0.0,20,0,0.0,20,0.0,900.0,24.0,0,450.0,24.0,0,0.0,0,,,10.0,3,30,0.0,0.0,1,118.92,0.05,,,,,,,,,,B2/L21,,,,Pm-3m/Fm-3m,,,,,,,,L10,,,,,P4/mmm,Modulations,,,,,,-67.89,-65.77,-63.45,-45.48,-41.32,-35.3,28.15,32.59,,,2.01,0.93,,-8.65,4.5,,,,,,,,,,,,,,,,70.07,73.09,-75.06,13.85,-67.67,55.43,-62.77,83.92,5.7,73.77,-51.05,10.83,-42.58,56.09,-39.15,83.92,6.14,78.34,12.29,11.9,24.36,-10.33,181.7,
18,"Salas, Karaman",,,,,,,,,,Internal,2016Q PC In13.6 FC,0.0,0.0,0.0,0.0,0,0.0,5.0,0.0,0.0,0,0.0,0.0,0.0,0.0,13.78,0.0,36.09,0.0,0.0,0.0,45.14,0,0.0,0.0,0.0,0.0,0,0,0.0,0,0.0,0.0,0,0.0,0,0.0,0.0,0.0,0.0,900.0,24.0,20,0,0.0,20,0.0,900.0,1.0,48,400.0,24.0,0,0.0,0,,,10.0,3,30,0.0,0.0,1,124.67,0.05,,,,,,,,,,B2/L21,,,,Pm-3m/Fm-3m,,,,,,,,L10,,,,,P4/mmm,Modulations,,,,,,-74.89,-68.31,-65.02,-48.1,-41,-37.36,27.66,37.53,,,1.69,1.05,,-7.34,5.2,,,,,,,,,,,,,,,,96.78,97.03,-84.63,13.06,-63.24,90.53,-61.81,109.84,4.24,106.18,-56.54,11.02,-42.3,72.3,-40.13,108.06,5.91,106.55,22.81,16.41,21.32,-9.22,186.48,
19,"Cho, Karaman",,,,,,,,,,Internal,,0.0,0.0,0.0,0.0,0,0.0,5.0,0.0,0.0,0,0.0,0.0,0.0,0.0,13.3,0.0,36.7,0.0,0.0,0.0,45.0,0,0.0,0.0,0.0,0.0,0,0,0.0,0,0.0,0.0,0,0.0,0,0.0,0.0,0.0,0.0,20.0,0.0,20,0,0.0,20,0.0,20.0,0.0,0,350.0,3.0,0,0.0,0,,,10.0,2,30,0.0,0.0,1,127.14,,,,,,,,,,,,,,,,,,,,,,,,,,,,,,,,,,,-45.25,-36.81,-36.64,-26.88,-16.76,-12.56,24.08,32.69,,,1.467,1.057,,,,,,,,,,,,,,,,,,,,,,,,,,,,,,,,,,,,,,,,,,
20,"Salas, Karaman",,,,,,,,,,Internal,2016Q PC In13.6 FC,0.0,0.0,0.0,0.0,0,0.0,5.0,0.0,0.0,0,0.0,0.0,0.0,0.0,13.78,0.0,36.09,0.0,0.0,0.0,45.14,0,0.0,0.0,0.0,0.0,0,0,0.0,0,0.0,0.0,0,0.0,0,0.0,0.0,0.0,0.0,900.0,24.0,20,0,0.0,20,0.0,900.0,1.0,48,400.0,0.5,0,0.0,0,,,10.0,3,30,0.0,0.0,1,124.74,0.05,,,,,,,,,,B2/L21,,,,Pm-3m/Fm-3m,,,,,,,,L10,,,,,P4/mmm,Modulations,,,,,,-76.82,-69.47,-55.53,-48.11,-41.69,-38.3,17.23,38.52,,,1.67,1.08,,-7.26,5.29,,,,,,,,,,,,,,,,89.64,84.37,-87.05,11.55,-62.73,78,-61.41,101.18,3.5,96.88,-58.63,10.13,-44.31,63.35,-40.7,94.51,4.71,94.27,25.64,17.93,19.57,-7.87,186.15,
21,"Salas, Karaman",,,,,,,,,,Internal,2016Q PC In13.6 FC,0.0,0.0,0.0,0.0,0,0.0,5.0,0.0,0.0,0,0.0,0.0,0.0,0.0,13.78,0.0,36.09,0.0,0.0,0.0,45.14,0,0.0,0.0,0.0,0.0,0,0,0.0,0,0.0,0.0,0,0.0,0,0.0,0.0,0.0,0.0,900.0,24.0,20,0,0.0,20,0.0,900.0,1.0,48,400.0,0.25,0,0.0,0,,,10.0,3,30,0.0,0.0,1,124.92,0.05,,,,,,,,,,B2/L21,,,,Pm-3m/Fm-3m,,,,,,,,L10,,,,,P4/mmm,Modulations,,,,,,-77.03,-59.18,-59.07,-45.86,-40.9,-34.03,25.04,43,,,1.72,1.08,,-7.4,5.24,,,,,,,,,,,,,,,,74.62,72.76,-84.63,10.39,-61.11,80.78,-60.34,85.01,3.07,79.17,-54.38,9.7,-40.88,57.13,-39.4,82.46,4.85,77.87,24.29,14.99,20.59,-8.64,185.26,
22,"Salas, Karaman",,,,,,,,,,Internal,2016Q PC In13.6 WQ,0.0,0.0,0.0,0.0,0,0.0,5.0,0.0,0.0,0,0.0,0.0,0.0,0.0,13.78,0.0,36.09,0.0,0.0,0.0,45.14,0,0.0,0.0,0.0,0.0,0,0,0.0,0,0.0,0.0,0,0.0,0,0.0,0.0,0.0,0.0,20.0,0.0,20,0,0.0,20,0.0,900.0,24.0,0,500.0,0.25,0,0.0,0,,,10.0,3,30,0.0,0.0,1,118.04,0.05,,,,,,,,,,B2/L21,,,,Pm-3m/Fm-3m,,,,,,,,L10,,,,,P4/mmm,Modulations,,,,,,-81.14,-76.13,-69.06,-55.01,-48.89,-42.97,26.09,38.17,,,1.78,1.11,,-7.96,5.63,,,,,,,,,,,,,,,,66.52,64.09,-93.5,11.13,-76.38,50.41,-70.89,77.65,2.94,72.56,-63.6,11.08,-50.54,53.1,-46.13,75.17,3.67,70.11,22.61,17.47,25.3,-8.58,188.93,
23,"Salas, Karaman",,,,,,,,,,Internal,2016Q PC In13.3 WQ,0.0,0.0,0.0,0.0,0,0.0,5.05,0.0,0.0,0,0.0,0.0,0.0,0.0,13.55,0.0,36.42,0.0,0.0,0.0,44.97,0,0.0,0.0,0.0,0.0,0,0,0.0,0,0.0,0.0,0,0.0,0,0.0,0.0,0.0,0.0,20.0,0.0,20,0,0.0,20,0.0,900.0,24.0,0,300.0,0.5,0,0.0,0,,,10.0,3,30,0.0,0.0,1,124.42,0.05,,,,,,,,,,B2/L21,6.01,,,Pm-3m/Fm-3m,,,,,,,,L10,,,,,P4/mmm,Modulations,,,,,,-60.08,-57.45,-53.67,-38.5,-33.36,-30.58,23.09,29.5,,,1.92,1.14,,-8.04,5.29,,,,,,,,,,,,,,,,38.11,40.46,-71.65,12.06,-58.29,34.17,-55.13,50.18,2.31,40.37,-48.69,9.48,-35.07,37.79,-32.42,49.94,2.49,43.81,16.52,16.27,22.96,-10.34,179.55,
24,"Salas, Karaman",,,,,,,,,,Internal,2016Q PC In13.5 FC,0.0,0.0,0.0,0.0,0,0.0,5.04,0.0,0.0,0,0.0,0.0,0.0,0.0,13.71,0.0,36.09,0.0,0.0,0.0,45.16,0,0.0,0.0,0.0,0.0,0,0,0.0,0,0.0,0.0,0,0.0,0,0.0,0.0,0.0,0.0,900.0,24.0,20,0,0.0,20,0.0,900.0,1.0,24,400.0,24.0,0,0.0,0,,,10.0,3,30,0.0,0.0,1,123.69,0.05,,,,,,,,,,B2/L21,,,,Pm-3m/Fm-3m,,,,,,,,L10,,,,,P4/mmm,Modulations,,,,,,-47.99,-44.09,-42.34,-26.3,-22.09,-18.81,23.53,29.18,,,2.49,1.35,,-9.92,5.9,,,,,,,,,,,,,,,,90.62,87.81,-59.98,9.59,-43.3,63.44,-39.86,100.21,4.5,99.44,-34.44,9.36,-25.33,59.34,-20.51,97.18,6.3,96.63,20.12,13.94,18.66,-9.12,163.55,
25,"Salas, Karaman",,,,,,,,,,Internal,2016Q PC In13.5 WQ,0.0,0.0,0.0,0.0,0,0.0,5.04,0.0,0.0,0,0.0,0.0,0.0,0.0,13.71,0.0,36.09,0.0,0.0,0.0,45.16,0,0.0,0.0,0.0,0.0,0,0,0.0,0,0.0,0.0,0,0.0,0,0.0,0.0,0.0,0.0,20.0,0.0,20,0,0.0,20,0.0,900.0,24.0,0,500.0,0.25,0,0.0,0,,,10.0,3,30,0.0,0.0,1,116.52,0.05,,,,,,,,,,B2/L21,,,,Pm-3m/Fm-3m,,,,,,,,L10,,,,,P4/mmm,Modulations,,,,,,-60.62,-54.39,-52.31,-39.09,-33.58,-27.97,24.34,32.65,,,2.26,1.39,,-9.45,6.41,,,,,,,,,,,,,,,,78.25,81.07,-61.97,13.05,-51.63,59.9,-48.17,91.3,5.67,83.26,-44.88,9.17,-34.61,51.5,-30.26,90.25,5.54,88.24,13.8,14.62,17.47,-9.88,164.69,
26,"Salas, Karaman",,,,,,,,,,Internal,2016Q PC In13.7 WQ,0.0,0.0,0.0,0.0,0,0.0,5.01,0.0,0.0,0,0.0,0.0,0.0,0.0,13.98,0.0,36.09,0.0,0.0,0.0,44.97,0,0.0,0.0,0.0,0.0,0,0,0.0,0,0.0,0.0,0,0.0,0,0.0,0.0,0.0,0.0,20.0,0.0,20,0,0.0,20,0.0,900.0,24.0,0,450.0,72.0,0,0.0,0,,,10.0,3,30,0.0,0.0,1,119.59,0.05,,,,,,,,,,B2/L21,,,,Pm-3m/Fm-3m,,,,,,,,L10,,,,,P4/mmm,Modulations,,,,,,-77.79,-71.68,-65.34,-49.69,-45.14,-39.25,26.09,38.54,,,1.99,1.44,,-8.71,7.16,,,,,,,,,,,,,,,,79.96,80.63,-84.85,14.57,-75.39,46.78,-67.05,94.53,4.49,87.54,-55.98,12.22,-46.76,57.69,-43.03,92.85,6.23,88.54,17.8,12.95,26.32,-10.6,186.64,
27,"Salas, Karaman",,,,,,,,,,Internal,2016Q PC In13.5 FC,0.0,0.0,0.0,0.0,0,0.0,5.04,0.0,0.0,0,0.0,0.0,0.0,0.0,13.71,0.0,36.09,0.0,0.0,0.0,45.16,0,0.0,0.0,0.0,0.0,0,0,0.0,0,0.0,0.0,0,0.0,0,0.0,0.0,0.0,0.0,900.0,24.0,20,0,0.0,20,0.0,900.0,1.0,24,400.0,72.0,0,0.0,0,,,10.0,3,30,0.0,0.0,1,123.82,0.05,,,,,,,,,,B2/L21,,,,Pm-3m/Fm-3m,,,,,,,,L10,,,,,P4/mmm,Modulations,,,,,,-53.22,-45.11,-42.05,-31.42,-24.39,-21.35,20.7,31.87,,,2.19,1.45,,-8.85,6.44,,,,,,,,,,,,,,,,54.6,56.4,-71.45,8.32,-45.78,43.82,-41.42,62.92,1.82,59.93,-43.66,7,-26.3,44.46,-24.21,63.39,2.9,61.27,30.03,19.45,18.35,-11.64,165.24,
28,"Salas, Karaman",,,,,,,,,,Internal,2016Q PC In13.5 WQ,0.0,0.0,0.0,0.0,0,0.0,5.04,0.0,0.0,0,0.0,0.0,0.0,0.0,13.71,0.0,36.09,0.0,0.0,0.0,45.16,0,0.0,0.0,0.0,0.0,0,0,0.0,0,0.0,0.0,0,0.0,0,0.0,0.0,0.0,0.0,20.0,0.0,20,0,0.0,20,0.0,900.0,24.0,0,400.0,72.0,0,0.0,0,,,10.0,3,30,0.0,0.0,1,124.5,0.05,,,,,,,,,,B2/L21,,,,Pm-3m/Fm-3m,,,,,,,,L10,,,,,P4/mmm,Modulations,,,,,,-45.25,-36.71,-35.97,-20.6,-16.03,-13.88,22.09,31.37,,,2.56,1.49,,-10,6.38,,,,,,,,,,,,,,,,35.18,35.93,-60.41,10.88,-39.25,36.86,-36.24,46.06,1.46,36.78,-30.37,8.24,-18.25,33.23,-16.29,44.16,2.55,38.32,24.17,14.08,20.48,-13.01,160.74,
29,"Salas, Karaman",,,,,,,,,,Internal,2016Q PC In13.5 FC,0.0,0.0,0.0,0.0,0,0.0,5.04,0.0,0.0,0,0.0,0.0,0.0,0.0,13.71,0.0,36.09,0.0,0.0,0.0,45.16,0,0.0,0.0,0.0,0.0,0,0,0.0,0,0.0,0.0,0,0.0,0,0.0,0.0,0.0,0.0,900.0,24.0,20,0,0.0,20,0.0,900.0,1.0,24,400.0,0.5,0,0.0,0,,,10.0,3,30,0.0,0.0,1,123.86,0.05,,,,,,,,,,B2/L21,,,,Pm-3m/Fm-3m,,,,,,,,L10,,,,,P4/mmm,Modulations,,,,,,-52.82,-43.35,-42.81,-31.82,-24.96,-22.04,20.77,30.78,,,2.4,1.54,,-9.73,6.8,,,,,,,,,,,,,,,,46.78,47.68,-50.37,4.95,-37.59,32.56,-35.46,51.74,3.14,52.69,-33.57,4.54,-25.08,31.91,-23.22,52.22,4.6,54.04,14.91,10.35,12.38,-10.95,159.32,
30,"Salas, Karaman",,,,,,,,,,Internal,2016Q PC In13.6 FC,0.0,0.0,0.0,0.0,0,0.0,5.0,0.0,0.0,0,0.0,0.0,0.0,0.0,13.78,0.0,36.09,0.0,0.0,0.0,45.14,0,0.0,0.0,0.0,0.0,0,0,0.0,0,0.0,0.0,0,0.0,0,0.0,0.0,0.0,0.0,900.0,24.0,20,0,0.0,20,0.0,900.0,1.0,48,500.0,0.5,0,0.0,0,,,10.0,3,30,0.0,0.0,1,115.65,0.05,,,,,,,,,,B2/L21,,,,Pm-3m/Fm-3m,,,,,,,,L10,,,,,P4/mmm,Modulations,,,,,,-22.65,-15.45,-13.74,-5.31,-0.64,1.51,15.25,24.16,,,2.3,1.55,,-8.46,6.06,,,,,,,,,,,,,,,,99.25,94.07,-24.07,9.9,-13.86,59.85,-13.2,109.15,9.14,103.68,-8.51,5.45,-0.21,75.25,0.68,99.52,10.23,104.39,10.86,9.19,13.76,-15.2,128.86,
31,"Cho, Karaman",,,,,,,,,,Internal,,0.0,0.0,0.0,0.0,0,0.0,5.0,0.0,0.0,0,0.0,0.0,0.0,0.0,13.3,0.0,36.7,0.0,0.0,0.0,45.0,0,0.0,0.0,0.0,0.0,0,0,0.0,0,0.0,0.0,0,0.0,0,0.0,0.0,0.0,0.0,20.0,0.0,20,0,0.0,20,0.0,20.0,0.0,0,450.0,3.0,0,0.0,0,,,10.0,2,30,0.0,0.0,1,122.67,,,,,,,,,,,,,,,,,,,,,,,,,,,,,,,,,,,-3.87,1.26,1.31,8.67,15.45,19.01,17.7,22.88,,,2.274,1.562,,,,,,,,,,,,,,,,,,,,,,,,,,,,,,,,,,,,,,,,,,
32,"Salas, Karaman",,,,,,,,,,Internal,2016Q PC In13.5 FC,0.0,0.0,0.0,0.0,0,0.0,5.04,0.0,0.0,0,0.0,0.0,0.0,0.0,13.71,0.0,36.09,0.0,0.0,0.0,45.16,0,0.0,0.0,0.0,0.0,0,0,0.0,0,0.0,0.0,0,0.0,0,0.0,0.0,0.0,0.0,900.0,24.0,20,0,0.0,20,0.0,900.0,1.0,24,400.0,0.25,0,0.0,0,,,10.0,3,30,0.0,0.0,1,123.89,0.05,,,,,,,,,,B2/L21,,,,Pm-3m/Fm-3m,,,,,,,,L10,,,,,P4/mmm,Modulations,,,,,,-54.27,-44.83,-42.49,-31.93,-25.94,-21.88,20.61,32.39,,,2.17,1.58,,-8.81,7.01,,,,,,,,,,,,,,,,78.82,78.62,-61.59,8.44,-41.23,71.29,-39.05,87.26,3.5,86.2,-38.72,7.25,-26.3,62.15,-24.13,85.87,5.39,85.5,22.54,14.59,14.93,-10.71,162.94,
33,"Cho, Karaman",,,,,,,,,,Internal,,0.0,0.0,0.0,0.0,0,0.0,5.0,0.0,0.0,0,0.0,0.0,0.0,0.0,13.3,0.0,36.7,0.0,0.0,0.0,45.0,0,0.0,0.0,0.0,0.0,0,0,0.0,0,0.0,0.0,0,0.0,0,0.0,0.0,0.0,0.0,20.0,0.0,20,0,0.0,20,0.0,20.0,0.0,0,450.0,3.0,0,0.0,0,,,10.0,2,30,0.0,0.0,1,127.96,,,,,,,,,,,,,,,,,,,,,,,,,,,,,,,,,,,-29.65,-4.57,10.06,8.12,25.98,39.21,29.15,68.86,,,3.252,1.588,,,,,,,,,,,,,,,,,,,,,,,,,,,,,,,,,,,,,,,,,,
34,"Salas, Karaman",,,,,,,,,,Internal,2016Q PC In13.5 FC,0.0,0.0,0.0,0.0,0,0.0,5.04,0.0,0.0,0,0.0,0.0,0.0,0.0,13.71,0.0,36.09,0.0,0.0,0.0,45.16,0,0.0,0.0,0.0,0.0,0,0,0.0,0,0.0,0.0,0,0.0,0,0.0,0.0,0.0,0.0,900.0,24.0,20,0,0.0,20,0.0,900.0,1.0,24,400.0,3.0,0,0.0,0,,,10.0,3,30,0.0,0.0,1,123.79,0.05,,,,,,,,,,B2/L21,,,,Pm-3m/Fm-3m,,,,,,,,L10,,,,,P4/mmm,Modulations,,,,,,-49.89,-43.6,-38.94,-29.84,-23.71,-19.85,19.09,30.04,,,2.42,1.59,,-9.71,6.96,,,,,,,,,,,,,,,,83.43,80.72,-62.3,7.71,-42.34,59.29,-39.27,91.14,3.62,90.64,-35.28,8.09,-25.32,56.27,-23.17,88.81,6.66,87.76,23.03,12.11,16.56,-10.99,163.05,
35,"Salas, Karaman",,,,,,,,,,Internal,2016Q PC In13.6 FC,0.0,0.0,0.0,0.0,0,0.0,5.0,0.0,0.0,0,0.0,0.0,0.0,0.0,13.78,0.0,36.09,0.0,0.0,0.0,45.14,0,0.0,0.0,0.0,0.0,0,0,0.0,0,0.0,0.0,0,0.0,0,0.0,0.0,0.0,0.0,900.0,24.0,20,0,0.0,20,0.0,900.0,1.0,48,500.0,24.0,0,0.0,0,,,10.0,3,30,0.0,0.0,1,115.87,0.05,,,,,,,,,,B2/L21,,,,Pm-3m/Fm-3m,,,,,,,,L10,,,,,P4/mmm,Modulations,,,,,,-23.94,-16.41,-14.57,-6.96,-1.69,-0.78,13.79,23.16,,,2.28,1.71,,-8.43,6.69,,,,,,,,,,,,,,,,98.3,100.36,-24.66,10.39,-14.52,65.24,-13.65,108.69,8.93,103.7,-9.49,6.23,-1.24,74.49,-0.42,106.59,11.06,106.11,11.01,9.08,13.26,-14.65,129.52,
36,"Salas, Karaman",,,,,,,,,,Internal,2016Q PC In13.7 WQ,0.0,0.0,0.0,0.0,0,0.0,5.01,0.0,0.0,0,0.0,0.0,0.0,0.0,13.98,0.0,36.09,0.0,0.0,0.0,44.97,0,0.0,0.0,0.0,0.0,0,0,0.0,0,0.0,0.0,0,0.0,0,0.0,0.0,0.0,0.0,20.0,0.0,20,0,0.0,20,0.0,900.0,24.0,0,500.0,72.0,0,0.0,0,,,10.0,3,30,0.0,0.0,1,115.29,0.05,,,,,,,,,,B2/L21,,,,Pm-3m/Fm-3m,,,,,,,,L10,,,,,P4/mmm,Modulations,,,,,,-54.68,-45.6,-43.76,-31.97,-25.2,-23.39,20.37,31.29,,,2.53,1.71,,-10.28,7.62,,,,,,,,,,,,,,,,55.2,55.78,-76.57,12.89,-50.83,53.2,-46.8,68.09,1.85,58.94,-40.75,12.04,-28.7,52.29,-26.51,67.82,3.92,59.39,29.77,14.24,21.21,-16.1,162.08,
37,"Cho, Karaman",,,,,,,,,,Internal,,0.0,0.0,0.0,0.0,0,0.0,5.0,0.0,0.0,0,0.0,0.0,0.0,0.0,13.3,0.0,36.7,0.0,0.0,0.0,45.0,0,0.0,0.0,0.0,0.0,0,0,0.0,0,0.0,0.0,0,0.0,0,0.0,0.0,0.0,0.0,20.0,0.0,20,0,0.0,20,0.0,20.0,0.0,0,0.0,0.0,0,0.0,0,,,10.0,2,30,0.0,0.0,1,127.49,,,,,,,,,,,,,,,,,,,,,,,,,,,,,,,,,,,-17.79,-3.2,15.1,7.45,26.34,41.16,26.06,58.95,,,2.845,1.737,,,,,,,,,,,,,,,,,,,,,,,,,,,,,,,,,,,,,,,,,,
38,"Salas, Karaman",,,,,,,,,,Internal,2016Q PC In13.6 FC,0.0,0.0,0.0,0.0,0,0.0,5.0,0.0,0.0,0,0.0,0.0,0.0,0.0,13.78,0.0,36.09,0.0,0.0,0.0,45.14,0,0.0,0.0,0.0,0.0,0,0,0.0,0,0.0,0.0,0,0.0,0,0.0,0.0,0.0,0.0,900.0,24.0,20,0,0.0,20,0.0,900.0,1.0,48,500.0,0.25,0,0.0,0,,,10.0,3,30,0.0,0.0,1,116.4,0.05,,,,,,,,,,B2/L21,,,,Pm-3m/Fm-3m,,,,,,,,L10,,,,,P4/mmm,Modulations,,,,,,-19.56,-14.4,-13.28,-6.16,-2.42,-0.54,12.74,19.02,,,2.32,1.75,,-8.6,6.79,,,,,,,,,,,,,,,,91.69,95.09,-18.02,9.66,-15.19,40.89,-13.81,101.35,21.79,97.32,-7.07,5.93,-1.71,64.92,-0.95,101.02,15.52,100.3,4.21,6.13,13.17,-15.48,130.2,
39,"Salas, Karaman",,,,,,,,,,Internal,2016Q PC In13.5 WQ,0.0,0.0,0.0,0.0,0,0.0,5.04,0.0,0.0,0,0.0,0.0,0.0,0.0,13.71,0.0,36.09,0.0,0.0,0.0,45.16,0,0.0,0.0,0.0,0.0,0,0,0.0,0,0.0,0.0,0,0.0,0,0.0,0.0,0.0,0.0,20.0,0.0,20,0,0.0,20,0.0,20.0,0.0,0,900.0,24.0,0,0.0,0,,,10.0,3,30,0.0,0.0,1,115.37,0.05,,,,,,,,,,B2/L21,,,,Pm-3m/Fm-3m,,,,,,,,L10,,,,,P4/mmm,Modulations,,,,,,-51.04,-44.83,-41.18,-31.89,-26.69,-23.12,18.06,27.92,,,2.58,1.8,,-10.51,7.92,,,,,,,,,,,,,,,,57.66,57.9,-56.06,8.83,-45.7,42.73,-39.39,66.5,3.46,61.97,-36.09,7.69,-26.54,46.84,-23.41,65.6,4.56,62.27,16.68,12.69,17.57,-8.74,154.76,
40,"Salas, Karaman",,,,,,,,,,Internal,2016Q PC In13.3 WQ,0.0,0.0,0.0,0.0,0,0.0,5.05,0.0,0.0,0,0.0,0.0,0.0,0.0,13.55,0.0,36.42,0.0,0.0,0.0,44.97,0,0.0,0.0,0.0,0.0,0,0,0.0,0,0.0,0.0,0,0.0,0,0.0,0.0,0.0,0.0,20.0,0.0,20,0,0.0,20,0.0,900.0,24.0,0,900.0,1.0,24,0.0,0,,,10.0,3,30,0.0,0.0,1,129.87,0.05,,,,,,,,,,B2/L21,6.01,,,Pm-3m/Fm-3m,,,,,,,,L10,,,,,P4/mmm,Modulations,,,,,,-43.08,-31.63,-29.8,-19.07,-11.89,-9.21,20.59,33.87,,,2.41,1.86,,-9.27,7.83,,,,,,,,,,,,,,,,65.07,66.99,-54.46,12,-37.03,50.43,-31.87,77.08,2.88,70.97,-29.94,10.36,-14.56,57.69,-12.35,77.35,3.81,72.27,22.59,17.6,21,-11.33,161.74,
41,"Salas, Karaman",,,,,,,,,,Internal,2016Q PC In13.3 WQ,0.0,0.0,0.0,0.0,0,0.0,5.05,0.0,0.0,0,0.0,0.0,0.0,0.0,13.55,0.0,36.42,0.0,0.0,0.0,44.97,0,0.0,0.0,0.0,0.0,0,0,0.0,0,0.0,0.0,0,0.0,0,0.0,0.0,0.0,0.0,20.0,0.0,20,0,0.0,20,0.0,900.0,24.0,0,900.0,1.0,12,0.0,0,,,10.0,3,30,0.0,0.0,1,128.9,0.05,,,,,,,,,,B2/L21,6.01,,,Pm-3m/Fm-3m,,,,,,,,L10,,,,,P4/mmm,Modulations,,,,,,-40.21,-33.37,-27.68,-16.64,-10.85,-4.95,22.73,35.26,,,2.84,1.91,,-10.83,7.96,,,,,,,,,,,,,,,,45.67,48.02,-48.91,9.78,-34.57,37.09,-30.07,55.45,2.42,48.8,-26.11,7.25,-13.21,38.05,-9.46,55.27,2.89,52.27,18.84,16.65,20.98,-13.08,158.97,
42,"Salas, Karaman",,,,,,,,,,Internal,2016Q PC In13.6 FC,0.0,0.0,0.0,0.0,0,0.0,5.0,0.0,0.0,0,0.0,0.0,0.0,0.0,13.78,0.0,36.09,0.0,0.0,0.0,45.14,0,0.0,0.0,0.0,0.0,0,0,0.0,0,0.0,0.0,0,0.0,0,0.0,0.0,0.0,0.0,900.0,24.0,20,0,0.0,20,0.0,900.0,1.0,48,450.0,0.25,0,0.0,0,,,10.0,3,30,0.0,0.0,1,120.72,0.05,,,,,,,,,,B2/L21,,,,Pm-3m/Fm-3m,,,,,,,,L10,,,,,P4/mmm,Modulations,,,,,,-42.87,-32.25,-32.22,-22.11,-16.37,-13.42,18.8,29.45,,,2.89,1.94,,-11.28,8.16,,,,,,,,,,,,,,,,74.14,76.27,-44.82,10.78,-34.49,50.85,-32.09,84.92,5.83,81.29,-27.76,7.43,-18.54,58.84,-17.19,83.69,7.22,84,12.73,10.56,15.42,-11.52,152.81,
43,"Cho, Karaman",,,,,,,,,,Internal,,0.0,0.0,0.0,0.0,0,0.0,5.0,0.0,0.0,0,0.0,0.0,0.0,0.0,13.3,0.0,36.7,0.0,0.0,0.0,45.0,0,0.0,0.0,0.0,0.0,0,0,0.0,0,0.0,0.0,0,0.0,0,0.0,0.0,0.0,0.0,20.0,0.0,20,0,0.0,20,0.0,20.0,0.0,0,350.0,7.0,0,0.0,0,,,10.0,2,30,0.0,0.0,1,,,,,,,,,,,,,,,,,,,,,,,,,,,,,,,,,,,,-23.54,-9.08,10.86,18.31,27.62,35.75,24.89,59.29,,,1.979,1.95,,,,,,,,,,,,,,,,,,,,,,,,,,,,,,,,,,,,,,,,,,
44,"Salas, Karaman",,,,,,,,,,Internal,2016Q PC In13.5 WQ,0.0,0.0,0.0,0.0,0,0.0,5.04,0.0,0.0,0,0.0,0.0,0.0,0.0,13.71,0.0,36.09,0.0,0.0,0.0,45.16,0,0.0,0.0,0.0,0.0,0,0,0.0,0,0.0,0.0,0,0.0,0,0.0,0.0,0.0,0.0,20.0,0.0,20,0,0.0,20,0.0,900.0,24.0,0,500.0,0.5,0,0.0,0,,,10.0,3,30,0.0,0.0,1,116.28,0.05,,,,,,,,,,B2/L21,,,,Pm-3m/Fm-3m,,,,,,,,L10,,,,,P4/mmm,Modulations,,,,,,-45.68,-42.18,-37.62,-29.13,-24.87,-18.23,19.39,27.45,,,2.86,1.98,,-11.48,8.55,,,,,,,,,,,,,,,,56.18,57.69,-56.68,9.8,-41.79,43.04,-36.85,65.98,2.83,61.69,-35.38,8.61,-24.44,46.67,-21.33,66.29,4.11,62.43,19.83,14.05,16.43,-12.52,153.14,
45,"Salas, Karaman",,,,,,,,,,Internal,2016Q PC In13.6 WQ,0.0,0.0,0.0,0.0,0,0.0,5.0,0.0,0.0,0,0.0,0.0,0.0,0.0,13.78,0.0,36.09,0.0,0.0,0.0,45.14,0,0.0,0.0,0.0,0.0,0,0,0.0,0,0.0,0.0,0,0.0,0,0.0,0.0,0.0,0.0,20.0,0.0,20,0,0.0,20,0.0,900.0,24.0,0,500.0,0.5,0,0.0,0,,,10.0,3,30,0.0,0.0,1,116.53,0.05,,,,,,,,,,B2/L21,,,,Pm-3m/Fm-3m,,,,,,,,L10,,,,,P4/mmm,Modulations,,,,,,-53.6,-46.9,-38.3,-35.82,-31.53,-25.04,13.26,28.56,,,2.18,2.01,,-9,8.92,,,,,,,,,,,,,,,,75.25,78.94,-59.73,13.49,-49.45,58.28,-40.76,88.73,3.97,80.95,-43.54,8.91,-33.16,49.07,-25.61,87.85,4.4,86.72,18.97,17.93,15.72,-10.63,157.29,
46,"Salas, Karaman",,,,,,,,,,Internal,2016Q PC In13.7 WQ,0.0,0.0,0.0,0.0,0,0.0,5.01,0.0,0.0,0,0.0,0.0,0.0,0.0,13.98,0.0,36.09,0.0,0.0,0.0,44.97,0,0.0,0.0,0.0,0.0,0,0,0.0,0,0.0,0.0,0,0.0,0,0.0,0.0,0.0,0.0,20.0,0.0,20,0,0.0,20,0.0,900.0,24.0,0,500.0,3.0,0,0.0,0,,,10.0,3,30,0.0,0.0,1,114.44,0.05,,,,,,,,,,B2/L21,,,,Pm-3m/Fm-3m,,,,,,,,L10,,,,,P4/mmm,Modulations,,,,,,-44.23,-37.17,-36.32,-25.51,-20.57,-17.33,18.99,26.9,,,2.9,2.01,,-11.5,8.57,,,,,,,,,,,,,,,,67.65,70.71,-50.52,11.58,-38.27,60.03,-37.04,79.24,5.02,74.38,-29.94,8.17,-20.42,59.81,-19.05,78.88,6.49,77.93,13.48,10.89,17.92,-13.11,151.48,
47,"Salas, Karaman",,,,,,,,,,Internal,2016Q PC In13.6 FC,0.0,0.0,0.0,0.0,0,0.0,5.0,0.0,0.0,0,0.0,0.0,0.0,0.0,13.78,0.0,36.09,0.0,0.0,0.0,45.14,0,0.0,0.0,0.0,0.0,0,0,0.0,0,0.0,0.0,0,0.0,0,0.0,0.0,0.0,0.0,900.0,24.0,20,0,0.0,20,0.0,900.0,1.0,48,450.0,0.5,0,0.0,0,,,10.0,3,30,0.0,0.0,1,120.74,0.05,,,,,,,,,,B2/L21,,,,Pm-3m/Fm-3m,,,,,,,,L10,,,,,P4/mmm,Modulations,,,,,,-41.72,-34.32,-33.79,-21.81,-17.06,-14.3,19.49,27.42,,,2.94,2.02,,-11.51,8.52,,,,,,,,,,,,,,,,87.7,86.87,-38.45,8.55,-36.2,88.18,-35.55,96.25,30.25,96,-24.9,5.76,-18.66,62.88,-17.85,92.64,12.32,90.5,2.9,7.05,17.62,-11.39,156.29,
48,"Salas, Karaman",,,,,,,,,,Internal,2016Q PC In13.7 WQ,0.0,0.0,0.0,0.0,0,0.0,5.01,0.0,0.0,0,0.0,0.0,0.0,0.0,13.98,0.0,36.09,0.0,0.0,0.0,44.97,0,0.0,0.0,0.0,0.0,0,0,0.0,0,0.0,0.0,0,0.0,0,0.0,0.0,0.0,0.0,20.0,0.0,20,0,0.0,20,0.0,900.0,24.0,0,500.0,24.0,0,0.0,0,,,10.0,3,30,0.0,0.0,1,114.6,0.05,,,,,,,,,,B2/L21,,,,Pm-3m/Fm-3m,,,,,,,,L10,,,,,P4/mmm,Modulations,,,,,,-44.76,-36.46,-35.54,-25.54,-19.35,-17.73,17.81,27.03,,,2.97,2.03,,-11.76,8.67,,,,,,,,,,,,,,,,76.94,77.97,-47.46,11.48,-38.58,61.05,-37.46,88.42,7.7,81.49,-28.7,7.96,-20.31,63.72,-19.47,85.93,8.44,84.55,10,9.24,18.13,-12.07,152.06,
49,"Salas, Karaman",,,,,,,,,,Internal,2016Q PC In13.6 FC,0.0,0.0,0.0,0.0,0,0.0,5.0,0.0,0.0,0,0.0,0.0,0.0,0.0,13.78,0.0,36.09,0.0,0.0,0.0,45.14,0,0.0,0.0,0.0,0.0,0,0,0.0,0,0.0,0.0,0,0.0,0,0.0,0.0,0.0,0.0,900.0,24.0,20,0,0.0,20,0.0,900.0,1.0,48,450.0,24.0,0,0.0,0,,,10.0,3,30,0.0,0.0,1,120.99,0.05,,,,,,,,,,B2/L21,,,,Pm-3m/Fm-3m,,,,,,,,L10,,,,,P4/mmm,Modulations,,,,,,-43.9,-36.05,-34.63,-23.93,-18.15,-14.59,20.04,29.31,,,2.91,2.04,,-11.47,8.66,,,,,,,,,,,,,,,,78.68,77.42,-46.23,10.52,-35.94,52.79,-31.22,89.2,5.24,87.13,-28.18,7.85,-19.75,55.39,-17.64,85.27,7.35,85.32,15.01,10.54,14.88,-11.9,152.21,
50,"Salas, Karaman",,,,,,,,,,Internal,2016Q PC In13.6 WQ,0.0,0.0,0.0,0.0,0,0.0,5.0,0.0,0.0,0,0.0,0.0,0.0,0.0,13.78,0.0,36.09,0.0,0.0,0.0,45.14,0,0.0,0.0,0.0,0.0,0,0,0.0,0,0.0,0.0,0,0.0,0,0.0,0.0,0.0,0.0,20.0,0.0,20,0,0.0,20,0.0,900.0,24.0,0,450.0,72.0,0,0.0,0,,,10.0,3,30,0.0,0.0,1,121.26,0.05,,,,,,,,,,B2/L21,,,,Pm-3m/Fm-3m,,,,,,,,L10,,,,,P4/mmm,Modulations,,,,,,-36.24,-29.61,-21.42,-18.23,-14.19,-9.08,12.34,27.16,,,2.64,2.12,,-10.2,8.69,,,,,,,,,,,,,,,,46.37,47.63,-44.53,8.64,-30,41.03,-24.88,55.01,2.36,49.32,-24.41,6.99,-15.67,33.48,-11.51,54.62,3.69,51.02,19.65,12.89,13.85,-15.59,146.15,
51,"Salas, Karaman",,,,,,,,,,Internal,2016Q PC In13.3 WQ,0.0,0.0,0.0,0.0,0,0.0,5.05,0.0,0.0,0,0.0,0.0,0.0,0.0,13.55,0.0,36.42,0.0,0.0,0.0,44.97,0,0.0,0.0,0.0,0.0,0,0,0.0,0,0.0,0.0,0,0.0,0,0.0,0.0,0.0,0.0,20.0,0.0,20,0,0.0,20,0.0,900.0,24.0,0,400.0,3.0,0,0.0,0,,,10.0,3,30,0.0,0.0,1,124.28,0.05,,,,,,,,,,B2/L21,6.01,,,Pm-3m/Fm-3m,,,,,,,,L10,,,,,P4/mmm,Modulations,,,,,,-30.48,-20.93,-19.8,-10.81,-5.46,-1.71,18.09,28.77,,,3.11,2.16,,-11.64,8.67,,,,,,,,,,,,,,,,77.21,76.28,-33.79,10.32,-24.86,41.76,-20.68,87.53,5.89,85.94,-14.05,8.31,-5.58,58.75,-3.77,84.59,7.42,83.59,13.11,10.28,18.1,-13.18,144.97,
52,"Salas, Karaman",,,,,,,,,,Internal,2016Q PC In13.6 FC,0.0,0.0,0.0,0.0,0,0.0,5.0,0.0,0.0,0,0.0,0.0,0.0,0.0,13.78,0.0,36.09,0.0,0.0,0.0,45.14,0,0.0,0.0,0.0,0.0,0,0,0.0,0,0.0,0.0,0,0.0,0,0.0,0.0,0.0,0.0,900.0,24.0,20,0,0.0,20,0.0,900.0,1.0,48,450.0,3.0,0,0.0,0,,,10.0,3,30,0.0,0.0,1,120.74,0.05,,,,,,,,,,B2/L21,,,,Pm-3m/Fm-3m,,,,,,,,L10,,,,,P4/mmm,Modulations,,,,,,-42.73,-36.51,-35.79,-21.44,-16.67,-13.56,22.23,29.17,,,2.99,2.17,,-11.69,9.23,,,,,,,,,,,,,,,,70.77,73.46,-46.51,9.45,-35.94,56.58,-33.55,80.23,5.46,77.82,-27.62,7.68,-19.64,57.65,-17.92,81.14,7.58,79.62,12.96,9.7,15.96,-11.83,154.29,
53,"Salas, Karaman",,,,,,,DSalas_Comp_Manufacturer_Prod,Processing_HT,Test_Parameters,Internal,2016Q PC In13.3 WQ,0.0,0.0,0.0,0.0,0,0.0,5.05,0.0,0.0,0,0.0,0.0,0.0,0.0,13.55,0.0,36.42,0.0,0.0,0.0,44.97,0,0.0,0.0,0.0,0.0,0,0,0.0,0,0.0,0.0,0,0.0,0,0.0,0.0,0.0,0.0,20.0,0.0,20,0,0.0,20,0.0,900.0,24.0,0,300.0,0.25,0,0.0,0,,,10.0,3,30,0.0,0.0,1,122.02,0.05,,,,,,,,,,B2/L21,6.01,,,Pm-3m/Fm-3m,,,,,,,,L10,,,,,P4/mmm,Modulations,,,,,,-41.29,-34.64,-32.83,-22.24,-16.99,-14.25,18.58,27.04,,,2.93,2.21,,-11.46,9.31,,,,,,,,,,,,,,,,79.92,82.3,-43.29,12.76,-35.26,52.72,-32.98,92.68,7.75,88.78,-25.72,9.59,-17.62,61.75,-16.49,91.88,8.92,89.84,10.31,9.23,17.06,-11.46,155,
54,"Salas, Karaman",,,,,,,,,,Internal,2016Q PC In13.3 WQ,0.0,0.0,0.0,0.0,0,0.0,5.05,0.0,0.0,0,0.0,0.0,0.0,0.0,13.55,0.0,36.42,0.0,0.0,0.0,44.97,0,0.0,0.0,0.0,0.0,0,0,0.0,0,0.0,0.0,0,0.0,0,0.0,0.0,0.0,0.0,20.0,0.0,20,0,0.0,20,0.0,900.0,24.0,0,400.0,0.5,0,0.0,0,,,10.0,3,30,0.0,0.0,1,122.85,0.05,,,,,,,,,,B2/L21,6.01,,,Pm-3m/Fm-3m,,,,,,,,L10,,,,,P4/mmm,Modulations,,,,,,-24.65,-19.39,-15.74,-7.83,-1.97,1.93,17.67,26.58,,,3.67,2.37,,-13.56,9.35,,,,,,,,,,,,,,,,83.79,80.31,-27.71,11.63,-19.89,76.19,-19.07,95.41,9.7,89.57,-10.01,9.16,-3.03,58.56,-0.83,89.46,8.75,88.2,8.64,9.18,17.55,-13.49,141.93,
55,"Salas, Karaman",,,,,,,,,,Internal,2016Q PC In13.6 WQ,0.0,0.0,0.0,0.0,0,0.0,5.0,0.0,0.0,0,0.0,0.0,0.0,0.0,13.78,0.0,36.09,0.0,0.0,0.0,45.14,0,0.0,0.0,0.0,0.0,0,0,0.0,0,0.0,0.0,0,0.0,0,0.0,0.0,0.0,0.0,20.0,0.0,20,0,0.0,20,0.0,900.0,24.0,0,450.0,24.0,0,0.0,0,,,10.0,3,30,0.0,0.0,1,121.17,0.05,,,,,,,,,,B2/L21,,,,Pm-3m/Fm-3m,,,,,,,,L10,,,,,P4/mmm,Modulations,,,,,,-31.66,-28.3,-23.59,-17.17,-14.33,-10.43,13.16,21.23,,,3.25,2.39,,-12.56,9.73,,,,,,,,,,,,,,,,83.38,79.9,-34.1,8.61,-26.87,50.15,-24.35,91.99,8.55,87.17,-20.56,6.05,-13.07,70.46,-12.07,85.94,9.41,89.14,9.75,8.49,13.04,-12.18,145.52,
56,"Salas, Karaman",,,,,,,,,,Internal,2016Q PC In13.5 FC,0.0,0.0,0.0,0.0,0,0.0,5.04,0.0,0.0,0,0.0,0.0,0.0,0.0,13.71,0.0,36.09,0.0,0.0,0.0,45.16,0,0.0,0.0,0.0,0.0,0,0,0.0,0,0.0,0.0,0,0.0,0,0.0,0.0,0.0,0.0,900.0,24.0,20,0,0.0,20,0.0,900.0,1.0,24,450.0,0.25,0,0.0,0,,,10.0,3,30,0.0,0.0,1,120,0.05,,,,,,,,,,B2/L21,,,,Pm-3m/Fm-3m,,,,,,,,L10,,,,,P4/mmm,Modulations,,,,,,-28.26,-20.16,-19.22,-10.81,-5.85,-1.99,17.23,26.27,,,3.49,2.46,,-13.08,9.82,,,,,,,,,,,,,,,,57.8,58.1,-38.92,5.11,-19.76,45.01,-18,62.91,2.76,62.63,-17.02,4.68,-6.92,40.82,-4.94,62.78,4.81,61.99,20.92,12.08,12.95,-14.04,138.01,
57,"Cho, Karaman",,,,,,,,,,Internal,,0.0,0.0,0.0,0.0,0,0.0,5.0,0.0,0.0,0,0.0,0.0,0.0,0.0,13.3,0.0,36.7,0.0,0.0,0.0,45.0,0,0.0,0.0,0.0,0.0,0,0,0.0,0,0.0,0.0,0,0.0,0,0.0,0.0,0.0,0.0,20.0,0.0,20,0,0.0,20,0.0,20.0,0.0,0,0.0,0.0,0,0.0,0,,,10.0,2,30,0.0,0.0,1,119.26,,,,,,,,,,,,,,,,,,,,,,,,,,,,,,,,,,,-4.24,9.06,15.55,24.47,37.47,46.17,30.62,50.41,,,2.928,2.464,,,,,,,,,,,,,,,,,,,,,,,,,,,,,,,,,,,,,,,,,,
58,"Cho, Karaman",,,,,,,,,,Internal,,0.0,0.0,0.0,0.0,0,0.0,5.0,0.0,0.0,0,0.0,0.0,0.0,0.0,13.3,0.0,36.7,0.0,0.0,0.0,45.0,0,0.0,0.0,0.0,0.0,0,0,0.0,0,0.0,0.0,0,0.0,0,0.0,0.0,0.0,0.0,20.0,0.0,20,0,0.0,20,0.0,20.0,0.0,0,350.0,3.0,0,0.0,0,,,10.0,2,30,0.0,0.0,1,127.7,,,,,,,,,,,,,,,,,,,,,,,,,,,,,,,,,,,-34.35,-22.18,4.19,6.42,21.63,29.67,25.48,64.02,,,3.448,2.481,,,,,,,,,,,,,,,,,,,,,,,,,,,,,,,,,,,,,,,,,,
59,"Salas, Karaman",,,,,,,,,,Internal,2016Q PC In13.3 WQ,0.0,0.0,0.0,0.0,0,0.0,5.05,0.0,0.0,0,0.0,0.0,0.0,0.0,13.55,0.0,36.42,0.0,0.0,0.0,44.97,0,0.0,0.0,0.0,0.0,0,0,0.0,0,0.0,0.0,0,0.0,0,0.0,0.0,0.0,0.0,20.0,0.0,20,0,0.0,20,0.0,900.0,24.0,0,450.0,0.5,0,0.0,0,,,10.0,3,30,0.0,0.0,1,119.95,0.05,,,,,,,,,,B2/L21,6.01,,,Pm-3m/Fm-3m,,,,,,,,L10,,,,,P4/mmm,Modulations,,,,,,-14.33,-9.59,-5.81,-0.39,3.86,7.93,13.74,22.26,,,3.97,2.54,,-14.36,9.66,,,,,,,,,,,,,,,,90.93,84.84,-19.28,8.47,-11.81,41.59,-9.28,99.4,9.1,97.6,-2.94,6.93,3.87,56.73,5.19,91.77,10.44,92.53,9.99,8.13,15.08,-14.14,129.24,
60,"Salas, Karaman",,,,,,,,,,Internal,2016Q PC In13.3 WQ,0.0,0.0,0.0,0.0,0,0.0,5.05,0.0,0.0,0,0.0,0.0,0.0,0.0,13.55,0.0,36.42,0.0,0.0,0.0,44.97,0,0.0,0.0,0.0,0.0,0,0,0.0,0,0.0,0.0,0,0.0,0,0.0,0.0,0.0,0.0,20.0,0.0,20,0,0.0,20,0.0,900.0,24.0,0,450.0,0.25,0,0.0,0,,,10.0,3,30,0.0,0.0,1,119.82,0.05,,,,,,,,,,B2/L21,6.01,,,Pm-3m/Fm-3m,,,,,,,,L10,,,,,P4/mmm,Modulations,,,,,,-12.92,-8.37,-7.13,0.3,3.53,8.13,15.26,21.05,,,3.7,2.56,,-13.36,9.72,,,,,,,,,,,,,,,,50.15,52.39,-21.91,7.57,-11.41,31.75,-7.7,57.72,3.53,53.46,-6.21,5.4,2.61,40.06,5.58,57.79,4.44,56.37,14.2,11.79,13.65,-19.04,127.53,
61,"Salas, Karaman",,,,,,,,,,Internal,2016Q PC In13.6 FC,0.0,0.0,0.0,0.0,0,0.0,5.0,0.0,0.0,0,0.0,0.0,0.0,0.0,13.78,0.0,36.09,0.0,0.0,0.0,45.14,0,0.0,0.0,0.0,0.0,0,0,0.0,0,0.0,0.0,0,0.0,0,0.0,0.0,0.0,0.0,900.0,24.0,20,0,0.0,20,0.0,900.0,1.0,48,500.0,3.0,0,0.0,0,,,10.0,3,30,0.0,0.0,1,115.69,0.05,,,,,,,,,,B2/L21,,,,Pm-3m/Fm-3m,,,,,,,,L10,,,,,P4/mmm,Modulations,,,,,,-20.91,-12.82,-12.41,-4.46,0.66,4.21,16.62,25.12,,,4.25,2.56,,-15.54,9.91,,,,,,,,,,,,,,,,85.64,82.5,-22.65,10.28,-12.05,57.48,-11.17,95.92,7.46,92.58,-6.86,8.62,1.23,65.06,2.05,91.13,9.26,89.15,11.48,8.91,13.25,-13.94,126.86,
62,"Cho, Karaman",,,,,,,,,,Internal,,0.0,0.0,0.0,0.0,0,0.0,5.0,0.0,0.0,0,0.0,0.0,0.0,0.0,13.3,0.0,36.7,0.0,0.0,0.0,45.0,0,0.0,0.0,0.0,0.0,0,0,0.0,0,0.0,0.0,0,0.0,0,0.0,0.0,0.0,0.0,20.0,0.0,20,0,0.0,20,0.0,20.0,0.0,0,0.0,0.0,0,0.0,0,,,10.0,2,30,0.0,0.0,1,125.01,,,,,,,,,,,,,,,,,,,,,,,,,,,,,,,,,,,-22.92,-10.9,-10.72,-6.07,3.01,6.17,16.89,29.09,,,3.24,2.593,,,,,,,,,,,,,,,,,,,,,,,,,,,,,,,,,,,,,,,,,,
63,"Salas, Karaman",,,,,,,,,,Internal,2016Q PC In13.5 FC,0.0,0.0,0.0,0.0,0,0.0,5.04,0.0,0.0,0,0.0,0.0,0.0,0.0,13.71,0.0,36.09,0.0,0.0,0.0,45.16,0,0.0,0.0,0.0,0.0,0,0,0.0,0,0.0,0.0,0,0.0,0,0.0,0.0,0.0,0.0,900.0,24.0,20,0,0.0,20,0.0,900.0,1.0,24,450.0,3.0,0,0.0,0,,,10.0,3,30,0.0,0.0,1,119.78,0.05,,,,,,,,,,B2/L21,,,,Pm-3m/Fm-3m,,,,,,,,L10,,,,,P4/mmm,Modulations,,,,,,-27.61,-21.1,-19.2,-9.94,-5.53,-2.94,16.26,24.67,,,3.38,2.6,,-12.65,10.36,,,,,,,,,,,,,,,,46.9,46.54,-37.71,5.24,-18.91,35.13,-17.44,52.14,2.31,48.97,-16.33,4.74,-5.59,40.58,-4.25,51.28,3.85,49.29,20.28,12.09,13.26,-15.27,137.22,
64,"Salas, Karaman",,,,,,,,,,Internal,2016Q PC In13.3 WQ,0.0,0.0,0.0,0.0,0,0.0,5.05,0.0,0.0,0,0.0,0.0,0.0,0.0,13.55,0.0,36.42,0.0,0.0,0.0,44.97,0,0.0,0.0,0.0,0.0,0,0,0.0,0,0.0,0.0,0,0.0,0,0.0,0.0,0.0,0.0,20.0,0.0,20,0,0.0,20,0.0,900.0,24.0,0,400.0,0.25,0,0.0,0,,,10.0,3,30,0.0,0.0,1,122.95,0.05,,,,,,,,,,B2/L21,6.01,,,Pm-3m/Fm-3m,,,,,,,,L10,,,,,P4/mmm,Modulations,,,,,,-22.25,-16.24,-11.2,-6.75,-1.48,4.92,16.12,27.17,,,3.91,2.61,,-14.37,10.17,,,,,,,,,,,,,,,,50.75,52.04,-35.01,8.44,-18.89,36.4,-12.66,59.19,2.27,55.96,-14.38,6.76,-2.14,39.66,1.31,58.8,3.32,57.02,22.34,15.68,15.36,-14.45,135.61,
65,"Salas, Karaman",,,,,,,,,,Internal,2016Q PC In13.5 FC,0.0,0.0,0.0,0.0,0,0.0,5.04,0.0,0.0,0,0.0,0.0,0.0,0.0,13.71,0.0,36.09,0.0,0.0,0.0,45.16,0,0.0,0.0,0.0,0.0,0,0,0.0,0,0.0,0.0,0,0.0,0,0.0,0.0,0.0,0.0,900.0,24.0,20,0,0.0,20,0.0,900.0,1.0,24,450.0,0.5,0,0.0,0,,,10.0,3,30,0.0,0.0,1,119.99,0.05,,,,,,,,,,B2/L21,,,,Pm-3m/Fm-3m,,,,,,,,L10,,,,,P4/mmm,Modulations,,,,,,-27.71,-20.4,-17.97,-9.24,-4.73,-0.96,17.01,26.75,,,3.33,2.68,,-12.43,10.68,,,,,,,,,,,,,,,,73.65,72.86,-32.94,5.51,-18.94,50.14,-17.37,79.16,4.73,78.25,-14.66,5.12,-6.44,45.43,-4.66,77.97,7.28,77.09,15.56,10,12.61,-13.65,137.36,
66,"Salas, Karaman",,,,,,,,,,Internal,2016Q PC In13.5 FC,0.0,0.0,0.0,0.0,0,0.0,5.04,0.0,0.0,0,0.0,0.0,0.0,0.0,13.71,0.0,36.09,0.0,0.0,0.0,45.16,0,0.0,0.0,0.0,0.0,0,0,0.0,0,0.0,0.0,0,0.0,0,0.0,0.0,0.0,0.0,900.0,24.0,20,0,0.0,20,0.0,900.0,1.0,24,450.0,24.0,0,0.0,0,,,10.0,3,30,0.0,0.0,1,120.01,0.05,,,,,,,,,,B2/L21,,,,Pm-3m/Fm-3m,,,,,,,,L10,,,,,P4/mmm,Modulations,,,,,,-26.71,-20.02,-17.03,-8.55,-4.45,-0.83,16.2,25.88,,,3.53,2.69,,-13.14,10.67,,,,,,,,,,,,,,,,57.42,57.52,-39.56,4.98,-19.45,44.87,-17.08,62.4,2.55,62.48,-15.71,4.85,-5.02,47.3,-3.38,62.38,4.66,62.12,22.48,12.33,14.06,-14.05,137.09,
67,"Salas, Karaman",,,,,,,,,,Internal,2016Q PC In13.3 WQ,0.0,0.0,0.0,0.0,0,0.0,5.05,0.0,0.0,0,0.0,0.0,0.0,0.0,13.55,0.0,36.42,0.0,0.0,0.0,44.97,0,0.0,0.0,0.0,0.0,0,0,0.0,0,0.0,0.0,0,0.0,0,0.0,0.0,0.0,0.0,20.0,0.0,20,0,0.0,20,0.0,900.0,24.0,0,400.0,24.0,0,0.0,0,,,10.0,3,30,0.0,0.0,1,124.39,0.05,,,,,,,,,,B2/L21,6.01,,,Pm-3m/Fm-3m,,,,,,,,L10,,,,,P4/mmm,Modulations,,,,,,-19.53,-12.55,-8.08,-2.3,3.63,8.03,16.11,27.56,,,3.48,2.73,,-12.61,10.51,,,,,,,,,,,,,,,,84.25,80.72,-24.06,9.96,-10.51,66.74,-7.84,94.2,5.19,92.16,-6.08,7.62,2.96,51.44,7.66,88.34,5.88,88.9,16.22,13.74,14.48,-11.92,132.22,
68,"Salas, Karaman",,,,,,,,,,Internal,2016Q PC In13.6 WQ,0.0,0.0,0.0,0.0,0,0.0,5.0,0.0,0.0,0,0.0,0.0,0.0,0.0,13.78,0.0,36.09,0.0,0.0,0.0,45.14,0,0.0,0.0,0.0,0.0,0,0,0.0,0,0.0,0.0,0,0.0,0,0.0,0.0,0.0,0.0,20.0,0.0,20,0,0.0,20,0.0,900.0,24.0,0,500.0,3.0,0,0.0,0,,,10.0,3,30,0.0,0.0,1,117.86,0.05,,,,,,,,,,B2/L21,,,,Pm-3m/Fm-3m,,,,,,,,L10,,,,,P4/mmm,Modulations,,,,,,-23.57,-17.13,-15.11,-8.38,-4.97,-1.21,13.9,22.36,,,3.92,2.81,,-14.61,11.04,,,,,,,,,,,,,,,,68.3,68.64,-23.59,7.66,-16.1,51.59,-14.13,75.96,7.22,73.37,-10.91,5.44,-4.93,47.27,-2.78,74.08,8.44,74.33,9.46,8.13,11.26,-13.34,131.99,
