Repository: sinazadeh/CatBoost-SMAs

# CatBoost SMAs
This repository contains a sample implementation of using CatBoost for building a surrogate model for transformation temperatures of Shape Memory Alloys (SMAs). The sample code (found in [main.py](main.py)) showcases how CatBoost can be used to model this data and make predictions with a high degree of accuracy. The accompanying [raw_data.csv](raw_data.csv) file contains 4899 data points that can be used to train and validate the model. This data can also serve as a reference for researchers looking to explore the use of CatBoost in this particular field.

File: raw_data.csv (part 2 of 67)
termediate_a_(A),Micro_Intermediate_b,Micro_Intermediate_c,Micro_Intermediate_Space_Group,Micro_Martensite_Test_Temperature_Above_Af(Temp-Af),Micro_Martensite_Structure,Micro_Martensite_a_(A),Micro_Martensite_b,Micro_Martensite_c,Micro_Martensite_Beta,Micro_Martensite_Space_Group,Micro_Martensite_Sub-structure,Micro_Precipitate_Test_Temperature,Micro_Precipitate_Structure,Micro_Precipitate_Volume_Fraction,NeedsAttention,SME_Transforms,SME_Mf,SME_Mp,SME_Ms,SME_As,SME_Ap,SME_Af,SME_Thermal_Hysteresis,SME_Transformation_Range,SME_RfM,SME_RfA,SME_dH(MA)(J/g),SME_dH(AM)(J/g),SME_dH(AR)(J/G),SME_dS(MA)(J/kgK),SME_dS(AM)(J/kgK),SME_dS(AR)(J/kgK),SME_epsilonAct(%),SME_epsilonIrr(%),SME_Failure(FatigueTest),SME_Bend_Recovery(%),SE_R.Strain(%),SE_Strain_Max(%),SE_Stress_Max(MPa),SE_Mf_Stress,SE_Ms_Stress,SE_As_Stress,SE_Af_Stress,SE_M_Yield,SE_A_Yield,MSME_Magnetization (emu/g),MSME_Magnetization Change (AM)(emu/g),MSME_Magnetization Change (MA)(emu/g),MSME_Mf Temp (Â°C),MSME_Mf Mag (emu/g),MSME_Mp Temp (Â°C),MSME_Mp Mag (emu/g),MSME_Ms_Temp(C),MSME_Ms_Mag(emu/g),MSME_Direct average rate (emu/gÂ°C),MSME_Direct_integrated_magnetization_change(emu/g),MSME_As_Temp(C),MSME_As_Mag(emu/g),MSME_Ap_Temp (C),MSME_Ap_Mag(emu/g),MSME_Af_Temp (C),MSME_Af_Mag(emu/g),MSME_Reverse_average_rate(emu/gC),MSME_Reverse_integrated_magnetization_change(emu/g),MSME_Direct_MT_range(C),MSME_Reverse_MT_range(C),MSME_Hysteresis(C),MSME_Estimated_entropy_difference_(J/kg*K),"MSME_Tc(DSC)-Ms(SQUID,0.05T)",Hard_VHN
69,"Salas, Karaman",,,,,,,,,,Internal,2016Q PC In13.5 WQ,0.0,0.0,0.0,0.0,0,0.0,5.04,0.0,0.0,0,0.0,0.0,0.0,0.0,13.71,0.0,36.09,0.0,0.0,0.0,45.16,0,0.0,0.0,0.0,0.0,0,0,0.0,0,0.0,0.0,0,0.0,0,0.0,0.0,0.0,0.0,20.0,0.0,20,0,0.0,20,0.0,900.0,24.0,0,450.0,72.0,0,0.0,0,,,10.0,3,30,0.0,0.0,1,120.59,0.05,,,,,,,,,,B2/L21,,,,Pm-3m/Fm-3m,,,,,,,,L10,,,,,P4/mmm,Modulations,,,,,,-19.52,-16.31,-3.97,-4.81,-1.27,3.73,7.7,23.25,,,3.3,2.89,,-12.15,11.14,,,,,,,,,,,,,,,,55.43,57.46,-20.96,10.07,-14.61,43.7,-7.52,65.5,4.12,58.92,-7.49,7.24,-2.16,39.58,1.57,64.69,6.34,62.23,13.44,9.06,10.77,-18.5,128.11,
70,"Salas, Karaman",,,,,,,,,,Internal,2016Q PC In13.5 WQ,0.0,0.0,0.0,0.0,0,0.0,5.04,0.0,0.0,0,0.0,0.0,0.0,0.0,13.71,0.0,36.09,0.0,0.0,0.0,45.16,0,0.0,0.0,0.0,0.0,0,0,0.0,0,0.0,0.0,0,0.0,0,0.0,0.0,0.0,0.0,20.0,0.0,20,0,0.0,20,0.0,900.0,24.0,0,450.0,24.0,0,0.0,0,,,10.0,3,30,0.0,0.0,1,120.12,0.05,,,,,,,,,,B2/L21,,,,Pm-3m/Fm-3m,,,,,,,,L10,,,,,P4/mmm,Modulations,,,,,,-18.53,-13,-11.44,-3.32,0.01,3.05,14.49,21.58,,,3.96,2.93,,-14.52,11.34,,,,,,,,,,,,,,,,38.05,39.23,-26.32,5.24,-16.58,24.99,-12.58,43.29,2.77,41.05,-8.34,3.87,-1.12,27.39,1.07,43.1,4.17,43.63,13.74,9.41,14.56,-15.9,132.7,
71,"Salas, Karaman",,,,,,,,,,Internal,2016Q PC In13.3 WQ,0.0,0.0,0.0,0.0,0,0.0,5.05,0.0,0.0,0,0.0,0.0,0.0,0.0,13.55,0.0,36.42,0.0,0.0,0.0,44.97,0,0.0,0.0,0.0,0.0,0,0,0.0,0,0.0,0.0,0,0.0,0,0.0,0.0,0.0,0.0,20.0,0.0,20,0,0.0,20,0.0,900.0,24.0,0,450.0,3.0,0,0.0,0,,,10.0,3,30,0.0,0.0,1,120.73,0.05,,,,,,,,,,B2/L21,6.01,,,Pm-3m/Fm-3m,,,,,,,,L10,,,,,P4/mmm,Modulations,,,,,,-4.09,-0.9,-0.42,8.15,10.71,13.37,13.79,17.46,,,4.33,3.02,,-15.29,11.12,,,,,,,,,,,,,,,,90.87,87.73,-8.14,8.42,-1.72,51.34,1.64,99.3,9.3,100.74,4.59,6.43,10.57,59.05,12.78,94.15,10.71,96.94,9.77,8.19,11.71,-15.99,119.1,
72,"Salas, Karaman",,,,,,,,,,Internal,2016Q PC In13.6 WQ,0.0,0.0,0.0,0.0,0,0.0,5.0,0.0,0.0,0,0.0,0.0,0.0,0.0,13.78,0.0,36.09,0.0,0.0,0.0,45.14,0,0.0,0.0,0.0,0.0,0,0,0.0,0,0.0,0.0,0,0.0,0,0.0,0.0,0.0,0.0,20.0,0.0,20,0,0.0,20,0.0,900.0,24.0,0,500.0,72.0,0,0.0,0,,,10.0,3,30,0.0,0.0,1,116.92,0.05,,,,,,,,,,B2/L21,,,,Pm-3m/Fm-3m,,,,,,,,L10,,,,,P4/mmm,Modulations,,,,,,-18.77,-11.98,-10.76,-3.87,0.45,2.96,13.72,21.73,,,3.83,3.14,,-14.04,12.1,,,,,,,,,,,,,,,,84.11,84.48,-19.91,9.36,-13.01,62.45,-11.83,93.47,10.4,91.99,-6.88,6.55,-0.49,62.98,0.5,91.03,11.44,91.84,8.08,7.38,12.42,-14.38,128.75,
73,"Cho, Karaman",,,,,,,,,,Internal,,0.0,0.0,0.0,0.0,0,0.0,5.0,0.0,0.0,0,0.0,0.0,0.0,0.0,13.3,0.0,36.7,0.0,0.0,0.0,45.0,0,0.0,0.0,0.0,0.0,0,0,0.0,0,0.0,0.0,0,0.0,0,0.0,0.0,0.0,0.0,20.0,0.0,20,0,0.0,20,0.0,20.0,0.0,0,650.0,3.0,0,0.0,0,,,10.0,2,30,0.0,0.0,1,124.87,,,,,,,,,,,,,,,,,,,,,,,,,,,,,,,,,,,-4.37,21.61,28.88,22.26,43.47,53.91,25.03,58.28,,,4.231,3.158,,,,,,,,,,,,,,,,,,,,,,,,,,,,,,,,,,,,,,,,,,
74,"Salas, Karaman",,,,,,,,,,Internal,2016Q PC In13.6 FC,0.0,0.0,0.0,0.0,0,0.0,5.0,0.0,0.0,0,0.0,0.0,0.0,0.0,13.78,0.0,36.09,0.0,0.0,0.0,45.14,0,0.0,0.0,0.0,0.0,0,0,0.0,0,0.0,0.0,0,0.0,0,0.0,0.0,0.0,0.0,900.0,24.0,20,0,0.0,20,0.0,900.0,1.0,48,500.0,72.0,0,0.0,0,,,10.0,3,30,0.0,0.0,1,116.25,0.05,,,,,,,,,,B2/L21,,,,Pm-3m/Fm-3m,,,,,,,,L10,,,,,P4/mmm,Modulations,,,,,,-18.16,-12.12,-10.85,-1.07,3.61,7.06,17.91,25.22,,,4.08,3.23,,-14.79,12.46,,,,,,,,,,,,,,,,86.21,86.75,-17.15,6.33,-9,67.51,-8.15,92.55,9.58,93.96,-4.77,4.53,2.09,62.9,2.91,91.28,11.29,92.04,9,7.68,11.07,-16,124.4,
75,"Salas, Karaman",,,,,,,,,,Internal,2016Q PC In13.3 WQ,0.0,0.0,0.0,0.0,0,0.0,5.05,0.0,0.0,0,0.0,0.0,0.0,0.0,13.55,0.0,36.42,0.0,0.0,0.0,44.97,0,0.0,0.0,0.0,0.0,0,0,0.0,0,0.0,0.0,0,0.0,0,0.0,0.0,0.0,0.0,20.0,0.0,20,0,0.0,20,0.0,20.0,0.0,0,900.0,24.0,0,0.0,0,,,10.0,3,30,0.0,0.0,1,117.28,0.05,,,,,,,,,,B2/L21,6.01,,,Pm-3m/Fm-3m,,,,,,,,L10,,,,,P4/mmm,Modulations,,,,,,-2.71,2.85,2.88,9.12,13.38,15.33,12.45,18.04,,,4.72,3.24,,-16.54,11.84,,,,,,,,,,,,,,,,61.66,62.8,-5.36,8.01,0.46,46.31,2.53,69.68,7.81,67.74,6.95,5.83,12.61,43.96,14.26,68.63,8.59,69.58,7.9,7.31,11.94,-17.49,114.75,
76,"Salas, Karaman",,,,,,,,,,Internal,2016Q PC In13.5 WQ,0.0,0.0,0.0,0.0,0,0.0,5.04,0.0,0.0,0,0.0,0.0,0.0,0.0,13.71,0.0,36.09,0.0,0.0,0.0,45.16,0,0.0,0.0,0.0,0.0,0,0,0.0,0,0.0,0.0,0,0.0,0,0.0,0.0,0.0,0.0,20.0,0.0,20,0,0.0,20,0.0,900.0,24.0,0,500.0,72.0,0,0.0,0,,,10.0,3,30,0.0,0.0,1,116.32,0.05,,,,,,,,,,B2/L21,,,,Pm-3m/Fm-3m,,,,,,,,L10,,,,,P4/mmm,Modulations,,,,,,-12.65,-6.79,-1.6,3.68,7.54,10.76,12.36,23.41,,,3.85,3.28,,-13.72,12.3,,,,,,,,,,,,,,,,58.13,59.39,-16.36,10.06,-6.55,43.71,-3.56,68.19,4.54,61.59,0.13,8.09,6.62,41.93,9.32,67.48,6.46,62.97,12.8,9.19,13.02,-16.54,119.88,
77,"Salas, Karaman",,,,,,,,,,Internal,2016Q PC In13.5 WQ,0.0,0.0,0.0,0.0,0,0.0,5.04,0.0,0.0,0,0.0,0.0,0.0,0.0,13.71,0.0,36.09,0.0,0.0,0.0,45.16,0,0.0,0.0,0.0,0.0,0,0,0.0,0,0.0,0.0,0,0.0,0,0.0,0.0,0.0,0.0,20.0,0.0,20,0,0.0,20,0.0,900.0,24.0,0,500.0,24.0,0,0.0,0,,,10.0,3,30,0.0,0.0,1,115.59,0.05,,,,,,,,,,B2/L21,,,,Pm-3m/Fm-3m,,,,,,,,L10,,,,,P4/mmm,Modulations,,,,,,-3.57,0.68,1.72,9.29,12.03,15.21,13.49,18.78,,,4.77,3.42,,-16.76,12.54,,,,,,,,,,,,,,,,62.78,66.03,-2.35,8.69,0.55,36.11,1.55,71.47,16.1,68.65,7.57,5.63,12.69,52.55,13.6,71.66,10.96,71.46,3.9,6.03,12.09,-17.63,114.04,
78,"Salas, Karaman",,,,,,,,,,Internal,2016Q PC In13.7 WQ,0.0,0.0,0.0,0.0,0,0.0,5.01,0.0,0.0,0,0.0,0.0,0.0,0.0,13.98,0.0,36.09,0.0,0.0,0.0,44.97,0,0.0,0.0,0.0,0.0,0,0,0.0,0,0.0,0.0,0,0.0,0,0.0,0.0,0.0,0.0,20.0,0.0,20,0,0.0,20,0.0,900.0,24.0,0,600.0,72.0,0,0.0,0,,,10.0,3,30,0.0,0.0,1,108.9,0.05,,,,,,,,,,B2/L21,,,,Pm-3m/Fm-3m,,,,,,,,L10,,,,,P4/mmm,Modulations,,,,,,-22.43,-17.71,-8.81,-7.23,-4.72,3.33,12.14,25.76,,,4.13,3.49,,-15.27,13.6,,,,,,,,,,,,,,,,70.19,72.63,-24.17,8.04,-16.24,39.94,-8,78.23,4.34,78.08,-11.71,5.59,-5.12,36.49,1.99,78.22,5.3,80.1,16.18,13.7,10.55,-16.96,116.9,
79,"Salas, Karaman",,,,,,,,,,Internal,2016Q PC In13.6 WQ,0.0,0.0,0.0,0.0,0,0.0,5.0,0.0,0.0,0,0.0,0.0,0.0,0.0,13.78,0.0,36.09,0.0,0.0,0.0,45.14,0,0.0,0.0,0.0,0.0,0,0,0.0,0,0.0,0.0,0,0.0,0,0.0,0.0,0.0,0.0,20.0,0.0,20,0,0.0,20,0.0,900.0,24.0,0,500.0,24.0,0,0.0,0,,,10.0,3,30,0.0,0.0,1,116.81,0.05,,,,,,,,,,B2/L21,,,,Pm-3m/Fm-3m,,,,,,,,L10,,,,,P4/mmm,Modulations,,,,,,-15.32,-10.85,-6.35,-2.46,0.77,4.34,10.69,19.66,,,4.15,3.52,,-15.18,13.44,,,,,,,,,,,,,,,,82.69,83.74,-16.54,8.6,-8.99,60.87,-5.96,91.29,7.81,91.71,-4.02,7.27,1.15,53.3,3.18,91,11.64,90.52,10.58,7.2,9.64,-15.1,122.77,
80,"Salas, Karaman",,,,,,,,,,Internal,2016Q PC In13.7 WQ,0.0,0.0,0.0,0.0,0,0.0,5.01,0.0,0.0,0,0.0,0.0,0.0,0.0,13.98,0.0,36.09,0.0,0.0,0.0,44.97,0,0.0,0.0,0.0,0.0,0,0,0.0,0,0.0,0.0,0,0.0,0,0.0,0.0,0.0,0.0,20.0,0.0,20,0,0.0,20,0.0,900.0,24.0,0,600.0,3.0,0,0.0,0,,,10.0,3,30,0.0,0.0,1,107.94,0.05,,,,,,,,,,B2/L21,,,,Pm-3m/Fm-3m,,,,,,,,L10,,,,,P4/mmm,Modulations,,,,,,-23.24,-16.16,-14.19,-6.2,-1.49,2.1,16.29,25.34,,,4.44,3.58,,-16.37,14.02,,,,,,,,,,,,,,,,81.2,81.12,-22.92,8.02,-16.42,41.22,-9.58,89.23,6.08,88.94,-9.64,5.94,-4.31,42.12,2.01,87.06,6.97,89.55,13.35,11.64,11.85,-13.16,117.52,
81,"Salas, Karaman",,,,,,,,,,Internal,2016Q PC In13.5 WQ,0.0,0.0,0.0,0.0,0,0.0,5.04,0.0,0.0,0,0.0,0.0,0.0,0.0,13.71,0.0,36.09,0.0,0.0,0.0,45.16,0,0.0,0.0,0.0,0.0,0,0,0.0,0,0.0,0.0,0,0.0,0,0.0,0.0,0.0,0.0,20.0,0.0,20,0,0.0,20,0.0,900.0,24.0,0,500.0,3.0,0,0.0,0,,,10.0,3,30,0.0,0.0,1,115.52,0.05,,,,,,,,,,B2/L21,,,,Pm-3m/Fm-3m,,,,,,,,L10,,,,,P4/mmm,Modulations,,,,,,-8.94,-5.27,1.09,6.02,9.11,13.97,12.88,22.91,,,4.61,3.64,,-16.32,13.56,,,,,,,,,,,,,,,,63.46,64.59,-13.75,6.28,-4.21,36.97,2.05,69.74,4.02,68.71,3.38,4.97,10.21,44.69,13.41,69.55,6.44,69.79,15.8,10.03,12.89,-14.07,113.47,
82,"Salas, Karaman",,,,,,,,,,Internal,2016Q PC In13.3 WQ,0.0,0.0,0.0,0.0,0,0.0,5.05,0.0,0.0,0,0.0,0.0,0.0,0.0,13.55,0.0,36.42,0.0,0.0,0.0,44.97,0,0.0,0.0,0.0,0.0,0,0,0.0,0,0.0,0.0,0,0.0,0,0.0,0.0,0.0,0.0,20.0,0.0,20,0,0.0,20,0.0,900.0,24.0,0,500.0,0.25,0,0.0,0,,,10.0,3,30,0.0,0.0,1,118.05,0.05,,,,,,,,,,B2/L21,6.01,,,Pm-3m/Fm-3m,,,,,,,,L10,,,,,P4/mmm,Modulations,,,,,,-9.05,-2.7,-0.68,5.49,9.94,13.67,14.35,22.72,,,4.41,3.74,,-15.6,13.9,,,,,,,,,,,,,,,,45.46,46.66,-11.19,5.58,-1.63,35.06,0.14,51.04,4.01,47.99,1.77,3.98,10.24,32.93,12.36,50.64,4.41,49.59,11.32,10.59,12.05,-18.6,117.91,
83,"Cho, Karaman",,,,,,,,,,Internal,,0.0,0.0,0.0,0.0,0,0.0,5.0,0.0,0.0,0,0.0,0.0,0.0,0.0,13.3,0.0,36.7,0.0,0.0,0.0,45.0,0,0.0,0.0,0.0,0.0,0,0,0.0,0,0.0,0.0,0,0.0,0,0.0,0.0,0.0,0.0,20.0,0.0,20,0,0.0,20,0.0,20.0,0.0,0,550.0,3.0,0,0.0,0,,,10.0,2,30,0.0,0.0,1,128.29,,,,,,,,,,,,,,,,,,,,,,,,,,,,,,,,,,,-13.72,14.12,23.6,18.8,37.08,46.3,22.7,60.02,,,5.062,3.746,,,,,,,,,,,,,,,,,,,,,,,,,,,,,,,,,,,,,,,,,,
84,"Salas, Karaman",,,,,,,,,,Internal,2016Q PC In13.7 WQ,0.0,0.0,0.0,0.0,0,0.0,5.01,0.0,0.0,0,0.0,0.0,0.0,0.0,13.98,0.0,36.09,0.0,0.0,0.0,44.97,0,0.0,0.0,0.0,0.0,0,0,0.0,0,0.0,0.0,0,0.0,0,0.0,0.0,0.0,0.0,20.0,0.0,20,0,0.0,20,0.0,900.0,24.0,0,600.0,24.0,0,0.0,0,,,10.0,3,30,0.0,0.0,1,108.25,0.05,,,,,,,,,,B2/L21,,,,Pm-3m/Fm-3m,,,,,,,,L10,,,,,P4/mmm,Modulations,,,,,,-21.67,-15,-7.55,-5.89,-2.28,3.99,11.54,25.66,,,4.49,3.79,,-16.54,14.7,,,,,,,,,,,,,,,,76.54,80.6,-21.79,9.6,-13.77,45.65,-7.76,86.14,5.46,84.08,-8.96,6.67,-2.09,44.29,2.72,87.27,6.9,88.22,14.02,11.68,11.08,-12.67,116.01,
85,"Salas, Karaman",,,,,,,,,,Internal,2016Q PC In13.3 WQ,0.0,0.0,0.0,0.0,0,0.0,5.05,0.0,0.0,0,0.0,0.0,0.0,0.0,13.55,0.0,36.42,0.0,0.0,0.0,44.97,0,0.0,0.0,0.0,0.0,0,0,0.0,0,0.0,0.0,0,0.0,0,0.0,0.0,0.0,0.0,20.0,0.0,20,0,0.0,20,0.0,900.0,24.0,0,400.0,72.0,0,0.0,0,,,10.0,3,30,0.0,0.0,1,124.79,0.05,,,,,,,,,,B2/L21,6.01,,,Pm-3m/Fm-3m,,,,,,,,L10,,,,,P4/mmm,Modulations,,,,,,8.17,13.95,16.35,21.98,25.57,30.25,13.9,22.08,,,5.18,3.82,,-17.34,13.37,,,,,,,,,,,,,,,,56.94,58.18,3.65,7.95,13.53,47.64,15.16,64.9,4.95,60.99,18.9,5.55,25.76,44.16,27.58,63.73,6.7,63.7,11.51,8.68,12.33,-21.17,109.63,
86,"Cho, Karaman",,,,,,,,,,Internal,,0.0,0.0,0.0,0.0,0,0.0,5.0,0.0,0.0,0,0.0,0.0,0.0,0.0,13.3,0.0,36.7,0.0,0.0,0.0,45.0,0,0.0,0.0,0.0,0.0,0,0,0.0,0,0.0,0.0,0,0.0,0,0.0,0.0,0.0,0.0,20.0,0.0,20,0,0.0,20,0.0,20.0,0.0,0,400.0,3.0,0,0.0,0,,,10.0,2,30,0.0,0.0,1,125.09,,,,,,,,,,,,,,,,,,,,,,,,,,,,,,,,,,,-14.4,5.77,13.96,21.33,35.3,44.43,30.47,58.83,,,3.964,3.828,,,,,,,,,,,,,,,,,,,,,,,,,,,,,,,,,,,,,,,,,,
87,"Cho, Karaman",,,,,,,,,,Internal,,0.0,0.0,0.0,0.0,0,0.0,5.0,0.0,0.0,0,0.0,0.0,0.0,0.0,13.3,0.0,36.7,0.0,0.0,0.0,45.0,0,0.0,0.0,0.0,0.0,0,0,0.0,0,0.0,0.0,0,0.0,0,0.0,0.0,0.0,0.0,20.0,0.0,20,0,0.0,20,0.0,20.0,0.0,0,400.0,7.0,0,0.0,0,,,10.0,2,30,0.0,0.0,1,124.82,,,,,,,,,,,,,,,,,,,,,,,,,,,,,,,,,,,-2.58,9.49,16.08,25.28,38.08,46.82,30.74,49.4,,,4.75,3.953,,,,,,,,,,,,,,,,,,,,,,,,,,,,,,,,,,,,,,,,,,
88,"Cho, Karaman",,,,,,,,,,Internal,,0.0,0.0,0.0,0.0,0,0.0,5.0,0.0,0.0,0,0.0,0.0,0.0,0.0,13.3,0.0,36.7,0.0,0.0,0.0,45.0,0,0.0,0.0,0.0,0.0,0,0,0.0,0,0.0,0.0,0,0.0,0,0.0,0.0,0.0,0.0,20.0,0.0,20,0,0.0,20,0.0,20.0,0.0,0,550.0,3.0,0,0.0,0,,,10.0,2,30,0.0,0.0,1,115.83,,,,,,,,,,,,,,,,,,,,,,,,,,,,,,,,,,,20.79,26.44,26.75,29.85,36.28,39.77,13.02,18.98,,,4.419,3.999,,,,,,,,,,,,,,,,,,,,,,,,,,,,,,,,,,,,,,,,,,
89,"Cho, Karaman",,,,,,,,,,Internal,,0.0,0.0,0.0,0.0,0,0.0,5.0,0.0,0.0,0,0.0,0.0,0.0,0.0,13.3,0.0,36.7,0.0,0.0,0.0,45.0,0,0.0,0.0,0.0,0.0,0,0,0.0,0,0.0,0.0,0,0.0,0,0.0,0.0,0.0,0.0,20.0,0.0,20,0,0.0,20,0.0,20.0,0.0,0,450.0,7.0,0,0.0,0,,,10.0,2,30,0.0,0.0,1,,,,,,,,,,,,,,,,,,,,,,,,,,,,,,,,,,,,11.68,24.37,32.13,35.92,49.73,59.32,27.19,47.64,,,7.058,4.037,,,,,,,,,,,,,,,,,,,,,,,,,,,,,,,,,,,,,,,,,,
90,"Cho, Karaman",,,,,,,,,,Internal,,0.0,0.0,0.0,0.0,0,0.0,5.0,0.0,0.0,0,0.0,0.0,0.0,0.0,13.3,0.0,36.7,0.0,0.0,0.0,45.0,0,0.0,0.0,0.0,0.0,0,0,0.0,0,0.0,0.0,0,0.0,0,0.0,0.0,0.0,0.0,20.0,0.0,20,0,0.0,20,0.0,20.0,0.0,0,450.0,3.0,0,0.0,0,,,10.0,2,30,0.0,0.0,1,123.93,,,,,,,,,,,,,,,,,,,,,,,,,,,,,,,,,,,-7.36,13.24,21.45,28.02,42.69,52.09,30.64,59.45,,,4.618,4.048,,,,,,,,,,,,,,,,,,,,,,,,,,,,,,,,,,,,,,,,,,
91,"Salas, Karaman",,,,,,,,,,Internal,2016Q PC In13.3 WQ,0.0,0.0,0.0,0.0,0,0.0,5.05,0.0,0.0,0,0.0,0.0,0.0,0.0,13.55,0.0,36.42,0.0,0.0,0.0,44.97,0,0.0,0.0,0.0,0.0,0,0,0.0,0,0.0,0.0,0,0.0,0,0.0,0.0,0.0,0.0,20.0,0.0,20,0,0.0,20,0.0,900.0,24.0,0,500.0,0.5,0,0.0,0,,,10.0,3,30,0.0,0.0,1,118.31,0.05,,,,,,,,,,B2/L21,6.01,,,Pm-3m/Fm-3m,,,,,,,,L10,,,,,P4/mmm,Modulations,,,,,,-0.88,4.14,7.22,12,15.51,20.23,13.01,21.11,,,5.1,4.06,,-17.64,14.66,,,,,,,,,,,,,,,,49.32,49.51,-4.73,6.25,5.08,39.75,7.38,55.56,4.07,52.13,7.61,4.57,15.98,36.25,18.54,54.08,4.53,53.74,12.11,10.93,11.03,-17.91,110.93,
92,"Salas, Karaman",,,,,,,,,,Internal,2016Q PC In13.7 WQ,0.0,0.0,0.0,0.0,0,0.0,5.01,0.0,0.0,0,0.0,0.0,0.0,0.0,13.98,0.0,36.09,0.0,0.0,0.0,44.97,0,0.0,0.0,0.0,0.0,0,0,0.0,0,0.0,0.0,0,0.0,0,0.0,0.0,0.0,0.0,20.0,0.0,20,0,0.0,20,0.0,900.0,24.0,0,600.0,0.5,0,0.0,0,,,10.0,3,30,0.0,0.0,1,107.47,0.05,,,,,,,,,,B2/L21,,,,Pm-3m/Fm-3m,,,,,,,,L10,,,,,P4/mmm,Modulations,,,,,,-23.74,-17.49,-3.44,-5.18,-0.68,10.75,14.19,34.49,,,5.14,4.08,,-18.75,15.88,,,,,,,,,,,,,,,,76.67,76.79,-18.56,7.71,-14.09,41.35,-4.64,84.38,5.51,82.47,-5.99,5.25,-0.85,41.03,5.77,82.05,6.53,84.24,13.92,11.76,11.82,-14.85,112.11,
93,"Cho, Karaman",,,,,,,,,,Internal,,0.0,0.0,0.0,0.0,0,0.0,5.0,0.0,0.0,0,0.0,0.0,0.0,0.0,13.3,0.0,36.7,0.0,0.0,0.0,45.0,0,0.0,0.0,0.0,0.0,0,0,0.0,0,0.0,0.0,0,0.0,0,0.0,0.0,0.0,0.0,20.0,0.0,20,0,0.0,20,0.0,20.0,0.0,0,550.0,3.0,0,0.0,0,,,10.0,2,30,0.0,0.0,1,125.48,,,,,,,,,,,,,,,,,,,,,,,,,,,,,,,,,,,-3.36,12.1,33.58,28.23,39.71,57.4,23.82,60.76,,,5.302,4.093,,,,,,,,,,,,,,,,,,,,,,,,,,,,,,,,,,,,,,,,,,
94,"Salas, Karaman",,,,,,,,,,Internal,2016Q PC In13.7 WQ,0.0,0.0,0.0,0.0,0,0.0,5.01,0.0,0.0,0,0.0,0.0,0.0,0.0,13.98,0.0,36.09,0.0,0.0,0.0,44.97,0,0.0,0.0,0.0,0.0,0,0,0.0,0,0.0,0.0,0,0.0,0,0.0,0.0,0.0,0.0,20.0,0.0,20,0,0.0,20,0.0,900.0,24.0,0,600.0,0.25,0,0.0,0,,,10.0,3,30,0.0,0.0,1,105.76,0.05,,,,,,,,,,B2/L21,,,,Pm-3m/Fm-3m,,,,,,,,L10,,,,,P4/mmm,Modulations,,,,,,-15.75,-9.75,0.04,-0.96,3.2,12.42,12.38,28.17,,,5.75,4.44,,-20.67,16.81,,,,,,,,,,,,,,,,79.64,75.49,-14.6,5.17,-4.9,50.22,1.11,84.81,5.07,84.16,-0.79,4.95,4.01,37.62,11.18,80.45,6.31,82.19,15.71,11.97,9.49,-15.4,104.65,
95,"Salas, Karaman",,,,,,,,,,Internal,2016Q PC In13.3 WQ,0.0,0.0,0.0,0.0,0,0.0,5.05,0.0,0.0,0,0.0,0.0,0.0,0.0,13.55,0.0,36.42,0.0,0.0,0.0,44.97,0,0.0,0.0,0.0,0.0,0,0,0.0,0,0.0,0.0,0,0.0,0,0.0,0.0,0.0,0.0,20.0,0.0,20,0,0.0,20,0.0,900.0,24.0,0,450.0,24.0,0,0.0,0,,,10.0,3,30,0.0,0.0,1,121.07,0.05,,,,,,,,,,B2/L21,6.01,,,Pm-3m/Fm-3m,,,,,,,,L10,,,,,P4/mmm,Modulations,,,,,,20.01,25.49,27.16,32.6,35.37,38.94,11.78,18.93,,,5.69,4.59,,-18.44,15.44,,,,,,,,,,,,,,,,61.82,57.93,19.79,6.03,25.62,38.52,28.38,67.85,7.2,68.14,31.18,4.35,36.83,38.39,39.11,62.28,7.3,63.75,8.59,7.93,10.97,-16.62,92.68,
96,"Salas, Karaman",,,,,,,,,,Internal,2016Q PC In13.5 WQ,0.0,0.0,0.0,0.0,0,0.0,5.04,0.0,0.0,0,0.0,0.0,0.0,0.0,13.71,0.0,36.09,0.0,0.0,0.0,45.16,0,0.0,0.0,0.0,0.0,0,0,0.0,0,0.0,0.0,0,0.0,0,0.0,0.0,0.0,0.0,20.0,0.0,20,0,0.0,20,0.0,900.0,24.0,0,600.0,0.5,0,0.0,0,,,10.0,3,30,0.0,0.0,1,108.56,0.05,,,,,,,,,,B2/L21,,,,Pm-3m/Fm-3m,,,,,,,,L10,,,,,P4/mmm,Modulations,,,,,,7.06,10.55,18.5,21.76,23.84,30.94,12.44,23.88,,,5.52,4.66,,-18.49,16.38,,,,,,,,,,,,,,,,51.63,52.48,5.86,5.37,12.26,27.33,22.9,57,3.03,55.42,19.35,3.95,24.85,31.44,31.96,56.43,4.16,56.93,17.05,12.61,10.82,-11.47,85.66,
97,"Cho, Karaman",,,,,,,,,,Internal,,0.0,0.0,0.0,0.0,0,0.0,5.0,0.0,0.0,0,0.0,0.0,0.0,0.0,13.3,0.0,36.7,0.0,0.0,0.0,45.0,0,0.0,0.0,0.0,0.0,0,0,0.0,0,0.0,0.0,0,0.0,0,0.0,0.0,0.0,0.0,20.0,0.0,20,0,0.0,20,0.0,20.0,0.0,0,500.0,3.0,0,0.0,0,,,10.0,2,30,0.0,0.0,1,119.7,,,,,,,,,,,,,,,,,,,,,,,,,,,,,,,,,,,20.46,33.79,43.65,44.11,56.98,69.31,25.66,48.85,,,6.641,4.709,,,,,,,,,,,,,,,,,,,,,,,,,,,,,,,,,,,,,,,,,,
98,"Salas, Karaman",,,,,,,,,,Internal,2016Q PC In13.6 WQ,0.0,0.0,0.0,0.0,0,0.0,5.0,0.0,0.0,0,0.0,0.0,0.0,0.0,13.78,0.0,36.09,0.0,0.0,0.0,45.14,0,0.0,0.0,0.0,0.0,0,0,0.0,0,0.0,0.0,0,0.0,0,0.0,0.0,0.0,0.0,20.0,0.0,20,0,0.0,20,0.0,900.0,24.0,0,600.0,0.25,0,0.0,0,,,10.0,3,30,0.0,0.0,1,108.97,0.05,,,,,,,,,,B2/L21,,,,Pm-3m/Fm-3m,,,,,,,,L10,,,,,P4/mmm,Modulations,,,,,,1.61,6.79,7.05,13.04,15.95,19.29,12.24,17.68,,,5.84,4.8,,-20.21,17.28,,,,,,,,,,,,,,,,55.97,56.35,-1.39,4.42,6.55,38.25,8.14,60.39,5.87,58.76,11,3.87,15.97,38.75,17.84,60.22,8.23,60.45,9.53,6.85,9.56,-23.38,100.83,
99,"Salas, Karaman",,,,,,,,,,Internal,2016Q PC In13.5 WQ,0.0,0.0,0.0,0.0,0,0.0,5.04,0.0,0.0,0,0.0,0.0,0.0,0.0,13.71,0.0,36.09,0.0,0.0,0.0,45.16,0,0.0,0.0,0.0,0.0,0,0,0.0,0,0.0,0.0,0,0.0,0,0.0,0.0,0.0,0.0,20.0,0.0,20,0,0.0,20,0.0,900.0,24.0,0,600.0,3.0,0,0.0,0,,,10.0,3,30,0.0,0.0,1,109.7,0.05,,,,,,,,,,B2/L21,,,,Pm-3m/Fm-3m,,,,,,,,L10,,,,,P4/mmm,Modulations,,,,,,7.37,9.23,15.64,18.45,19.27,27.31,11.67,19.94,,,6.2,5.04,,-21.01,17.75,,,,,,,,,,,,,,,,76.13,76.03,6.06,7.04,10.68,44.75,15.9,83.17,7.74,83.7,17.06,5.24,22.02,49.05,26.04,81.28,8.47,83.89,9.84,8.97,10.74,-21.12,93.8,
100,"Salas, Karaman",,,,,,,,,,Internal,2016Q PC In13.6 WQ,0.0,0.0,0.0,0.0,0,0.0,5.0,0.0,0.0,0,0.0,0.0,0.0,0.0,13.78,0.0,36.09,0.0,0.0,0.0,45.14,0,0.0,0.0,0.0,0.0,0,0,0.0,0,0.0,0.0,0,0.0,0,0.0,0.0,0.0,0.0,20.0,0.0,20,0,0.0,20,0.0,900.0,24.0,0,600.0,3.0,0,0.0,0,,,10.0,3,30,0.0,0.0,1,110.12,0.05,,,,,,,,,,B2/L21,,,,Pm-3m/Fm-3m,,,,,,,,L10,,,,,P4/mmm,Modulations,,,,,,-1.17,2.73,7.71,11.45,13.95,18.79,11.08,19.96,,,5.81,5.06,,-20.2,18.31,,,,,,,,,,,,,,,,66.3,68.46,-3.78,6.79,5.02,42.41,10.45,73.09,4.66,72.56,6.49,4.85,12.88,37.53,18.63,73.3,5.64,74.78,14.23,12.14,8.02,-16.76,99.67,
101,"Salas, Karaman",,,,,,,,,,Internal,2016Q PC In13.6 WQ,0.0,0.0,0.0,0.0,0,0.0,5.0,0.0,0.0,0,0.0,0.0,0.0,0.0,13.78,0.0,36.09,0.0,0.0,0.0,45.14,0,0.0,0.0,0.0,0.0,0,0,0.0,0,0.0,0.0,0,0.0,0,0.0,0.0,0.0,0.0,20.0,0.0,20,0,0.0,20,0.0,900.0,24.0,0,600.0,0.5,0,0.0,0,,,10.0,3,30,0.0,0.0,1,109.61,0.05,,,,,,,,,,B2/L21,,,,Pm-3m/Fm-3m,,,,,,,,L10,,,,,P4/mmm,Modulations,,,,,,-0.77,4.34,6.63,13.3,16.12,19.91,13.28,20.68,,,6.12,5.28,,-21.15,19.1,,,,,,,,,,,,,,,,71.59,70.18,4.06,5.77,6.73,38.25,8.44,77.36,16.33,75.3,12.46,4.38,16.57,47.06,17.76,74.56,13.22,76.72,4.38,5.31,9.58,-21.07,101.17,
102,"Cho, Karaman",,,,,,,,,,Internal,,0.0,0.0,0.0,0.0,0,0.0,5.0,0.0,0.0,0,0.0,0.0,0.0,0.0,13.3,0.0,36.7,0.0,0.0,0.0,45.0,0,0.0,0.0,0.0,0.0,0,0,0.0,0,0.0,0.0,0,0.0,0,0.0,0.0,0.0,0.0,20.0,0.0,20,0,0.0,20,0.0,20.0,0.0,0,650.0,3.0,0,0.0,0,,,10.0,2,30,0.0,0.0,1,117.57,,,,,,,,,,,,,,,,,,,,,,,,,,,,,,,,,,,14.58,22.19,24.94,30.27,38.08,41.51,16.57,26.93,,,6.191,5.309,,,,,,,,,,,,,,,,,,,,,,,,,,,,,,,,,,,,,,,,,,
103,"Salas, Karaman",,,,,,,,,,Internal,2016Q PC In13.3 WQ,0.0,0.0,0.0,0.0,0,0.0,5.05,0.0,0.0,0,0.0,0.0,0.0,0.0,13.55,0.0,36.42,0.0,0.0,0.0,44.97,0,0.0,0.0,0.0,0.0,0,0,0.0,0,0.0,0.0,0,0.0,0,0.0,0.0,0.0,0.0,20.0,0.0,20,0,0.0,20,0.0,900.0,24.0,0,500.0,3.0,0,0.0,0,,,10.0,3,30,0.0,0.0,1,117.7,0.05,,,,,,,,,,B2/L21,6.01,,,Pm-3m/Fm-3m,,,,,,,,L10,,,,,P4/mmm,Modulations,,,,,,25.69,29.82,33.28,35.59,38.07,41.6,8.32,15.91,,,6.28,5.35,,-20.18,17.73,,,,,,,,,,,,,,,,64.74,62.74,23.55,4.95,29.62,44.52,31.87,69.68,7.77,72.69,33.99,4.37,39.07,40.44,41.97,67.11,7.87,68.94,8.33,7.97,9.77,-20.69,85.82,
104,"Cho, Karaman",,,,,,,,,,Internal,,0.0,0.0,0.0,0.0,0,0.0,5.0,0.0,0.0,0,0.0,0.0,0.0,0.0,13.3,0.0,36.7,0.0,0.0,0.0,45.0,0,0.0,0.0,0.0,0.0,0,0,0.0,0,0.0,0.0,0,0.0,0,0.0,0.0,0.0,0.0,20.0,0.0,20,0,0.0,20,0.0,20.0,0.0,0,550.0,3.0,0,0.0,0,,,10.0,2,30,0.0,0.0,1,118.06,,,,,,,,,,,,,,,,,,,,,,,,,,,,,,,,,,,13.87,22.19,24.95,30.68,38.08,41.83,16.88,27.96,,,6.168,5.48,,,,,,,,,,,,,,,,,,,,,,,,,,,,,,,,,,,,,,,,,,
105,"Cho, Karaman",,,,,,,,,,Internal,,0.0,0.0,0.0,0.0,0,0.0,5.0,0.0,0.0,0,0.0,0.0,0.0,0.0,13.3,0.0,36.7,0.0,0.0,0.0,45.0,0,0.0,0.0,0.0,0.0,0,0,0.0,0,0.0,0.0,0,0.0,0,0.0,0.0,0.0,0.0,20.0,0.0,20,0,0.0,20,0.0,20.0,0.0,0,550.0,3.0,0,0.0,0,,,10.0,2,30,0.0,0.0,1,119.16,,,,,,,,,,,,,,,,,,,,,,,,,,,,,,,,,,,16.81,31.62,42.61,44.17,56.72,68.74,26.13,51.93,,,6.304,5.511,,,,,,,,,,,,,,,,,,,,,,,,,,,,,,,,,,,,,,,,,,
106,"Salas, Karaman",,,,,,,,,,Internal,2016Q PC In13.3 WQ,0.0,0.0,0.0,0.0,0,0.0,5.05,0.0,0.0,0,0.0,0.0,0.0,0.0,13.55,0.0,36.42,0.0,0.0,0.0,44.97,0,0.0,0.0,0.0,0.0,0,0,0.0,0,0.0,0.0,0,0.0,0,0.0,0.0,0.0,0.0,20.0,0.0,20,0,0.0,20,0.0,900.0,24.0,0,450.0,72.0,0,0.0,0,,,10.0,3,30,0.0,0.0,1,121.12,0.05,,,,,,,,,,B2/L21,6.01,,,Pm-3m/Fm-3m,,,,,,,,L10,,,,,P4/mmm,Modulations,,,,,,20.2,23.47,28.13,33.44,36.52,39.39,11.26,19.19,,,5.78,5.52,,-18.68,18.59,,,,,,,,,,,,,,,,55.76,54.99,18.31,5.29,24.9,33.73,28.09,61.05,5.71,60.96,30.82,4.5,36.29,41.33,37.77,59.49,7.91,60.7,9.77,6.96,10.54,-21.96,93.04,
107,"Cho, Karaman",,,,,,,,,,Internal,,0.0,0.0,0.0,0.0,0,0.0,5.0,0.0,0.0,0,0.0,0.0,0.0,0.0,13.3,0.0,36.7,0.0,0.0,0.0,45.0,0,0.0,0.0,0.0,0.0,0,0,0.0,0,0.0,0.0,0,0.0,0,0.0,0.0,0.0,0.0,20.0,0.0,20,0,0.0,20,0.0,20.0,0.0,0,500.0,7.0,0,0.0,0,,,10.0,2,30,0.0,0.0,1,117.21,,,,,,,,,,,,,,,,,,,,,,,,,,,,,,,,,,,22.48,36.39,41.76,47.76,58.76,66.05,24.29,43.57,,,8.029,5.861,,,,,,,,,,,,,,,,,,,,,,,,,,,,,,,,,,,,,,,,,,
108,"Salas, Karaman",,,,,,,,,,Internal,2016Q PC In13.5 WQ,0.0,0.0,0.0,0.0,0,0.0,5.04,0.0,0.0,0,0.0,0.0,0.0,0.0,13.71,0.0,36.09,0.0,0.0,0.0,45.16,0,0.0,0.0,0.0,0.0,0,0,0.0,0,0.0,0.0,0,0.0,0,0.0,0.0,0.0,0.0,20.0,0.0,20,0,0.0,20,0.0,900.0,24.0,0,600.0,0.25,0,0.0,0,,,10.0,3,30,0.0,0.0,1,105.74,0.05,,,,,,,,,,B2/L21,,,,Pm-3m/Fm-3m,,,,,,,,L10,,,,,P4/mmm,Modulations,,,,,,7.88,13.38,20.68,24.12,26.43,33.33,12.65,25.45,,,6.97,5.97,,-23.16,20.82,,,,,,,,,,,,,,,,44.93,45.79,8.45,4.77,14.82,24.3,21.69,49.69,3.39,48.56,22.43,3.25,30.41,35.85,32.88,49.04,4.38,50.24,13.23,10.45,13.39,-22.87,84.05,
109,"Salas, Karaman",,,,,,,,,,Internal,2016Q PC In13.3 WQ,0.0,0.0,0.0,0.0,0,0.0,5.05,0.0,0.0,0,0.0,0.0,0.0,0.0,13.55,0.0,36.42,0.0,0.0,0.0,44.97,0,0.0,0.0,0.0,0.0,0,0,0.0,0,0.0,0.0,0,0.0,0,0.0,0.0,0.0,0.0,20.0,0.0,20,0,0.0,20,0.0,900.0,24.0,0,500.0,24.0,0,0.0,0,,,10.0,3,30,0.0,0.0,1,116.51,0.05,,,,,,,,,,B2/L21,6.01,,,Pm-3m/Fm-3m,,,,,,,,L10,,,,,P4/mmm,Modulations,,,,,,28.38,33.09,34.6,40.14,42.91,47.1,12.5,18.72,,,6.93,6.07,,-21.91,19.91,,,,,,,,,,,,,,,,58.63,56.18,28.22,4.77,34.07,42.22,35.59,63.39,7.96,63.53,40.42,4.71,45.85,41.63,47.84,60.89,7.57,61.68,7.37,7.42,12.02,-17.68,80.92,
110,"Salas, Karaman",,,,,,,,,,Internal,2016Q PC In13.3 WQ,0.0,0.0,0.0,0.0,0,0.0,5.05,0.0,0.0,0,0.0,0.0,0.0,0.0,13.55,0.0,36.42,0.0,0.0,0.0,44.97,0,0.0,0.0,0.0,0.0,0,0,0.0,0,0.0,0.0,0,0.0,0,0.0,0.0,0.0,0.0,20.0,0.0,20,0,0.0,20,0.0,900.0,24.0,0,500.0,72.0,0,0.0,0,,,10.0,3,30,0.0,0.0,1,116.56,0.05,,,,,,,,,,B2/L21,6.01,,,Pm-3m/Fm-3m,,,,,,,,L10,,,,,P4/mmm,Modulations,,,,,,27.93,33.72,35.03,38.65,42.1,45.21,10.18,17.28,,,6.58,6.11,,-20.89,20.02,,,,,,,,,,,,,,,,73.43,69.24,27.16,3.75,34.1,43.84,36.78,77.18,7.64,82.71,37.53,3.44,43.97,42.96,46.64,72.69,7.6,77.43,9.62,9.11,9.87,-16.98,79.78,
111,"Salas, Karaman",,,,,,,,,,Internal,2016Q PC In13.3 WQ,0.0,0.0,0.0,0.0,0,0.0,5.05,0.0,0.0,0,0.0,0.0,0.0,0.0,13.55,0.0,36.42,0.0,0.0,0.0,44.97,0,0.0,0.0,0.0,0.0,0,0,0.0,0,0.0,0.0,0,0.0,0,0.0,0.0,0.0,0.0,20.0,0.0,20,0,0.0,20,0.0,900.0,24.0,0,600.0,3.0,0,0.0,0,,,10.0,3,30,0.0,0.0,1,109.32,0.05,,,,,,,,,,B2/L21,6.01,,,Pm-3m/Fm-3m,,,,,,,,L10,,,,,P4/mmm,Modulations,,,,,,35.8,40.18,43.87,47.16,50.25,53.58,9.71,17.78,,,8.63,7.99,,-26.68,25.53,,,,,,,,,,,,,,,,71.95,69.19,36.76,4.01,40.28,26.25,44.73,75.96,9.04,79.89,46.75,2.58,53.58,41.15,56.05,71.76,7.44,79.25,7.96,9.3,12.31,-23.79,64.59,
112,"Salas, Karaman",,,,,,,,,,Internal,2016Q PC In13.3 WQ,0.0,0.0,0.0,0.0,0,0.0,5.05,0.0,0.0,0,0.0,0.0,0.0,0.0,13.55,0.0,36.42,0.0,0.0,0.0,44.97,0,0.0,0.0,0.0,0.0,0,0,0.0,0,0.0,0.0,0,0.0,0,0.0,0.0,0.0,0.0,20.0,0.0,20,0,0.0,20,0.0,900.0,24.0,0,600.0,0.5,0,0.0,0,,,10.0,3,30,0.0,0.0,1,107.35,0.05,,,,,,,,,,B2/L21,6.01,,,Pm-3m/Fm-3m,,,,,,,,L10,,,,,P4/mmm,Modulations,,,,,,39.47,43.83,44.8,49.54,52.24,54.66,9.86,15.19,,,8.99,8.04,,-27.66,25.46,,,,,,,,,,,,,,,,,,,,,,,,,,,,,,,,,,,,,,,
113,"Salas, Karaman",,,,,,,,,,Internal,2016Q PC In13.3 WQ,0.0,0.0,0.0,0.0,0,0.0,5.05,0.0,0.0,0,0.0,0.0,0.0,0.0,13.55,0.0,36.42,0.0,0.0,0.0,44.97,0,0.0,0.0,0.0,0.0,0,0,0.0,0,0.0,0.0,0,0.0,0,0.0,0.0,0.0,0.0,20.0,0.0,20,0,0.0,20,0.0,900.0,24.0,0,600.0,0.25,0,0.0,0,,,10.0,3,30,0.0,0.0,1,108.03,0.05,,,,,,,,,,B2/L21,6.01,,,Pm-3m/Fm-3m,,,,,,,,L10,,,,,P4/mmm,Modulations,,,,,,37.08,41.24,45.91,48.39,50.83,56.69,10.78,19.61,,,9.48,8.41,,-29.19,26.76,,,,,,,,,,,,,,,,40.73,40.85,38.98,2.79,43.12,28.17,46.25,43.52,5.6,45.41,48.93,2.3,55.11,30.63,57.37,43.15,4.84,44.11,7.27,8.44,11.56,-21.16,61.78,
114,"Can, Karaman",,,,,,,,,,Internal,,0.0,0.0,0.0,0.0,0,0.0,0.0,0.0,0.0,0,0.0,0.0,0.0,0.0,0.0,0.0,0.0,0.0,0.0,0.0,24.5,0,25.0,0.0,0.0,0.0,0,0,0.0,0,0.0,0.0,0,50.5,0,0.0,0.0,0.0,0.0,20.0,0.0,20,0,0.0,20,0.0,20.0,0.0,0,20.0,0.0,0,0.0,0,50,220,10.0,2,30,0.0,0.0,1,,,,,,,,,,,,,,,,,,,,,,,,,,,,,,,,,,,,118.3,133.9,147.2,147.4,158.8,167.7,20.5,49.4,,,14.163,14.142,,,,,,,,,,,,,,,,,,,,,,,,,,,,,,,,,,,,,,,,,,
115,"Joel, Karaman",,,,,,,305 Series,,,Internal,,0.0,0.0,0.0,0.0,0,0.0,0.0,0.0,0.0,0,0.0,0.0,0.0,19.4,0.0,0.0,0.0,0.0,0.0,0.0,50.8,0,0.0,0.0,0.0,0.0,0,0,0.0,0,0.0,0.0,0,29.8,0,0.0,0.0,0.0,0.0,1050.0,72.0,20,0,0.0,92020,185.0,20.0,0.0,0,900.0,1.0,0,0.0,0,,,10.0,2,30,0.0,0.0,1,,,,,,,,,,,,,,,,,,,,,,,,,,,,,,,,,,,,143.4,159.3,165.2,182.7,192.4,195.8,30.6,52.4,,,16.2,14.8,,,,,,,,,,,,,,,,,,,,,,,,,,,,,,,,,,,,,,,,,,
116,"Joel, Karaman",,,,,,,305 Series,,,Internal,,0.0,0.0,0.0,0.0,0,0.0,0.0,0.0,0.0,0,0.0,0.0,0.0,19.4,0.0,0.0,0.0,0.0,0.0,0.0,50.8,0,0.0,0.0,0.0,0.0,0,0,0.0,0,0.0,0.0,0,29.8,0,0.0,0.0,0.0,0.0,1050.0,72.0,20,0,0.0,92020,185.0,20.0,0.0,0,900.0,1.0,0,0.0,0,,,10.0,3,30,0.0,0.0,1,,,,,,,,,,,,,,,,,,,,,,,,,,,,,,,,,,,,142.2,156.9,163.4,180.6,188.4,192.7,29.3,50.5,,,15.3,14.9,,,,,,,,,,,,,,,,,,,,,,,,,,,,,,,,,,,,,,,,,,
117,"Joel, Karaman",,,,,,,305 Series,,,Internal,,0.0,0.0,0.0,0.0,0,0.0,0.0,0.0,0.0,0,0.0,0.0,0.0,19.4,0.0,0.0,0.0,0.0,0.0,0.0,50.8,0,0.0,0.0,0.0,0.0,0,0,0.0,0,0.0,0.0,0,29.8,0,0.0,0.0,0.0,0.0,1050.0,72.0,20,0,0.0,92020,185.0,20.0,0.0,0,900.0,1.0,0,0.0,0,,,10.0,1,30,0.0,0.0,1,,,,,,,,,,,,,,,,,,,,,,,,,,,,,,,,,,,,149,163.2,168.1,193.9,201.3,204.8,36.7,55.8,,,19.1,16.58,,,,,,,,,,,,,,,,,,,,,,,,,,,,,,,,,,,,,,,,,,
118,"Can, Karaman",,,,,,,,,,Internal,,0.0,0.0,0.0,0.0,0,0.0,0.0,0.0,0.0,0,0.0,0.0,0.0,0.0,0.0,0.0,0.0,0.0,0.0,0.0,24.5,0,25.0,0.0,0.0,0.0,0,0,0.0,0,0.0,0.5,0,50.0,0,0.0,0.0,0.0,0.0,20.0,0.0,20,0,0.0,92020,700.0,20.0,0.0,0,20.0,0.0,0,0.0,0,95,260,10.0,2,30,0.0,0.0,1,,,,,,,,,,,,,,,,,,,,,,,,,,,,,,,,,,,,149.8,156.4,161.6,169.4,175.8,179,17.4,29.2,,,19.443,19.452,,,,,,,,,,,,,,,,,,,,,,,,,,,,,,,,,,,,,,,,,,
119,"Can, Karaman",,,,,,,,,56,Internal,Failed at 8th cycle,0.0,0.0,0.0,0.0,0,0.0,0.0,0.0,0.0,0,0.0,0.0,0.0,0.0,0.0,0.0,0.0,0.0,0.0,0.0,25.0,0,25.0,0.0,0.0,0.0,0,0,0.5,0,0.0,0.0,0,49.5,0,0.0,0.0,0.0,0.0,20.0,0.0,20,0,0.0,92020,700.0,20.0,0.0,0,20.0,0.0,0,300.0,0,30,250,10.0,8,30,0.0,0.0,1,,,,,,,,,,,,,,,,,,,,,,,,,,,,,,,,,,,,,,,,,,,,,,,,,,,,,,1,,,,,,,,,,,,,,,,,,,,,,,,,,,,,,,,,,,
120,"Can, Karaman",,,,,,,,,44,Internal,Sample failed at 400MPa,0.0,0.0,0.0,0.0,0,0.0,0.0,0.0,0.0,0,0.0,0.0,0.0,0.0,0.0,0.0,0.0,0.0,0.0,0.0,25.0,0,25.0,0.0,0.0,0.0,0,0,0.5,0,0.0,0.0,0,49.5,0,0.0,0.0,0.0,0.0,20.0,0.0,20,0,0.0,92020,700.0,20.0,0.0,0,20.0,0.0,0,400.0,0,40,200,10.0,15,30,0.0,0.0,1,,,,,,,,,,,,,,,,,,,,,,,,,,,,,,,,,,,,,,,,,,,,,,,,,,,,,,1,,,,,,,,,,,,,,,,,,,,,,,,,,,,,,,,,,,
121,"Can, Karaman",,,,,,,,,121,Internal,,0.0,0.0,0.0,0.0,0,0.0,0.0,0.0,0.0,0,0.0,0.0,0.0,0.0,0.0,0.0,0.0,0.0,0.0,0.0,24.5,0,25.0,0.0,0.0,0.0,0,0,0.0,0,0.0,3.0,0,47.5,0,0.0,0.0,0.0,0.0,20.0,0.0,20,0,0.0,92020,700.0,20.0,0.0,0,20.0,0.0,0,350.0,0,100,280,10.0,8,30,0.0,0.0,1,,,,,,,,,,,,,,,,,,,,,,,,,,,,,,,,,,,,,,,,,,,,,,,,,,,,,,1,,,,,,,,,,,,,,,,,,,,,,,,,,,,,,,,,,,
122,"Can, Karaman",,,,,,,,,122,Internal,,0.0,0.0,0.0,0.0,0,0.0,0.0,0.0,0.0,0,0.0,0.0,0.0,0.0,0.0,0.0,0.0,0.0,0.0,0.0,24.5,0,25.0,0.0,0.0,0.0,0,0,0.0,0,0.0,1.0,0,49.5,0,0.0,0.0,0.0,0.0,20.0,0.0,20,0,0.0,92020,700.0,20.0,0.0,0,20.0,0.0,0,350.0,0,100,280,10.0,8,30,0.0,0.0,1,,,,,,,,,,,,,,,,,,,,,,,,,,,,,,,,,,,,,,,,,,,,,,,,,,,,,,1,,,,,,,,,,,,,,,,,,,,,,,,,,,,,,,,,,,
123,"Can, Karaman",,,,,,,,,39,Internal,,0.0,0.0,0.0,0.0,0,0.0,0.0,0.0,0.0,0,0.0,0.0,0.0,0.0,0.0,0.0,0.0,0.0,0.0,0.0,27.0,0,25.0,0.0,0.0,0.0,0,0,0.0,0,0.0,0.0,0,48.0,0,0.0,0.0,0.0,0.0,20.0,0.0,20,0,0.0,92020,700.0,20.0,0.0,0,400.0,10.0,0,50.0,0,-60,105,10.0,1,30,0.0,0.0,1,,,,,,,,,,,,,,,,,,,,,,,,,,,,,,,,,,,,23,,47.1,64.8,,86.1,39,63.1,,,,,,,,,0.388,0.03,,,,,,,,,,,,,,,,,,,,,,,,,,,,,,,,,,,,
124,"Can, Karaman",,,,,,,,,39,Internal,,0.0,0.0,0.0,0.0,0,0.0,0.0,0.0,0.0,0,0.0,0.0,0.0,0.0,0.0,0.0,0.0,0.0,0.0,0.0,27.0,0,25.0,0.0,0.0,0.0,0,0,0.0,0,0.0,0.0,0,48.0,0,0.0,0.0,0.0,0.0,20.0,0.0,20,0,0.0,92020,700.0,20.0,0.0,0,400.0,10.0,0,100.0,0,-60,110,10.0,2,30,0.0,0.0,1,,,,,,,,,,,,,,,,,,,,,,,,,,,,,,,,,,,,33.3,,54.7,68.8,,91.5,36.8,58.2,,,,,,,,,0.983,0.07,,,,,,,,,,,,,,,,,,,,,,,,,,,,,,,,,,,,
125,"Can, Karaman",,,,,,,,,39,Internal,,0.0,0.0,0.0,0.0,0,0.0,0.0,0.0,0.0,0,0.0,0.0,0.0,0.0,0.0,0.0,0.0,0.0,0.0,0.0,27.0,0,25.0,0.0,0.0,0.0,0,0,0.0,0,0.0,0.0,0,48.0,0,0.0,0.0,0.0,0.0,20.0,0.0,20,0,0.0,92020,700.0,20.0,0.0,0,400.0,10.0,0,150.0,0,-60,105,10.0,3,30,0.0,0.0,1,,,,,,,,,,,,,,,,,,,,,,,,,,,,,,,,,,,,38,,61.5,70.7,,98.3,36.8,60.3,,,,,,,,,1.33,,,,,,,,,,,,,,,,,,,,,,,,,,,,,,,,,,,,,
126,"Can, Karaman",,,,,,,,,94,Internal,"We did heat treatment to the as-extruded sample at 500C for 24 hours followed by water quenching, then ran the load bias test on the HT'ed sample.",0.0,0.0,0.0,0.0,0,0.0,0.0,0.0,0.0,0,0.0,0.0,0.0,0.0,0.0,0.0,0.0,0.0,0.0,0.0,24.5,0,25.0,0.0,0.0,0.0,0,0,3.0,0,0.0,0.0,0,47.5,0,0.0,0.0,0.0,0.0,20.0,0.0,20,0,0.0,92020,700.0,20.0,0.0,0,500.0,24.0,0,50.0,0,-20,140,10.0,2,30,0.0,0.0,1,,,,,,,,,,,,,,,,,,,,,,,,,,,,,,,,,,,,31.8,,44.8,51.2,,61.5,16.7,29.7,,,,,,,,,1.14,0,,,,,,,,,,,,,,,,,,,,,,,,,,,,,,,,,,,,
127,"Can, Karaman",,,,,,,,,92,Internal,,0.0,0.0,0.0,0.0,0,0.0,0.0,0.0,0.0,0,0.0,0.0,0.0,0.0,0.0,0.0,0.0,0.0,0.0,0.0,24.5,0,25.0,0.0,0.0,0.0,0,0,3.0,0,0.0,0.0,0,47.5,0,0.0,0.0,0.0,0.0,20.0,0.0,20,0,0.0,92020,700.0,20.0,0.0,0,20.0,0.0,0,50.0,0,-20,140,10.0,1,30,0.0,0.0,1,,,,,,,,,,,,,,,,,,,,,,,,,,,,,,,,,,,,27.5,,35.7,41.4,,48.3,12.6,20.8,,,,,,,,,0.864,0.02,,,,,,,,,,,,,,,,,,,,,,,,,,,,,,,,,,,,
128,"Can, Karaman",,,,,,,,,94,Internal,"We did heat treatment to the as-extruded sample at 500C for 24 hours followed by water quenching, then ran the load bias test on the HT'ed sample.",0.0,0.0,0.0,0.0,0,0.0,0.0,0.0,0.0,0,0.0,0.0,0.0,0.0,0.0,0.0,0.0,0.0,0.0,0.0,24.5,0,25.0,0.0,0.0,0.0,0,0,3.0,0,0.0,0.0,0,47.5,0,0.0,0.0,0.0,0.0,20.0,0.0,20,0,0.0,92020,700.0,20.0,0.0,0,500.0,24.0,0,100.0,0,-20,140,10.0,3,30,0.0,0.0,1,,,,,,,,,,,,,,,,,,,,,,,,,,,,,,,,,,,,35,,51.6,54.3,,67,15.4,32,,,,,,,,,1.829,0.0126,,,,,,,,,,,,,,,,,,,,,,,,,,,,,,,,,,,,
129,"Can, Karaman",,,,,,,,,92,Internal,,0.0,0.0,0.0,0.0,0,0.0,0.0,0.0,0.0,0,0.0,0.0,0.0,0.0,0.0,0.0,0.0,0.0,0.0,0.0,24.5,0,25.0,0.0,0.0,0.0,0,0,3.0,0,0.0,0.0,0,47.5,0,0.0,0.0,0.0,0.0,20.0,0.0,20,0,0.0,92020,700.0,20.0,0.0,0,20.0,0.0,0,100.0,0,-20,140,10.0,2,30,0.0,0.0,1,,,,,,,,,,,,,,,,,,,,,,,,,,,,,,,,,,,,32.2,,41.3,47.4,,54.9,13.6,22.7,,,,,,,,,1.9788,0.06,,,,,,,,,,,,,,,,,,,,,,,,,,,,,,,,,,,,
130,"Can, Karaman",,,,,,,,,94,Internal,"We did heat treatment to the as-extruded sample at 500C for 24 hours followed by water quenching, then ran the load bias test on the HT'ed sample.",0.0,0.0,0.0,0.0,0,0.0,0.0,0.0,0.0,0,0.0,0.0,0.0,0.0,0.0,0.0,0.0,0.0,0.0,0.0,24.5,0,25.0,0.0,0.0,0.0,0,0,3.0,0,0.0,0.0,0,47.5,0,0.0,0.0,0.0,0.0,20.0,0.0,20,0,0.0,92020,700.0,20.0,0.0,0,500.0,24.0,0,150.0,0,-20,140,10.0,4,30,0.0,0.0,1,,,,,,,,,,,,,,,,,,,,,,,,,,,,,,,,,,,,38.9,,59,57.3,,72.4,13.4,33.5,,,,,,,,,2.1335,0.0508,,,,,,,,,,,,,,,,,,,,,,,,,,,,,,,,,,,,
131,"Can, Karaman",,,,,,,,,92,Internal,,0.0,0.0,0.0,0.0,0,0.0,0.0,0.0,0.0,0,0.0,0.0,0.0,0.0,0.0,0.0,0.0,0.0,0.0,0.0,24.5,0,25.0,0.0,0.0,0.0,0,0,3.0,0,0.0,0.0,0,47.5,0,0.0,0.0,0.0,0.0,20.0,0.0,20,0,0.0,92020,700.0,20.0,0.0,0,20.0,0.0,0,150.0,0,-20,140,10.0,3,30,0.0,0.0,1,,,,,,,,,,,,,,,,,,,,,,,,,,,,,,,,,,,,34.6,,45.1,50.7,,62.4,17.3,27.8,,,,,,,,,2.41893,0.15287,,,,,,,,,,,,,,,,,,,,,,,,,,,,,,,,,,,,
132,"Can, Karaman",,,,,,,,,92,Internal,,0.0,0.0,0.0,0.0,0,0.0,0.0,0.0,0.0,0,0.0,0.0,0.0,0.0,0.0,0.0,0.0,0.0,0.0,0.0,24.5,0,25.0,0.0,0.0,0.0,0,0,3.0,0,0.0,0.0,0,47.5,0,0.0,0.0,0.0,0.0,20.0,0.0,20,0,0.0,92020,700.0,20.0,0.0,0,20.0,0.0,0,200.0,0,-20,140,10.0,4,30,0.0,0.0,1,,,,,,,,,,,,,,,,,,,,,,,,,,,,,,,,,,,,38.6,,54.7,55.5,,72.4,17.7,33.8,,,,,,,,,2.6591,0.1877,,,,,,,,,,,,,,,,,,,,,,,,,,,,,,,,,,,,
133,"Can, Karaman",,,,,,,,,92,Internal,,0.0,0.0,0.0,0.0,0,0.0,0.0,0.0,0.0,0,0.0,0.0,0.0,0.0,0.0,0.0,0.0,0.0,0.0,0.0,24.5,0,25.0,0.0,0.0,0.0,0,0,3.0,0,0.0,0.0,0,47.5,0,0.0,0.0,0.0,0.0,20.0,0.0,20,0,0.0,92020,700.0,20.0,0.0,0,20.0,0.0,0,250.0,0,-20,140,10.0,5,30,0.0,0.0,1,,,,,,,,,,,,,,,,,,,,,,,,,,,,,,,,,,,,41.7,,64.6,58,,84.3,19.7,42.6,,,,,,,,,2.77007,0.25673,,,,,,,,,,,,,,,,,,,,,,,,,,,,,,,,,,,,
134,"Can, Karaman",,,,,,,,,92,Internal,,0.0,0.0,0.0,0.0,0,0.0,0.0,0.0,0.0,0,0.0,0.0,0.0,0.0,0.0,0.0,0.0,0.0,0.0,0.0,24.5,0,25.0,0.0,0.0,0.0,0,0,3.0,0,0.0,0.0,0,47.5,0,0.0,0.0,0.0,0.0,20.0,0.0,20,0,0.0,92020,700.0,20.0,0.0,0,20.0,0.0,0,300.0,0,-20,140,10.0,6,30,0.0,0.0,1,,,,,,,,,,,,,,,,,,,,,,,,,,,,,,,,,,,,45.9,,76.6,62.6,,97.7,21.1,51.8,,,,,,,,,2.70169,0.38891,,,,,,,,,,,,,,,,,,,,,,,,,,,,,,,,,,,,
135,"Can, Karaman",,,,,,,,,123,Internal,,0.0,0.0,0.0,0.0,0,0.0,1.0,0.0,0.0,0,0.0,0.0,0.0,0.0,0.0,0.0,0.0,0.0,0.0,0.0,24.5,0,25.0,0.0,0.0,0.0,0,0,0.0,0,0.0,0.0,0,49.5,0,0.0,0.0,0.0,0.0,20.0,0.0,20,0,0.0,92020,700.0,20.0,0.0,0,20.0,0.0,0,50.0,0,0,200,10.0,2,30,0.0,0.0,1,,,,,,,,,,,,,,,,,,,,,,,,,,,,,,,,,,,,42.1,,69,65.8,,85.4,16.4,43.3,,,,,,,,,0.9,0,,,,,,,,,,,,,,,,,,,,,,,,,,,,,,,,,,,,
136,"Can, Karaman",,,,,,,,,123,Internal,,0.0,0.0,0.0,0.0,0,0.0,1.0,0.0,0.0,0,0.0,0.0,0.0,0.0,0.0,0.0,0.0,0.0,0.0,0.0,24.5,0,25.0,0.0,0.0,0.0,0,0,0.0,0,0.0,0.0,0,49.5,0,0.0,0.0,0.0,0.0,20.0,0.0,20,0,0.0,92020,700.0,20.0,0.0,0,20.0,0.0,0,50.0,0,0,200,10.0,1,30,0.0,0.0,1,,,,,,,,,,,,,,,,,,,,,,,,,,,,,,,,,,,,41.8,,68.4,65.2,,85.1,16.7,43.3,,,,,,,,,0.8844,0,,,,,,,,,,,,,,,,,,,,,,,,,,,,,,,,,,,,
137,"Can, Karaman",,,,,,,,,123,Internal,,0.0,0.0,0.0,0.0,0,0.0,1.0,0.0,0.0,0,0.0,0.0,0.0,0.0,0.0,0.0,0.0,0.0,0.0,0.0,24.5,0,25.0,0.0,0.0,0.0,0,0,0.0,0,0.0,0.0,0,49.5,0,0.0,0.0,0.0,0.0,20.0,0.0,20,0,0.0,92020,700.0,20.0,0.0,0,20.0,0.0,0,100.0,0,0,200,10.0,3,30,0.0,0.0,1,,,,,,,,,,,,,,,,,,,,,,,,,,,,,,,,,,,,44,,63.5,67,,85.5,22,41.5,,,,,,,,,1.574,0.0382,,,,,,,,,,,,,,,,,,,,,,,,,,,,,,,,,,,,
138,"Can, Karaman",,,,,,,,,123,Internal,,0.0,0.0,0.0,0.0,0,0.0,1.0,0.0,0.0,0,0.0,0.0,0.0,0.0,0.0,0.0,0.0,0.0,0.0,0.0,24.5,0,25.0,0.0,0.0,0.0,0,0,0.0,0,0.0,0.0,0,49.5,0,0.0,0.0,0.0,0.0,20.0,0.0,20,0,0.0,92020,700.0,20.0,0.0,0,20.0,0.0,0,150.0,0,0,200,10.0,4,30,0.0,0.0,1,,,,,,,,,,,,,,,,,,,,,,,,,,,,,,,,,,,,44.6,,67.4,72.3,,90.4,23,45.8,,,,,,,,,2.106,0.05,,,,,,,,,,,,,,,,,,,,,,,,,,,,,,,,,,,,
139,"Can, Karaman",,,,,,,,,123,Internal,,0.0,0.0,0.0,0.0,0,0.0,1.0,0.0,0.0,0,0.0,0.0,0.0,0.0,0.0,0.0,0.0,0.0,0.0,0.0,24.5,0,25.0,0.0,0.0,0.0,0,0,0.0,0,0.0,0.0,0,49.5,0,0.0,0.0,0.0,0.0,20.0,0.0,20,0,0.0,92020,700.0,20.0,0.0,0,20.0,0.0,0,200.0,0,0,200,10.0,5,30,0.0,0.0,1,,,,,,,,,,,,,,,,,,,,,,,,,,,,,,,,,,,,48.5,,75,79.4,,101.4,26.4,52.9,,,,,,,,,2.4167,0.0848,,,,,,,,,,,,,,,,,,,,,,,,,,,,,,,,,,,,
140,"Can, Karaman",,,,,,,,,123,Internal,,0.0,0.0,0.0,0.0,0,0.0,1.0,0.0,0.0,0,0.0,0.0,0.0,0.0,0.0,0.0,0.0,0.0,0.0,0.0,24.5,0,25.0,0.0,0.0,0.0,0,0,0.0,0,0.0,0.0,0,49.5,0,0.0,0.0,0.0,0.0,20.0,0.0,20,0,0.0,92020,700.0,20.0,0.0,0,20.0,0.0,0,250.0,0,0,200,10.0,7,30,0.0,0.0,1,,,,,,,,,,,,,,,,,,,,,,,,,,,,,,,,,,,,54.8,,90.3,81.5,,111,20.7,56.2,,,,,,,,,2.641,0.12844,,,,,,,,,,,,,,,,,,,,,,,,,,,,,,,,,,,,
141,"Can, Karaman",,,,,,,,,123,Internal,,0.0,0.0,0.0,0.0,0,0.0,1.0,0.0,0.0,0,0.0,0.0,0.0,0.0,0.0,0.0,0.0,0.0,0.0,0.0,24.5,0,25.0,0.0,0.0,0.0,0,0,0.0,0,0.0,0.0,0,49.5,0,0.0,0.0,0.0,0.0,20.0,0.0,20,0,0.0,92020,700.0,20.0,0.0,0,20.0,0.0,0,250.0,0,0,200,10.0,6,30,0.0,0.0,1,,,,,,,,,,,,,,,,,,,,,,,,,,,,,,,,,,,,54.2,,86.4,81.4,,110.9,24.5,56.7,,,,,,,,,2.58646,0.15824,,,,,,,,,,,,,,,,,,,,,,,,,,,,,,,,,,,,
142,"Can, Karaman",,,,,,,,,123,Internal,,0.0,0.0,0.0,0.0,0,0.0,1.0,0.0,0.0,0,0.0,0.0,0.0,0.0,0.0,0.0,0.0,0.0,0.0,0.0,24.5,0,25.0,0.0,0.0,0.0,0,0,0.0,0,0.0,0.0,0,49.5,0,0.0,0.0,0.0,0.0,20.0,0.0,20,0,0.0,92020,700.0,20.0,0.0,0,20.0,0.0,0,300.0,0,0,200,10.0,8,30,0.0,0.0,1,,,,,,,,,,,,,,,,,,,,,,,,,,,,,,,,,,,,57,,99.3,88.4,,123.5,24.2,66.5,,,,,,,,,2.7137,0.2085,,,,,,,,,,,,,,,,,,,,,,,,,,,,,,,,,,,,
143,"Can, Karaman",,,,,,,,,39,Internal,,0.0,0.0,0.0,0.0,0,0.0,0.0,0.0,0.0,0,0.0,0.0,0.0,0.0,0.0,0.0,0.0,0.0,0.0,0.0,27.0,0,25.0,0.0,0.0,0.0,0,0,0.0,0,0.0,0.0,0,48.0,0,0.0,0.0,0.0,0.0,20.0,0.0,20,0,0.0,92020,700.0,20.0,0.0,0,400.0,10.0,0,200.0,0,5,160,10.0,4,30,0.0,0.0,1,,,,,,,,,,,,,,,,,,,,,,,,,,,,,,,,,,,,35.1,,65.1,71.4,,100.8,35.7,65.7,,,,,,,,,1.58,,,,,,,,,,,,,,,,,,,,,,,,,,,,,,,,,,,,,
144,"Can, Karaman",,,,,,,,,39,Internal,,0.0,0.0,0.0,0.0,0,0.0,0.0,0.0,0.0,0,0.0,0.0,0.0,0.0,0.0,0.0,0.0,0.0,0.0,0.0,27.0,0,25.0,0.0,0.0,0.0,0,0,0.0,0,0.0,0.0,0,48.0,0,0.0,0.0,0.0,0.0,20.0,0.0,20,0,0.0,92020,700.0,20.0,0.0,0,400.0,10.0,0,250.0,0,5,160,10.0,5,30,0.0,0.0,1,,,,,,,,,,,,,,,,,,,,,,,,,,,,,,,,,,,,37.5,,73.4,71.65,,104.8,31.4,67.3,,,,,,,,,1.628,,,,,,,,,,,,,,,,,,,,,,,,,,,,,,,,,,,,,
145,"Can, Karaman",,,,,,,,,107,Internal,,0.0,0.0,0.0,0.0,0,0.0,0.0,0.0,0.0,0,0.0,0.0,0.0,0.0,0.0,0.0,0.0,0.0,0.0,0.0,25.0,0,25.0,0.0,0.0,0.0,0,0,0.5,0,0.0,0.0,0,49.5,0,0.0,0.0,0.0,0.0,20.0,0.0,20,0,0.0,20,0.0,20.0,0.0,0,20.0,0.0,0,0.0,0,10,170,10.0,1,30,0.0,0.0,1,,,,,,,,,,,,,,,,,,,,,,,,,,,,,,,,,,,,59.5,,87.2,88.2,,109.68,22.48,50.18,,,,,,,,,0.22507,0,,,,,,,,,,,,,,,,,,,,,,,,,,,,,,,,,,,,
146,"Can, Karaman",,,,,,,,,107,Internal,,0.0,0.0,0.0,0.0,0,0.0,0.0,0.0,0.0,0,0.0,0.0,0.0,0.0,0.0,0.0,0.0,0.0,0.0,0.0,25.0,0,25.0,0.0,0.0,0.0,0,0,0.5,0,0.0,0.0,0,49.5,0,0.0,0.0,0.0,0.0,20.0,0.0,20,0,0.0,20,0.0,20.0,0.0,0,20.0,0.0,0,50.0,0,10,170,10.0,2,30,0.0,0.0,1,,,,,,,,,,,,,,,,,,,,,,,,,,,,,,,,,,,,66.2,,94.3,91,,113.9,19.6,47.7,,,,,,,,,1.3585,0.0145,,,,,,,,,,,,,,,,,,,,,,,,,,,,,,,,,,,,
147,"Can, Karaman",,,,,,,,,107,Internal,,0.0,0.0,0.0,0.0,0,0.0,0.0,0.0,0.0,0,0.0,0.0,0.0,0.0,0.0,0.0,0.0,0.0,0.0,0.0,25.0,0,25.0,0.0,0.0,0.0,0,0,0.5,0,0.0,0.0,0,49.5,0,0.0,0.0,0.0,0.0,20.0,0.0,20,0,0.0,20,0.0,20.0,0.0,0,20.0,0.0,0,100.0,0,10,170,10.0,3,30,0.0,0.0,1,,,,,,,,,,,,,,,,,,,,,,,,,,,,,,,,,,,,68.7,,98.5,94.8,,118.1,19.6,49.4,,,,,,,,,2.0323,0.0371,,,,,,,,,,,,,,,,,,,,,,,,,,,,,,,,,,,,
148,"Can, Karaman",,,,,,,,,107,Internal,,0.0,0.0,0.0,0.0,0,0.0,0.0,0.0,0.0,0,0.0,0.0,0.0,0.0,0.0,0.0,0.0,0.0,0.0,0.0,25.0,0,25.0,0.0,0.0,0.0,0,0,0.5,0,0.0,0.0,0,49.5,0,0.0,0.0,0.0,0.0,20.0,0.0,20,0,0.0,20,0.0,20.0,0.0,0,20.0,0.0,0,150.0,0,10,170,10.0,4,30,0.0,0.0,1,,,,,,,,,,,,,,,,,,,,,,,,,,,,,,,,,,,,77,,103.2,100.8,,122.8,19.6,45.8,,,,,,,,,2.372,0.0513,,,,,,,,,,,,,,,,,,,,,,,,,,,,,,,,,,,,
149,"Can, Karaman",,,,,,,,,107,Internal,,0.0,0.0,0.0,0.0,0,0.0,0.0,0.0,0.0,0,0.0,0.0,0.0,0.0,0.0,0.0,0.0,0.0,0.0,0.0,25.0,0,25.0,0.0,0.0,0.0,0,0,0.5,0,0.0,0.0,0,49.5,0,0.0,0.0,0.0,0.0,20.0,0.0,20,0,0.0,20,0.0,20.0,0.0,0,20.0,0.0,0,200.0,0,10,170,10.0,5,30,0.0,0.0,1,,,,,,,,,,,,,,,,,,,,,,,,,,,,,,,,,,,,80.7,,109.6,102.9,,129.3,19.7,48.6,,,,,,,,,2.5841,0.0629,,,,,,,,,,,,,,,,,,,,,,,,,,,,,,,,,,,,
150,"Can, Karaman",,,,,,,,,59,Internal,Sample failed at 250MPa from the pinhole region,0.0,0.0,0.0,0.0,0,0.0,0.0,0.0,0.0,0,0.0,0.0,0.0,0.0,0.0,0.0,0.0,0.0,0.0,0.0,25.0,0,25.0,0.0,0.0,0.0,0,0,0.5,0,0.0,0.0,0,49.5,0,0.0,0.0,0.0,0.0,20.0,0.0,20,0,0.0,20,0.0,20.0,0.0,0,300.0,1.0,0,50.0,0,10,180,10.0,1,30,0.0,0.0,1,,,,,,,,,,,,,,,,,,,,,,,,,,,,,,,,,,,,73,,99.3,103.2,,121.4,22.1,48.4,,,,,,,,,1.605,0,,,,,,,,,,,,,,,,,,,,,,,,,,,,,,,,,,,,
151,"Can, Karaman",,,,,,,,,55,Internal,,0.0,0.0,0.0,0.0,0,0.0,0.0,0.0,0.0,0,0.0,0.0,0.0,0.0,0.0,0.0,0.0,0.0,0.0,0.0,25.0,0,25.0,0.0,0.0,0.0,0,0,0.5,0,0.0,0.0,0,49.5,0,0.0,0.0,0.0,0.0,20.0,0.0,20,0,0.0,20,0.0,20.0,0.0,0,20.0,0.0,0,50.0,0,10,195,10.0,1,30,0.0,0.0,1,,,,,,,,,,,,,,,,,,,,,,,,,,,,,,,,,,,,67.2,,92.2,103.6,,118.4,26.2,51.2,,,,,,,,,1.017,0,,,,,,,,,,,,,,,,,,,,,,,,,,,,,,,,,,,,
152,"Can, Karaman",,,,,,,,,59,Internal,Sample failed at 250MPa from the pinhole region,0.0,0.0,0.0,0.0,0,0.0,0.0,0.0,0.0,0,0.0,0.0,0.0,0.0,0.0,0.0,0.0,0.0,0.0,0.0,25.0,0,25.0,0.0,0.0,0.0,0,0,0.5,0,0.0,0.0,0,49.5,0,0.0,0.0,0.0,0.0,20.0,0.0,20,0,0.0,20,0.0,20.0,0.0,0,300.0,1.0,0,100.0,0,10,180,10.0,2,30,0.0,0.0,1,,,,,,,,,,,,,,,,,,,,,,,,,,,,,,,,,,,,76.9,,102.5,106,,124.5,22,47.6,,,,,,,,,2.41275,0.0345,,,,,,,,,,,,,,,,,,,,,,,,,,,,,,,,,,,,
