Repository: sinazadeh/CatBoost-SMAs

# CatBoost SMAs
This repository contains a sample implementation of using CatBoost for building a surrogate model for transformation temperatures of Shape Memory Alloys (SMAs). The sample code (found in [main.py](main.py)) showcases how CatBoost can be used to model this data and make predictions with a high degree of accuracy. The accompanying [raw_data.csv](raw_data.csv) file contains 4899 data points that can be used to train and validate the model. This data can also serve as a reference for researchers looking to explore the use of CatBoost in this particular field.

File: raw_data.csv (part 3 of 67)
termediate_a_(A),Micro_Intermediate_b,Micro_Intermediate_c,Micro_Intermediate_Space_Group,Micro_Martensite_Test_Temperature_Above_Af(Temp-Af),Micro_Martensite_Structure,Micro_Martensite_a_(A),Micro_Martensite_b,Micro_Martensite_c,Micro_Martensite_Beta,Micro_Martensite_Space_Group,Micro_Martensite_Sub-structure,Micro_Precipitate_Test_Temperature,Micro_Precipitate_Structure,Micro_Precipitate_Volume_Fraction,NeedsAttention,SME_Transforms,SME_Mf,SME_Mp,SME_Ms,SME_As,SME_Ap,SME_Af,SME_Thermal_Hysteresis,SME_Transformation_Range,SME_RfM,SME_RfA,SME_dH(MA)(J/g),SME_dH(AM)(J/g),SME_dH(AR)(J/G),SME_dS(MA)(J/kgK),SME_dS(AM)(J/kgK),SME_dS(AR)(J/kgK),SME_epsilonAct(%),SME_epsilonIrr(%),SME_Failure(FatigueTest),SME_Bend_Recovery(%),SE_R.Strain(%),SE_Strain_Max(%),SE_Stress_Max(MPa),SE_Mf_Stress,SE_Ms_Stress,SE_As_Stress,SE_Af_Stress,SE_M_Yield,SE_A_Yield,MSME_Magnetization (emu/g),MSME_Magnetization Change (AM)(emu/g),MSME_Magnetization Change (MA)(emu/g),MSME_Mf Temp (Â°C),MSME_Mf Mag (emu/g),MSME_Mp Temp (Â°C),MSME_Mp Mag (emu/g),MSME_Ms_Temp(C),MSME_Ms_Mag(emu/g),MSME_Direct average rate (emu/gÂ°C),MSME_Direct_integrated_magnetization_change(emu/g),MSME_As_Temp(C),MSME_As_Mag(emu/g),MSME_Ap_Temp (C),MSME_Ap_Mag(emu/g),MSME_Af_Temp (C),MSME_Af_Mag(emu/g),MSME_Reverse_average_rate(emu/gC),MSME_Reverse_integrated_magnetization_change(emu/g),MSME_Direct_MT_range(C),MSME_Reverse_MT_range(C),MSME_Hysteresis(C),MSME_Estimated_entropy_difference_(J/kg*K),"MSME_Tc(DSC)-Ms(SQUID,0.05T)",Hard_VHN
153,"Can, Karaman",,,,,,,,,55,Internal,,0.0,0.0,0.0,0.0,0,0.0,0.0,0.0,0.0,0,0.0,0.0,0.0,0.0,0.0,0.0,0.0,0.0,0.0,0.0,25.0,0,25.0,0.0,0.0,0.0,0,0,0.5,0,0.0,0.0,0,49.5,0,0.0,0.0,0.0,0.0,20.0,0.0,20,0,0.0,20,0.0,20.0,0.0,0,20.0,0.0,0,100.0,0,10,195,10.0,2,30,0.0,0.0,1,,,,,,,,,,,,,,,,,,,,,,,,,,,,,,,,,,,,70.1,,98.8,108.1,,125,26.2,54.9,,,,,,,,,1.725,0,,,,,,,,,,,,,,,,,,,,,,,,,,,,,,,,,,,,
154,"Can, Karaman",,,,,,,,,59,Internal,Sample failed at 250MPa from the pinhole region,0.0,0.0,0.0,0.0,0,0.0,0.0,0.0,0.0,0,0.0,0.0,0.0,0.0,0.0,0.0,0.0,0.0,0.0,0.0,25.0,0,25.0,0.0,0.0,0.0,0,0,0.5,0,0.0,0.0,0,49.5,0,0.0,0.0,0.0,0.0,20.0,0.0,20,0,0.0,20,0.0,20.0,0.0,0,300.0,1.0,0,150.0,0,10,180,10.0,3,30,0.0,0.0,1,,,,,,,,,,,,,,,,,,,,,,,,,,,,,,,,,,,,79.3,,107.9,107.3,,131.4,23.5,52.1,,,,,,,,,2.794,0.07,,,,,,,,,,,,,,,,,,,,,,,,,,,,,,,,,,,,
155,"Can, Karaman",,,,,,,,,55,Internal,,0.0,0.0,0.0,0.0,0,0.0,0.0,0.0,0.0,0,0.0,0.0,0.0,0.0,0.0,0.0,0.0,0.0,0.0,0.0,25.0,0,25.0,0.0,0.0,0.0,0,0,0.5,0,0.0,0.0,0,49.5,0,0.0,0.0,0.0,0.0,20.0,0.0,20,0,0.0,20,0.0,20.0,0.0,0,20.0,0.0,0,150.0,0,10,195,10.0,3,30,0.0,0.0,1,,,,,,,,,,,,,,,,,,,,,,,,,,,,,,,,,,,,75.7,,103.4,112.3,,129.8,26.4,54.1,,,,,,,,,2.103,0.0303,,,,,,,,,,,,,,,,,,,,,,,,,,,,,,,,,,,,
156,"Can, Karaman",,,,,,,,,59,Internal,Sample failed at 250MPa from the pinhole region,0.0,0.0,0.0,0.0,0,0.0,0.0,0.0,0.0,0,0.0,0.0,0.0,0.0,0.0,0.0,0.0,0.0,0.0,0.0,25.0,0,25.0,0.0,0.0,0.0,0,0,0.5,0,0.0,0.0,0,49.5,0,0.0,0.0,0.0,0.0,20.0,0.0,20,0,0.0,20,0.0,20.0,0.0,0,300.0,1.0,0,200.0,0,10,180,10.0,4,30,0.0,0.0,1,,,,,,,,,,,,,,,,,,,,,,,,,,,,,,,,,,,,82.2,,117.6,109.6,,138.1,20.5,55.9,,,,,,,,,3.024,0.094,,,,,,,,,,,,,,,,,,,,,,,,,,,,,,,,,,,,
157,"Can, Karaman",,,,,,,,,55,Internal,,0.0,0.0,0.0,0.0,0,0.0,0.0,0.0,0.0,0,0.0,0.0,0.0,0.0,0.0,0.0,0.0,0.0,0.0,0.0,25.0,0,25.0,0.0,0.0,0.0,0,0,0.5,0,0.0,0.0,0,49.5,0,0.0,0.0,0.0,0.0,20.0,0.0,20,0,0.0,20,0.0,20.0,0.0,0,20.0,0.0,0,200.0,0,10,195,10.0,4,30,0.0,0.0,1,,,,,,,,,,,,,,,,,,,,,,,,,,,,,,,,,,,,77.7,,110,116,,135.3,25.3,57.6,,,,,,,,,2.346,0.0553,,,,,,,,,,,,,,,,,,,,,,,,,,,,,,,,,,,,
158,"Can, Karaman",,,,,,,,,55,Internal,,0.0,0.0,0.0,0.0,0,0.0,0.0,0.0,0.0,0,0.0,0.0,0.0,0.0,0.0,0.0,0.0,0.0,0.0,0.0,25.0,0,25.0,0.0,0.0,0.0,0,0,0.5,0,0.0,0.0,0,49.5,0,0.0,0.0,0.0,0.0,20.0,0.0,20,0,0.0,20,0.0,20.0,0.0,0,20.0,0.0,0,250.0,0,10,195,10.0,5,30,0.0,0.0,1,,,,,,,,,,,,,,,,,,,,,,,,,,,,,,,,,,,,89,,119.7,119,,140,20.3,51,,,,,,,,,2.5147,0.07866,,,,,,,,,,,,,,,,,,,,,,,,,,,,,,,,,,,,
159,"Can, Karaman",,,,,,,,,55,Internal,,0.0,0.0,0.0,0.0,0,0.0,0.0,0.0,0.0,0,0.0,0.0,0.0,0.0,0.0,0.0,0.0,0.0,0.0,0.0,25.0,0,25.0,0.0,0.0,0.0,0,0,0.5,0,0.0,0.0,0,49.5,0,0.0,0.0,0.0,0.0,20.0,0.0,20,0,0.0,20,0.0,20.0,0.0,0,20.0,0.0,0,300.0,0,10,195,10.0,6,30,0.0,0.0,1,,,,,,,,,,,,,,,,,,,,,,,,,,,,,,,,,,,,94.4,,128.3,122,,148.3,20,53.9,,,,,,,,,2.612,0.1264,,,,,,,,,,,,,,,,,,,,,,,,,,,,,,,,,,,,
160,"Can, Karaman",,,,,,,,,134,Internal,Repeated the previous test. Sample again failed at 300MPa but the previous cycles are good,0.0,0.0,0.0,0.0,0,0.0,0.0,0.0,0.0,0,0.0,0.0,0.0,0.0,0.0,0.0,0.0,0.0,0.0,0.0,24.5,0,25.0,0.0,0.0,0.0,0,0,0.0,0,0.0,5.0,0,45.5,0,0.0,0.0,0.0,0.0,20.0,0.0,900,50,0.0,20,0.0,20.0,0.0,0,20.0,0.0,0,50.0,0,10,210,10.0,1,30,0.0,0.0,1,,,,,,,,,,,,,,,,,,,,,,,,,,,,,,,,,,,,69,,93.7,98.6,,118.8,25.1,49.8,,,,,,,,,0.377,0,,,,,,,,,,,,,,,,,,,,,,,,,,,,,,,,,,,,
161,"Can, Karaman",,,,,,,,,134,Internal,Repeated the previous test. Sample again failed at 300MPa but the previous cycles are good,0.0,0.0,0.0,0.0,0,0.0,0.0,0.0,0.0,0,0.0,0.0,0.0,0.0,0.0,0.0,0.0,0.0,0.0,0.0,24.5,0,25.0,0.0,0.0,0.0,0,0,0.0,0,0.0,5.0,0,45.5,0,0.0,0.0,0.0,0.0,20.0,0.0,900,50,0.0,20,0.0,20.0,0.0,0,20.0,0.0,0,100.0,0,10,210,10.0,2,30,0.0,0.0,1,,,,,,,,,,,,,,,,,,,,,,,,,,,,,,,,,,,,67.1,,89.6,97,,114.7,25.1,47.6,,,,,,,,,0.937,0,,,,,,,,,,,,,,,,,,,,,,,,,,,,,,,,,,,,
162,"Can, Karaman",,,,,,,,,134,Internal,Repeated the previous test. Sample again failed at 300MPa but the previous cycles are good,0.0,0.0,0.0,0.0,0,0.0,0.0,0.0,0.0,0,0.0,0.0,0.0,0.0,0.0,0.0,0.0,0.0,0.0,0.0,24.5,0,25.0,0.0,0.0,0.0,0,0,0.0,0,0.0,5.0,0,45.5,0,0.0,0.0,0.0,0.0,20.0,0.0,900,50,0.0,20,0.0,20.0,0.0,0,20.0,0.0,0,150.0,0,10,210,10.0,3,30,0.0,0.0,1,,,,,,,,,,,,,,,,,,,,,,,,,,,,,,,,,,,,67.9,,91.2,98,,121,29.8,53.1,,,,,,,,,1.509,0,,,,,,,,,,,,,,,,,,,,,,,,,,,,,,,,,,,,
163,"Can, Karaman",,,,,,,,,134,Internal,Repeated the previous test. Sample again failed at 300MPa but the previous cycles are good,0.0,0.0,0.0,0.0,0,0.0,0.0,0.0,0.0,0,0.0,0.0,0.0,0.0,0.0,0.0,0.0,0.0,0.0,0.0,24.5,0,25.0,0.0,0.0,0.0,0,0,0.0,0,0.0,5.0,0,45.5,0,0.0,0.0,0.0,0.0,20.0,0.0,900,50,0.0,20,0.0,20.0,0.0,0,20.0,0.0,0,200.0,0,10,210,10.0,4,30,0.0,0.0,1,,,,,,,,,,,,,,,,,,,,,,,,,,,,,,,,,,,,72.6,,99.2,102,,131.7,32.5,59.1,,,,,,,,,1.8887,0.04,,,,,,,,,,,,,,,,,,,,,,,,,,,,,,,,,,,,
164,"Can, Karaman",,,,,,,,,134,Internal,Repeated the previous test. Sample again failed at 300MPa but the previous cycles are good,0.0,0.0,0.0,0.0,0,0.0,0.0,0.0,0.0,0,0.0,0.0,0.0,0.0,0.0,0.0,0.0,0.0,0.0,0.0,24.5,0,25.0,0.0,0.0,0.0,0,0,0.0,0,0.0,5.0,0,45.5,0,0.0,0.0,0.0,0.0,20.0,0.0,900,50,0.0,20,0.0,20.0,0.0,0,20.0,0.0,0,250.0,0,10,210,10.0,5,30,0.0,0.0,1,,,,,,,,,,,,,,,,,,,,,,,,,,,,,,,,,,,,72.1,,111.3,103.6,,139.6,28.3,67.5,,,,,,,,,2.106,0.114,,,,,,,,,,,,,,,,,,,,,,,,,,,,,,,,,,,,
165,"Can, Karaman",,,,,,,,,134,Internal,Repeated the previous test. Sample again failed at 300MPa but the previous cycles are good,0.0,0.0,0.0,0.0,0,0.0,0.0,0.0,0.0,0,0.0,0.0,0.0,0.0,0.0,0.0,0.0,0.0,0.0,0.0,24.5,0,25.0,0.0,0.0,0.0,0,0,0.0,0,0.0,5.0,0,45.5,0,0.0,0.0,0.0,0.0,20.0,0.0,900,50,0.0,20,0.0,20.0,0.0,0,20.0,0.0,0,300.0,0,10,210,10.0,6,30,0.0,0.0,1,,,,,,,,,,,,,,,,,,,,,,,,,,,,,,,,,,,,,,,,,,,,,,,,,,,,,,1,,,,,,,,,,,,,,,,,,,,,,,,,,,,,,,,,,,
166,"Can, Karaman",,,,,,,,,119,Internal,,0.0,0.0,0.0,0.0,0,0.0,0.0,0.0,0.0,0,0.0,0.0,0.0,0.0,0.0,0.0,0.0,0.0,0.0,0.0,25.0,0,25.0,0.0,0.0,0.0,0,0,0.5,0,0.0,0.0,0,49.5,0,0.0,0.0,0.0,0.0,20.0,0.0,20,0,0.0,20,0.0,20.0,0.0,0,20.0,0.0,0,0.0,0,20,150,10.0,1,30,0.0,0.0,1,,,,,,,,,,,,,,,,,,,,,,,,,,,,,,,,,,,,64,,87,95.3,,112.3,25.3,48.3,,,,,,,,,,,,,Failure,3.89,708.2,,500,,,,,,,,,,,,,,,,,,,,,,,,,,,,,
167,"Can, Karaman",,,,,,,,,120,Internal,,0.0,0.0,0.0,0.0,0,0.0,0.0,0.0,0.0,0,0.0,0.0,0.0,0.0,0.0,0.0,0.0,0.0,0.0,0.0,25.0,0,25.0,0.0,0.0,0.0,0,0,0.5,0,0.0,0.0,0,49.5,0,0.0,0.0,0.0,0.0,20.0,0.0,20,0,0.0,20,0.0,20.0,0.0,0,20.0,0.0,0,0.0,0,20,140,10.0,1,-77,0.0,0.0,1,,,,,,,,,,,,,,,,,,,,,,,,,,,,,,,,,,,,64,,87,95.3,,112.3,25.3,48.3,,,,,,,,,,,,,Failure,3.921,527,,100,,,,,,,,,,,,,,,,,,,,,,,,,,,,,
168,"Can, Karaman",,,,,,,,,146,Internal,This sample was broken from the pin-hole region before the test (Due to cracks from the ECAE process) Used the 4-pin setup. Ran 1 heating cooling cycle to determine the zero-stress hysteresis and transformation strain. Later did 300Â°C 1hr heat treatment on this sample and ran 1 heating cooling cycle under zero stress again,0.0,0.0,0.0,0.0,0,0.0,0.0,0.0,0.0,0,0.0,0.0,0.0,0.0,0.0,0.0,0.0,0.0,0.0,0.0,25.0,0,25.0,0.0,0.0,0.0,0,0,0.5,0,0.0,0.0,0,49.5,0,0.0,0.0,0.0,0.0,20.0,0.0,20,0,0.0,20,0.0,20.0,0.0,0,300.0,1.0,0,0.0,0,20,200,10.0,1,30,0.0,0.0,1,,,,,,,,,,,,,,,,,,,,,,,,,,,,,,,,,,,,66.3,,92.1,89.9,,111.1,19,44.8,,,,,,,,,,,,,,,,,,,,,,,,,,,,,,,,,,,,,,,,,,,,,,
169,"Can, Karaman",,,,,,,,,146,Internal,This sample was broken from the pin-hole region before the test (Due to cracks from the ECAE process) Used the 4-pin setup. Ran 1 heating cooling cycle to determine the zero-stress hysteresis and transformation strain. Later did 300Â°C 1hr heat treatment on this sample and ran 1 heating cooling cycle under zero stress again,0.0,0.0,0.0,0.0,0,0.0,0.0,0.0,0.0,0,0.0,0.0,0.0,0.0,0.0,0.0,0.0,0.0,0.0,0.0,25.0,0,25.0,0.0,0.0,0.0,0,0,0.5,0,0.0,0.0,0,49.5,0,0.0,0.0,0.0,0.0,20.0,0.0,20,0,0.0,20,0.0,20.0,0.0,0,20.0,0.0,0,0.0,0,20,200,10.0,1,30,0.0,0.0,1,,,,,,,,,,,,,,,,,,,,,,,,,,,,,,,,,,,,56.1,,91,82.5,,103.4,12.4,47.3,,,,,,,,,,,,,,,,,,,,,,,,,,,,,,,,,,,,,,,,,,,,,,
170,"Can, Karaman",,,,,,,,,126,Internal,,0.0,0.0,0.0,0.0,0,0.0,0.0,0.0,0.0,0,0.0,0.0,0.0,0.0,0.0,0.0,0.0,0.0,0.0,0.0,24.5,0,25.0,0.0,0.0,0.0,0,0,0.0,0,0.0,0.0,0,50.5,0,0.0,0.0,0.0,0.0,20.0,0.0,20,0,0.0,20,0.0,20.0,0.0,0,300.0,1.0,0,200.0,0,20,235,10.0,10,30,0.0,0.0,1,,,,,,,,,,,,,,,,,,,,,,,,,,,,,,,,,,,,152,,189,171,,204.4,15.4,52.4,,,,,,,,,2.4187,0,,,,,,,,,,,,,,,,,,,,,,,,,,,,,,,,,,,,
171,"Can, Karaman",,,,,,,,,126,Internal,,0.0,0.0,0.0,0.0,0,0.0,0.0,0.0,0.0,0,0.0,0.0,0.0,0.0,0.0,0.0,0.0,0.0,0.0,0.0,24.5,0,25.0,0.0,0.0,0.0,0,0,0.0,0,0.0,0.0,0,50.5,0,0.0,0.0,0.0,0.0,20.0,0.0,20,0,0.0,20,0.0,20.0,0.0,0,300.0,1.0,0,200.0,0,20,235,10.0,9,30,0.0,0.0,1,,,,,,,,,,,,,,,,,,,,,,,,,,,,,,,,,,,,151.9,,188.6,170.9,,204.3,15.7,52.4,,,,,,,,,2.3926,0.022,,,,,,,,,,,,,,,,,,,,,,,,,,,,,,,,,,,,
172,"Can, Karaman",,,,,,,,,126,Internal,,0.0,0.0,0.0,0.0,0,0.0,0.0,0.0,0.0,0,0.0,0.0,0.0,0.0,0.0,0.0,0.0,0.0,0.0,0.0,24.5,0,25.0,0.0,0.0,0.0,0,0,0.0,0,0.0,0.0,0,50.5,0,0.0,0.0,0.0,0.0,20.0,0.0,20,0,0.0,20,0.0,20.0,0.0,0,300.0,1.0,0,200.0,0,20,235,10.0,8,30,0.0,0.0,1,,,,,,,,,,,,,,,,,,,,,,,,,,,,,,,,,,,,151.7,,188.2,170.9,,204.2,16,52.5,,,,,,,,,2.4254,0,,,,,,,,,,,,,,,,,,,,,,,,,,,,,,,,,,,,
173,"Can, Karaman",,,,,,,,,126,Internal,,0.0,0.0,0.0,0.0,0,0.0,0.0,0.0,0.0,0,0.0,0.0,0.0,0.0,0.0,0.0,0.0,0.0,0.0,0.0,24.5,0,25.0,0.0,0.0,0.0,0,0,0.0,0,0.0,0.0,0,50.5,0,0.0,0.0,0.0,0.0,20.0,0.0,20,0,0.0,20,0.0,20.0,0.0,0,300.0,1.0,0,200.0,0,20,235,10.0,7,30,0.0,0.0,1,,,,,,,,,,,,,,,,,,,,,,,,,,,,,,,,,,,,151.5,,187.6,170.9,,204,16.4,52.5,,,,,,,,,2.37157,0.03103,,,,,,,,,,,,,,,,,,,,,,,,,,,,,,,,,,,,
174,"Can, Karaman",,,,,,,,,126,Internal,,0.0,0.0,0.0,0.0,0,0.0,0.0,0.0,0.0,0,0.0,0.0,0.0,0.0,0.0,0.0,0.0,0.0,0.0,0.0,24.5,0,25.0,0.0,0.0,0.0,0,0,0.0,0,0.0,0.0,0,50.5,0,0.0,0.0,0.0,0.0,20.0,0.0,20,0,0.0,20,0.0,20.0,0.0,0,300.0,1.0,0,200.0,0,20,235,10.0,6,30,0.0,0.0,1,,,,,,,,,,,,,,,,,,,,,,,,,,,,,,,,,,,,151.3,,187.1,170.9,,203.8,16.7,52.5,,,,,,,,,2.4161,0,,,,,,,,,,,,,,,,,,,,,,,,,,,,,,,,,,,,
175,"Can, Karaman",,,,,,,,,126,Internal,,0.0,0.0,0.0,0.0,0,0.0,0.0,0.0,0.0,0,0.0,0.0,0.0,0.0,0.0,0.0,0.0,0.0,0.0,0.0,24.5,0,25.0,0.0,0.0,0.0,0,0,0.0,0,0.0,0.0,0,50.5,0,0.0,0.0,0.0,0.0,20.0,0.0,20,0,0.0,20,0.0,20.0,0.0,0,300.0,1.0,0,200.0,0,20,235,10.0,5,30,0.0,0.0,1,,,,,,,,,,,,,,,,,,,,,,,,,,,,,,,,,,,,150.9,,186.5,170.8,,203.2,16.7,52.3,,,,,,,,,2.366313,0.046287,,,,,,,,,,,,,,,,,,,,,,,,,,,,,,,,,,,,
176,"Can, Karaman",,,,,,,,,126,Internal,,0.0,0.0,0.0,0.0,0,0.0,0.0,0.0,0.0,0,0.0,0.0,0.0,0.0,0.0,0.0,0.0,0.0,0.0,0.0,24.5,0,25.0,0.0,0.0,0.0,0,0,0.0,0,0.0,0.0,0,50.5,0,0.0,0.0,0.0,0.0,20.0,0.0,20,0,0.0,20,0.0,20.0,0.0,0,300.0,1.0,0,200.0,0,20,235,10.0,4,30,0.0,0.0,1,,,,,,,,,,,,,,,,,,,,,,,,,,,,,,,,,,,,150.5,,185,170.8,,202.1,17.1,51.6,,,,,,,,,2.387,0.0214,,,,,,,,,,,,,,,,,,,,,,,,,,,,,,,,,,,,
177,"Can, Karaman",,,,,,,,,126,Internal,,0.0,0.0,0.0,0.0,0,0.0,0.0,0.0,0.0,0,0.0,0.0,0.0,0.0,0.0,0.0,0.0,0.0,0.0,0.0,24.5,0,25.0,0.0,0.0,0.0,0,0,0.0,0,0.0,0.0,0,50.5,0,0.0,0.0,0.0,0.0,20.0,0.0,20,0,0.0,20,0.0,20.0,0.0,0,300.0,1.0,0,200.0,0,20,235,10.0,3,30,0.0,0.0,1,,,,,,,,,,,,,,,,,,,,,,,,,,,,,,,,,,,,150,,182,170.8,,200.3,18.3,50.3,,,,,,,,,2.34683,0.04517,,,,,,,,,,,,,,,,,,,,,,,,,,,,,,,,,,,,
178,"Can, Karaman",,,,,,,,,126,Internal,,0.0,0.0,0.0,0.0,0,0.0,0.0,0.0,0.0,0,0.0,0.0,0.0,0.0,0.0,0.0,0.0,0.0,0.0,0.0,24.5,0,25.0,0.0,0.0,0.0,0,0,0.0,0,0.0,0.0,0,50.5,0,0.0,0.0,0.0,0.0,20.0,0.0,20,0,0.0,20,0.0,20.0,0.0,0,300.0,1.0,0,200.0,0,20,235,10.0,2,30,0.0,0.0,1,,,,,,,,,,,,,,,,,,,,,,,,,,,,,,,,,,,,149.6,,178,170.7,,197,19,47.4,,,,,,,,,2.2663,0.0738,,,,,,,,,,,,,,,,,,,,,,,,,,,,,,,,,,,,
179,"Can, Karaman",,,,,,,,,126,Internal,,0.0,0.0,0.0,0.0,0,0.0,0.0,0.0,0.0,0,0.0,0.0,0.0,0.0,0.0,0.0,0.0,0.0,0.0,0.0,24.5,0,25.0,0.0,0.0,0.0,0,0,0.0,0,0.0,0.0,0,50.5,0,0.0,0.0,0.0,0.0,20.0,0.0,20,0,0.0,20,0.0,20.0,0.0,0,300.0,1.0,0,200.0,0,20,235,10.0,1,30,0.0,0.0,1,,,,,,,,,,,,,,,,,,,,,,,,,,,,,,,,,,,,147.4,,173.7,169.8,,193.1,19.4,45.7,,,,,,,,,2.2345,0.0745,,,,,,,,,,,,,,,,,,,,,,,,,,,,,,,,,,,,
180,"Can, Karaman",,,,,,,,,118,Internal,,0.0,0.0,0.0,0.0,0,0.0,0.0,0.0,0.0,0,0.0,0.0,0.0,0.0,0.0,0.0,0.0,0.0,0.0,0.0,25.0,0,25.0,0.0,0.0,0.0,0,0,0.5,0,0.0,0.0,0,49.5,0,0.0,0.0,0.0,0.0,20.0,0.0,20,0,0.0,20,0.0,20.0,0.0,0,20.0,0.0,0,200.0,0,20,180,10.0,10,30,0.0,0.0,1,,,,,,,,,,,,,,,,,,,,,,,,,,,,,,,,,,,,95.5,,123.9,123.7,,146.6,22.7,51.1,,,,,,,,,2.2161,0.0129,,,,,,,,,,,,,,,,,,,,,,,,,,,,,,,,,,,,
181,"Can, Karaman",,,,,,,,,118,Internal,,0.0,0.0,0.0,0.0,0,0.0,0.0,0.0,0.0,0,0.0,0.0,0.0,0.0,0.0,0.0,0.0,0.0,0.0,0.0,25.0,0,25.0,0.0,0.0,0.0,0,0,0.5,0,0.0,0.0,0,49.5,0,0.0,0.0,0.0,0.0,20.0,0.0,20,0,0.0,20,0.0,20.0,0.0,0,20.0,0.0,0,200.0,0,20,180,10.0,1,30,0.0,0.0,1,,,,,,,,,,,,,,,,,,,,,,,,,,,,,,,,,,,,95.3,,120.3,124.5,,148.3,28,53,,,,,,,,,2.2087,0.0155,,,,,,,,,,,,,,,,,,,,,,,,,,,,,,,,,,,,
182,"Can, Karaman",,,,,,,,,118,Internal,,0.0,0.0,0.0,0.0,0,0.0,0.0,0.0,0.0,0,0.0,0.0,0.0,0.0,0.0,0.0,0.0,0.0,0.0,0.0,25.0,0,25.0,0.0,0.0,0.0,0,0,0.5,0,0.0,0.0,0,49.5,0,0.0,0.0,0.0,0.0,20.0,0.0,20,0,0.0,20,0.0,20.0,0.0,0,20.0,0.0,0,200.0,0,20,180,10.0,2,30,0.0,0.0,1,,,,,,,,,,,,,,,,,,,,,,,,,,,,,,,,,,,,94.9,,121.2,123.6,,148.4,27.2,53.5,,,,,,,,,2.20009,0.03271,,,,,,,,,,,,,,,,,,,,,,,,,,,,,,,,,,,,
183,"Can, Karaman",,,,,,,,,118,Internal,,0.0,0.0,0.0,0.0,0,0.0,0.0,0.0,0.0,0,0.0,0.0,0.0,0.0,0.0,0.0,0.0,0.0,0.0,0.0,25.0,0,25.0,0.0,0.0,0.0,0,0,0.5,0,0.0,0.0,0,49.5,0,0.0,0.0,0.0,0.0,20.0,0.0,20,0,0.0,20,0.0,20.0,0.0,0,20.0,0.0,0,200.0,0,20,180,10.0,8,30,0.0,0.0,1,,,,,,,,,,,,,,,,,,,,,,,,,,,,,,,,,,,,94.4,,124.5,119.2,,148.2,23.7,53.8,,,,,,,,,2.2176,0.0174,,,,,,,,,,,,,,,,,,,,,,,,,,,,,,,,,,,,
184,"Can, Karaman",,,,,,,,,118,Internal,,0.0,0.0,0.0,0.0,0,0.0,0.0,0.0,0.0,0,0.0,0.0,0.0,0.0,0.0,0.0,0.0,0.0,0.0,0.0,25.0,0,25.0,0.0,0.0,0.0,0,0,0.5,0,0.0,0.0,0,49.5,0,0.0,0.0,0.0,0.0,20.0,0.0,20,0,0.0,20,0.0,20.0,0.0,0,20.0,0.0,0,200.0,0,20,180,10.0,3,30,0.0,0.0,1,,,,,,,,,,,,,,,,,,,,,,,,,,,,,,,,,,,,94,,120.7,122.3,,147.4,26.7,53.4,,,,,,,,,2.21891,0.02219,,,,,,,,,,,,,,,,,,,,,,,,,,,,,,,,,,,,
185,"Can, Karaman",,,,,,,,,118,Internal,,0.0,0.0,0.0,0.0,0,0.0,0.0,0.0,0.0,0,0.0,0.0,0.0,0.0,0.0,0.0,0.0,0.0,0.0,0.0,25.0,0,25.0,0.0,0.0,0.0,0,0,0.5,0,0.0,0.0,0,49.5,0,0.0,0.0,0.0,0.0,20.0,0.0,20,0,0.0,20,0.0,20.0,0.0,0,20.0,0.0,0,200.0,0,20,180,10.0,9,30,0.0,0.0,1,,,,,,,,,,,,,,,,,,,,,,,,,,,,,,,,,,,,94,,123.2,121.4,,146.9,23.7,52.9,,,,,,,,,2.2144,0.0128,,,,,,,,,,,,,,,,,,,,,,,,,,,,,,,,,,,,
186,"Can, Karaman",,,,,,,,,118,Internal,,0.0,0.0,0.0,0.0,0,0.0,0.0,0.0,0.0,0,0.0,0.0,0.0,0.0,0.0,0.0,0.0,0.0,0.0,0.0,25.0,0,25.0,0.0,0.0,0.0,0,0,0.5,0,0.0,0.0,0,49.5,0,0.0,0.0,0.0,0.0,20.0,0.0,20,0,0.0,20,0.0,20.0,0.0,0,20.0,0.0,0,200.0,0,20,180,10.0,6,30,0.0,0.0,1,,,,,,,,,,,,,,,,,,,,,,,,,,,,,,,,,,,,93.8,,122.4,120,,147,24.6,53.2,,,,,,,,,2.234,0.0123,,,,,,,,,,,,,,,,,,,,,,,,,,,,,,,,,,,,
187,"Can, Karaman",,,,,,,,,118,Internal,,0.0,0.0,0.0,0.0,0,0.0,0.0,0.0,0.0,0,0.0,0.0,0.0,0.0,0.0,0.0,0.0,0.0,0.0,0.0,25.0,0,25.0,0.0,0.0,0.0,0,0,0.5,0,0.0,0.0,0,49.5,0,0.0,0.0,0.0,0.0,20.0,0.0,20,0,0.0,20,0.0,20.0,0.0,0,20.0,0.0,0,200.0,0,20,180,10.0,5,30,0.0,0.0,1,,,,,,,,,,,,,,,,,,,,,,,,,,,,,,,,,,,,93.4,,123.8,120.4,,148.9,25.1,55.5,,,,,,,,,2.2387,0.0195,,,,,,,,,,,,,,,,,,,,,,,,,,,,,,,,,,,,
188,"Can, Karaman",,,,,,,,,118,Internal,,0.0,0.0,0.0,0.0,0,0.0,0.0,0.0,0.0,0,0.0,0.0,0.0,0.0,0.0,0.0,0.0,0.0,0.0,0.0,25.0,0,25.0,0.0,0.0,0.0,0,0,0.5,0,0.0,0.0,0,49.5,0,0.0,0.0,0.0,0.0,20.0,0.0,20,0,0.0,20,0.0,20.0,0.0,0,20.0,0.0,0,200.0,0,20,180,10.0,7,30,0.0,0.0,1,,,,,,,,,,,,,,,,,,,,,,,,,,,,,,,,,,,,93.4,,124.5,119.5,,148.5,24,55.1,,,,,,,,,2.2197,0.0175,,,,,,,,,,,,,,,,,,,,,,,,,,,,,,,,,,,,
189,"Can, Karaman",,,,,,,,,118,Internal,,0.0,0.0,0.0,0.0,0,0.0,0.0,0.0,0.0,0,0.0,0.0,0.0,0.0,0.0,0.0,0.0,0.0,0.0,0.0,25.0,0,25.0,0.0,0.0,0.0,0,0,0.5,0,0.0,0.0,0,49.5,0,0.0,0.0,0.0,0.0,20.0,0.0,20,0,0.0,20,0.0,20.0,0.0,0,20.0,0.0,0,200.0,0,20,180,10.0,4,30,0.0,0.0,1,,,,,,,,,,,,,,,,,,,,,,,,,,,,,,,,,,,,92.9,,122.7,120.3,,148.3,25.6,55.4,,,,,,,,,2.21162,0.02278,,,,,,,,,,,,,,,,,,,,,,,,,,,,,,,,,,,,
190,"Can, Karaman",,,,,,,,,110,Internal,,0.0,0.0,0.0,0.0,0,0.0,0.0,0.0,0.0,0,0.0,0.0,0.0,0.0,0.0,0.0,0.0,0.0,0.0,0.0,25.0,0,25.0,0.0,0.0,0.0,0,0,0.5,0,0.0,0.0,0,49.5,0,0.0,0.0,0.0,0.0,20.0,0.0,20,0,0.0,20,0.0,20.0,0.0,0,20.0,0.0,0,200.0,0,20,190,10.0,1,30,0.0,0.0,1,,,,,,,,,,,,,,,,,,,,,,,,,,,,,,,,,,,,90.9,,124,112.7,,140.3,16.3,49.4,,,,,,,,,2.498,0,,,,,,,,,,,,,,,,,,,,,,,,,,,,,,,,,,,,
191,"Can, Karaman",,,,,,,,,110,Internal,,0.0,0.0,0.0,0.0,0,0.0,0.0,0.0,0.0,0,0.0,0.0,0.0,0.0,0.0,0.0,0.0,0.0,0.0,0.0,25.0,0,25.0,0.0,0.0,0.0,0,0,0.5,0,0.0,0.0,0,49.5,0,0.0,0.0,0.0,0.0,20.0,0.0,20,0,0.0,20,0.0,20.0,0.0,0,20.0,0.0,0,200.0,0,20,190,10.0,2,30,0.0,0.0,1,,,,,,,,,,,,,,,,,,,,,,,,,,,,,,,,,,,,90.9,,124,112.7,,140.3,16.3,49.4,,,,,,,,,2.498,0,,,,,,,,,,,,,,,,,,,,,,,,,,,,,,,,,,,,
192,"Can, Karaman",,,,,,,,,110,Internal,,0.0,0.0,0.0,0.0,0,0.0,0.0,0.0,0.0,0,0.0,0.0,0.0,0.0,0.0,0.0,0.0,0.0,0.0,0.0,25.0,0,25.0,0.0,0.0,0.0,0,0,0.5,0,0.0,0.0,0,49.5,0,0.0,0.0,0.0,0.0,20.0,0.0,20,0,0.0,20,0.0,20.0,0.0,0,20.0,0.0,0,200.0,0,20,190,10.0,3,30,0.0,0.0,1,,,,,,,,,,,,,,,,,,,,,,,,,,,,,,,,,,,,90.9,,124,112.7,,140.3,16.3,49.4,,,,,,,,,2.498,0,,,,,,,,,,,,,,,,,,,,,,,,,,,,,,,,,,,,
193,"Can, Karaman",,,,,,,,,110,Internal,,0.0,0.0,0.0,0.0,0,0.0,0.0,0.0,0.0,0,0.0,0.0,0.0,0.0,0.0,0.0,0.0,0.0,0.0,0.0,25.0,0,25.0,0.0,0.0,0.0,0,0,0.5,0,0.0,0.0,0,49.5,0,0.0,0.0,0.0,0.0,20.0,0.0,20,0,0.0,20,0.0,20.0,0.0,0,20.0,0.0,0,200.0,0,20,190,10.0,4,30,0.0,0.0,1,,,,,,,,,,,,,,,,,,,,,,,,,,,,,,,,,,,,90.9,,124,112.7,,140.3,16.3,49.4,,,,,,,,,2.498,0,,,,,,,,,,,,,,,,,,,,,,,,,,,,,,,,,,,,
194,"Can, Karaman",,,,,,,,,110,Internal,,0.0,0.0,0.0,0.0,0,0.0,0.0,0.0,0.0,0,0.0,0.0,0.0,0.0,0.0,0.0,0.0,0.0,0.0,0.0,25.0,0,25.0,0.0,0.0,0.0,0,0,0.5,0,0.0,0.0,0,49.5,0,0.0,0.0,0.0,0.0,20.0,0.0,20,0,0.0,20,0.0,20.0,0.0,0,20.0,0.0,0,200.0,0,20,190,10.0,5,30,0.0,0.0,1,,,,,,,,,,,,,,,,,,,,,,,,,,,,,,,,,,,,90.9,,124,112.7,,140.3,16.3,49.4,,,,,,,,,2.498,0,,,,,,,,,,,,,,,,,,,,,,,,,,,,,,,,,,,,
195,"Can, Karaman",,,,,,,,,113,Internal,,0.0,0.0,0.0,0.0,0,0.0,0.0,0.0,0.0,0,0.0,0.0,0.0,0.0,0.0,0.0,0.0,0.0,0.0,0.0,24.5,0,25.0,0.0,0.0,0.0,0,0,0.0,0,0.0,1.0,0,49.5,0,0.0,0.0,0.0,0.0,20.0,0.0,20,0,0.0,92020,700.0,20.0,0.0,0,20.0,0.0,0,0.0,0,20,250,10.0,1,30,0.0,0.0,1,,,,,,,,,,,,,,,,,,,,,,,,,,,,,,,,,,,,173,,183,190.6,,196,13,23,,,,,,,,,,,,,Failure,6.1323,679,,441.2,,,,,,,,,,,,,,,,,,,,,,,,,,,,,
196,"Can, Karaman",,,,,,,,,115,Internal,,0.0,0.0,0.0,0.0,0,0.0,0.0,0.0,0.0,0,0.0,0.0,0.0,0.0,0.0,0.0,0.0,0.0,0.0,0.0,25.0,0,25.0,0.0,0.0,0.0,0,0,0.5,0,0.0,0.0,0,49.5,0,0.0,0.0,0.0,0.0,20.0,0.0,20,0,0.0,92020,700.0,20.0,0.0,0,20.0,0.0,0,0.0,0,20,180,10.0,1,-55,0.0,0.0,1,,,,,,,,,,,,,,,,,,,,,,,,,,,,,,,,,,,,113,,122.9,127.5,,135,12.1,22,,,,,,,,,,,,,Failure,4.492,487.4,,142,,,,,,,,,,,,,,,,,,,,,,,,,,,,,
197,"Can, Karaman",,,,,,,,,,Internal,,0.0,0.0,0.0,0.0,0,0.0,0.0,0.0,0.0,0,0.0,0.0,0.0,0.0,0.0,0.0,0.0,0.0,0.0,0.0,25.0,0,25.0,0.0,0.0,0.0,0,0,0.0,0,0.0,5.0,0,45.0,0,0.0,0.0,0.0,0.0,20.0,0.0,20,0,0.0,92020,700.0,20.0,0.0,0,20.0,0.0,0,0.0,0,20,160,10.0,2,30,0.0,0.0,1,,,,,,,,,,,,,,,,,,,,,,,,,,,,,,,,,,,,88,100.5,106,121,130,137,31,49,,,,,,,,,,,,,,,,,,,,,,,,,,,,,,,,,,,,,,,,,,,,,,
198,"Can, Karaman",,,,,,,Ext_121,,,Internal,,0.0,0.0,0.0,0.0,0,0.0,0.0,0.0,0.0,0,0.0,0.0,0.0,0.0,0.0,0.0,0.0,0.0,0.0,0.0,24.5,0,25.0,0.0,0.0,0.0,0,0,0.0,0,0.0,0.0,0,50.5,0,0.0,0.0,0.0,0.0,20.0,0.0,20,0,0.0,92020,700.0,20.0,0.0,0,20.0,0.0,0,0.0,0,30,300,10.0,2,30,0.0,0.0,1,,,,,,,,,,,,,,,,,,,,,,,,,,,,,,,,,,,,145.6,157.2,163.8,170.2,177.2,183.4,19.6,37.8,,,,,,,,,,,,,,,,,,,,,,,,,,,,,,,,,,,,,,,,,,,,,,
199,"Can, Karaman",,,,,,,,,56,Internal,Failed at 8th cycle,0.0,0.0,0.0,0.0,0,0.0,0.0,0.0,0.0,0,0.0,0.0,0.0,0.0,0.0,0.0,0.0,0.0,0.0,0.0,25.0,0,25.0,0.0,0.0,0.0,0,0,0.5,0,0.0,0.0,0,49.5,0,0.0,0.0,0.0,0.0,20.0,0.0,20,0,0.0,92020,700.0,20.0,0.0,0,20.0,0.0,0,300.0,0,30,250,10.0,3,30,0.0,0.0,1,,,,,,,,,,,,,,,,,,,,,,,,,,,,,,,,,,,,122.3,,166,147.5,,188,22,65.7,,,,,,,,,3.09,0.3,,,,,,,,,,,,,,,,,,,,,,,,,,,,,,,,,,,,
200,"Can, Karaman",,,,,,,,,56,Internal,Failed at 8th cycle,0.0,0.0,0.0,0.0,0,0.0,0.0,0.0,0.0,0,0.0,0.0,0.0,0.0,0.0,0.0,0.0,0.0,0.0,0.0,25.0,0,25.0,0.0,0.0,0.0,0,0,0.5,0,0.0,0.0,0,49.5,0,0.0,0.0,0.0,0.0,20.0,0.0,20,0,0.0,92020,700.0,20.0,0.0,0,20.0,0.0,0,300.0,0,30,250,10.0,4,30,0.0,0.0,1,,,,,,,,,,,,,,,,,,,,,,,,,,,,,,,,,,,,122.1,,168.9,144.1,,189.6,20.7,67.5,,,,,,,,,3.14,0.22,,,,,,,,,,,,,,,,,,,,,,,,,,,,,,,,,,,,
201,"Can, Karaman",,,,,,,,,56,Internal,Failed at 8th cycle,0.0,0.0,0.0,0.0,0,0.0,0.0,0.0,0.0,0,0.0,0.0,0.0,0.0,0.0,0.0,0.0,0.0,0.0,0.0,25.0,0,25.0,0.0,0.0,0.0,0,0,0.5,0,0.0,0.0,0,49.5,0,0.0,0.0,0.0,0.0,20.0,0.0,20,0,0.0,92020,700.0,20.0,0.0,0,20.0,0.0,0,300.0,0,30,250,10.0,2,30,0.0,0.0,1,,,,,,,,,,,,,,,,,,,,,,,,,,,,,,,,,,,,122,,161.8,151.6,,187.7,25.9,65.7,,,,,,,,,3.0515,0.4357,,,,,,,,,,,,,,,,,,,,,,,,,,,,,,,,,,,,
202,"Can, Karaman",,,,,,,,,56,Internal,Failed at 8th cycle,0.0,0.0,0.0,0.0,0,0.0,0.0,0.0,0.0,0,0.0,0.0,0.0,0.0,0.0,0.0,0.0,0.0,0.0,0.0,25.0,0,25.0,0.0,0.0,0.0,0,0,0.5,0,0.0,0.0,0,49.5,0,0.0,0.0,0.0,0.0,20.0,0.0,20,0,0.0,92020,700.0,20.0,0.0,0,20.0,0.0,0,300.0,0,30,250,10.0,6,30,0.0,0.0,1,,,,,,,,,,,,,,,,,,,,,,,,,,,,,,,,,,,,122,,171,142,,190,19,68,,,,,,,,,3.186,0.115,,,,,,,,,,,,,,,,,,,,,,,,,,,,,,,,,,,,
203,"Can, Karaman",,,,,,,,,56,Internal,Failed at 8th cycle,0.0,0.0,0.0,0.0,0,0.0,0.0,0.0,0.0,0,0.0,0.0,0.0,0.0,0.0,0.0,0.0,0.0,0.0,0.0,25.0,0,25.0,0.0,0.0,0.0,0,0,0.5,0,0.0,0.0,0,49.5,0,0.0,0.0,0.0,0.0,20.0,0.0,20,0,0.0,92020,700.0,20.0,0.0,0,20.0,0.0,0,300.0,0,30,250,10.0,7,30,0.0,0.0,1,,,,,,,,,,,,,,,,,,,,,,,,,,,,,,,,,,,,122,,171,142,,190,19,68,,,,,,,,,3.2,0.1,,,,,,,,,,,,,,,,,,,,,,,,,,,,,,,,,,,,
204,"Can, Karaman",,,,,,,,,56,Internal,Failed at 8th cycle,0.0,0.0,0.0,0.0,0,0.0,0.0,0.0,0.0,0,0.0,0.0,0.0,0.0,0.0,0.0,0.0,0.0,0.0,0.0,25.0,0,25.0,0.0,0.0,0.0,0,0,0.5,0,0.0,0.0,0,49.5,0,0.0,0.0,0.0,0.0,20.0,0.0,20,0,0.0,92020,700.0,20.0,0.0,0,20.0,0.0,0,300.0,0,30,250,10.0,5,30,0.0,0.0,1,,,,,,,,,,,,,,,,,,,,,,,,,,,,,,,,,,,,122,,171.6,142.4,,190,18.4,68,,,,,,,,,3.142,0.185,,,,,,,,,,,,,,,,,,,,,,,,,,,,,,,,,,,,
205,"Can, Karaman",,,,,,,,,56,Internal,Failed at 8th cycle,0.0,0.0,0.0,0.0,0,0.0,0.0,0.0,0.0,0,0.0,0.0,0.0,0.0,0.0,0.0,0.0,0.0,0.0,0.0,25.0,0,25.0,0.0,0.0,0.0,0,0,0.5,0,0.0,0.0,0,49.5,0,0.0,0.0,0.0,0.0,20.0,0.0,20,0,0.0,92020,700.0,20.0,0.0,0,20.0,0.0,0,300.0,0,30,250,10.0,1,30,0.0,0.0,1,,,,,,,,,,,,,,,,,,,,,,,,,,,,,,,,,,,,121.7,,147.8,150.1,,183.2,35.4,61.5,,,,,,,,,2.883,0.8196,,,,,,,,,,,,,,,,,,,,,,,,,,,,,,,,,,,,
206,"Can, Karaman",,,,,,,,,,Internal,,0.0,0.0,0.0,0.0,0,0.0,0.0,0.0,0.0,0,0.0,0.0,0.0,0.0,0.0,0.0,0.0,0.0,0.0,0.0,25.0,0,25.0,0.0,0.0,0.0,0,0,0.5,0,0.0,0.0,0,49.5,0,0.0,0.0,0.0,0.0,20.0,0.0,20,0,0.0,900,700.0,20.0,0.0,0,300.0,1.0,0,0.0,0,35,180,10.0,2,30,0.0,0.0,1,,,,,,,,,,,,,,,,,,,,,,,,,,,,,,,,,,,,58.5,76.6,94.9,90.3,107.2,117.7,22.8,59.2,,,,,,,,,,,,,,,,,,,,,,,,,,,,,,,,,,,,,,,,,,,,,,
207,"Can, Karaman",,,,,,,,,,Internal,,0.0,0.0,0.0,0.0,0,0.0,0.0,0.0,0.0,0,0.0,0.0,0.0,0.0,0.0,0.0,0.0,0.0,0.0,0.0,25.0,0,25.0,0.0,0.0,0.0,0,0,0.5,0,0.0,0.0,0,49.5,0,0.0,0.0,0.0,0.0,20.0,0.0,20,0,0.0,900,700.0,20.0,0.0,0,20.0,0.0,0,0.0,0,35,180,10.0,2,30,0.0,0.0,1,,,,,,,,,,,,,,,,,,,,,,,,,,,,,,,,,,,,61,82.2,97.9,92.1,110.3,121.3,23.4,60.3,,,,,,,,,,,,,,,,,,,,,,,,,,,,,,,,,,,,,,,,,,,,,,
208,"Can, Karaman",,,,,,,,,,Internal,,0.0,0.0,0.0,0.0,0,0.0,0.0,0.0,0.0,0,0.0,0.0,0.0,0.0,0.0,0.0,0.0,0.0,0.0,0.0,25.0,0,25.0,0.0,0.0,0.0,0,0,0.5,0,0.0,0.0,0,49.5,0,0.0,0.0,0.0,0.0,20.0,0.0,20,0,0.0,92020,700.0,20.0,0.0,0,20.0,0.0,0,0.0,0,35,200,10.0,2,30,0.0,0.0,1,,,,,,,,,,,,,,,,,,,,,,,,,,,,,,,,,,,,106.9,112.4,117.1,126.3,132.9,135.2,18.1,28.3,,,,,,,,,,,,,,,,,,,,,,,,,,,,,,,,,,,,,,,,,,,,,,
209,"Can, Karaman",,,,,,,,,81,Internal,Great results. Temperatures of top and bottom grips were very close throughout the test. We set the tune parameters for both grips the same. This test is the repeat of test number 44. This time we went to a higher temperature to better assess the irrecoverable strains. Sample did not fail this time at 400MPa.,0.0,0.0,0.0,0.0,0,0.0,0.0,0.0,0.0,0,0.0,0.0,0.0,0.0,0.0,0.0,0.0,0.0,0.0,0.0,25.0,0,25.0,0.0,0.0,0.0,0,0,0.5,0,0.0,0.0,0,49.5,0,0.0,0.0,0.0,0.0,20.0,0.0,20,0,0.0,92020,700.0,20.0,0.0,0,20.0,0.0,0,0.0,0,40,240,10.0,2,30,0.0,0.0,1,,,,,,,,,,,,,,,,,,,,,,,,,,,,,,,,,,,,106.9,,117.1,126.3,,135.2,18.1,28.3,,,,,,,,,0,0,,,,,,,,,,,,,,,,,,,,,,,,,,,,,,,,,,,,
210,"Can, Karaman",,,,,,,,,44,Internal,Sample failed at 400MPa,0.0,0.0,0.0,0.0,0,0.0,0.0,0.0,0.0,0,0.0,0.0,0.0,0.0,0.0,0.0,0.0,0.0,0.0,0.0,25.0,0,25.0,0.0,0.0,0.0,0,0,0.5,0,0.0,0.0,0,49.5,0,0.0,0.0,0.0,0.0,20.0,0.0,20,0,0.0,92020,700.0,20.0,0.0,0,20.0,0.0,0,50.0,0,40,200,10.0,2,30,0.0,0.0,1,,,,,,,,,,,,,,,,,,,,,,,,,,,,,,,,,,,,113,,122,130.2,,142.2,20.2,29.2,,,,,,,,,0.91,0,,,,,,,,,,,,,,,,,,,,,,,,,,,,,,,,,,,,
211,"Can, Karaman",,,,,,,,,81,Internal,Great results. Temperatures of top and bottom grips were very close throughout the test. We set the tune parameters for both grips the same. This test is the repeat of test number 44. This time we went to a higher temperature to better assess the irrecoverable strains. Sample did not fail this time at 400MPa.,0.0,0.0,0.0,0.0,0,0.0,0.0,0.0,0.0,0,0.0,0.0,0.0,0.0,0.0,0.0,0.0,0.0,0.0,0.0,25.0,0,25.0,0.0,0.0,0.0,0,0,0.5,0,0.0,0.0,0,49.5,0,0.0,0.0,0.0,0.0,20.0,0.0,20,0,0.0,92020,700.0,20.0,0.0,0,20.0,0.0,0,50.0,0,40,240,10.0,1,30,0.0,0.0,1,,,,,,,,,,,,,,,,,,,,,,,,,,,,,,,,,,,,110.9,,117.8,126.2,,130.7,12.9,19.8,,,,,,,,,0.72905,0.0298,,,,,,,,,,,,,,,,,,,,,,,,,,,,,,,,,,,,
212,"Can, Karaman",,,,,,,,,44,Internal,Sample failed at 400MPa,0.0,0.0,0.0,0.0,0,0.0,0.0,0.0,0.0,0,0.0,0.0,0.0,0.0,0.0,0.0,0.0,0.0,0.0,0.0,25.0,0,25.0,0.0,0.0,0.0,0,0,0.5,0,0.0,0.0,0,49.5,0,0.0,0.0,0.0,0.0,20.0,0.0,20,0,0.0,92020,700.0,20.0,0.0,0,20.0,0.0,0,100.0,0,40,200,10.0,4,30,0.0,0.0,1,,,,,,,,,,,,,,,,,,,,,,,,,,,,,,,,,,,,113.5,,125.5,133.4,,147.2,21.7,33.7,,,,,,,,,1.9,0.21,,,,,,,,,,,,,,,,,,,,,,,,,,,,,,,,,,,,
213,"Can, Karaman",,,,,,,,,81,Internal,Great results. Temperatures of top and bottom grips were very close throughout the test. We set the tune parameters for both grips the same. This test is the repeat of test number 44. This time we went to a higher temperature to better assess the irrecoverable strains. Sample did not fail this time at 400MPa.,0.0,0.0,0.0,0.0,0,0.0,0.0,0.0,0.0,0,0.0,0.0,0.0,0.0,0.0,0.0,0.0,0.0,0.0,0.0,25.0,0,25.0,0.0,0.0,0.0,0,0,0.5,0,0.0,0.0,0,49.5,0,0.0,0.0,0.0,0.0,20.0,0.0,20,0,0.0,92020,700.0,20.0,0.0,0,20.0,0.0,0,100.0,0,40,240,10.0,2,30,0.0,0.0,1,,,,,,,,,,,,,,,,,,,,,,,,,,,,,,,,,,,,112.6,,120,126.8,,136.1,16.1,23.5,,,,,,,,,1.7974,0.0737,,,,,,,,,,,,,,,,,,,,,,,,,,,,,,,,,,,,
214,"Can, Karaman",,,,,,,,,44,Internal,Sample failed at 400MPa,0.0,0.0,0.0,0.0,0,0.0,0.0,0.0,0.0,0,0.0,0.0,0.0,0.0,0.0,0.0,0.0,0.0,0.0,0.0,25.0,0,25.0,0.0,0.0,0.0,0,0,0.5,0,0.0,0.0,0,49.5,0,0.0,0.0,0.0,0.0,20.0,0.0,20,0,0.0,92020,700.0,20.0,0.0,0,20.0,0.0,0,150.0,0,40,200,10.0,6,30,0.0,0.0,1,,,,,,,,,,,,,,,,,,,,,,,,,,,,,,,,,,,,113.7,,135,140,,154.2,19.2,40.5,,,,,,,,,2.68,0.18,,,,,,,,,,,,,,,,,,,,,,,,,,,,,,,,,,,,
215,"Can, Karaman",,,,,,,,,81,Internal,Great results. Temperatures of top and bottom grips were very close throughout the test. We set the tune parameters for both grips the same. This test is the repeat of test number 44. This time we went to a higher temperature to better assess the irrecoverable strains. Sample did not fail this time at 400MPa.,0.0,0.0,0.0,0.0,0,0.0,0.0,0.0,0.0,0,0.0,0.0,0.0,0.0,0.0,0.0,0.0,0.0,0.0,0.0,25.0,0,25.0,0.0,0.0,0.0,0,0,0.5,0,0.0,0.0,0,49.5,0,0.0,0.0,0.0,0.0,20.0,0.0,20,0,0.0,92020,700.0,20.0,0.0,0,20.0,0.0,0,150.0,0,40,240,10.0,3,30,0.0,0.0,1,,,,,,,,,,,,,,,,,,,,,,,,,,,,,,,,,,,,113.3,,126.1,130.4,,143.8,17.7,30.5,,,,,,,,,2.39653,0.14157,,,,,,,,,,,,,,,,,,,,,,,,,,,,,,,,,,,,
216,"Can, Karaman",,,,,,,,,44,Internal,Sample failed at 400MPa,0.0,0.0,0.0,0.0,0,0.0,0.0,0.0,0.0,0,0.0,0.0,0.0,0.0,0.0,0.0,0.0,0.0,0.0,0.0,25.0,0,25.0,0.0,0.0,0.0,0,0,0.5,0,0.0,0.0,0,49.5,0,0.0,0.0,0.0,0.0,20.0,0.0,20,0,0.0,92020,700.0,20.0,0.0,0,20.0,0.0,0,200.0,0,40,200,10.0,8,30,0.0,0.0,1,,,,,,,,,,,,,,,,,,,,,,,,,,,,,,,,,,,,119,,148.4,139.8,,163.5,15.1,44.5,,,,,,,,,2.8,0.018,,,,,,,,,,,,,,,,,,,,,,,,,,,,,,,,,,,,
217,"Can, Karaman",,,,,,,,,81,Internal,Great results. Temperatures of top and bottom grips were very close throughout the test. We set the tune parameters for both grips the same. This test is the repeat of test number 44. This time we went to a higher temperature to better assess the irrecoverable strains. Sample did not fail this time at 400MPa.,0.0,0.0,0.0,0.0,0,0.0,0.0,0.0,0.0,0,0.0,0.0,0.0,0.0,0.0,0.0,0.0,0.0,0.0,0.0,25.0,0,25.0,0.0,0.0,0.0,0,0,0.5,0,0.0,0.0,0,49.5,0,0.0,0.0,0.0,0.0,20.0,0.0,20,0,0.0,92020,700.0,20.0,0.0,0,20.0,0.0,0,200.0,0,40,240,10.0,4,30,0.0,0.0,1,,,,,,,,,,,,,,,,,,,,,,,,,,,,,,,,,,,,115.1,,134.8,132.9,,154.5,19.7,39.4,,,,,,,,,2.68844,0.23476,,,,,,,,,,,,,,,,,,,,,,,,,,,,,,,,,,,,
218,"Can, Karaman",,,,,,,,,44,Internal,Sample failed at 400MPa,0.0,0.0,0.0,0.0,0,0.0,0.0,0.0,0.0,0,0.0,0.0,0.0,0.0,0.0,0.0,0.0,0.0,0.0,0.0,25.0,0,25.0,0.0,0.0,0.0,0,0,0.5,0,0.0,0.0,0,49.5,0,0.0,0.0,0.0,0.0,20.0,0.0,20,0,0.0,92020,700.0,20.0,0.0,0,20.0,0.0,0,250.0,0,40,200,10.0,10,30,0.0,0.0,1,,,,,,,,,,,,,,,,,,,,,,,,,,,,,,,,,,,,121,,157,147,,175,18,54,,,,,,,,,2.97,0.22,,,,,,,,,,,,,,,,,,,,,,,,,,,,,,,,,,,,
219,"Can, Karaman",,,,,,,,,81,Internal,Great results. Temperatures of top and bottom grips were very close throughout the test. We set the tune parameters for both grips the same. This test is the repeat of test number 44. This time we went to a higher temperature to better assess the irrecoverable strains. Sample did not fail this time at 400MPa.,0.0,0.0,0.0,0.0,0,0.0,0.0,0.0,0.0,0,0.0,0.0,0.0,0.0,0.0,0.0,0.0,0.0,0.0,0.0,25.0,0,25.0,0.0,0.0,0.0,0,0,0.5,0,0.0,0.0,0,49.5,0,0.0,0.0,0.0,0.0,20.0,0.0,20,0,0.0,92020,700.0,20.0,0.0,0,20.0,0.0,0,250.0,0,40,240,10.0,5,30,0.0,0.0,1,,,,,,,,,,,,,,,,,,,,,,,,,,,,,,,,,,,,117.4,,145.5,136.3,,165.8,20.3,48.4,,,,,,,,,2.87303,0.32067,,,,,,,,,,,,,,,,,,,,,,,,,,,,,,,,,,,,
220,"Can, Karaman",,,,,,,,,44,Internal,Sample failed at 400MPa,0.0,0.0,0.0,0.0,0,0.0,0.0,0.0,0.0,0,0.0,0.0,0.0,0.0,0.0,0.0,0.0,0.0,0.0,0.0,25.0,0,25.0,0.0,0.0,0.0,0,0,0.5,0,0.0,0.0,0,49.5,0,0.0,0.0,0.0,0.0,20.0,0.0,20,0,0.0,92020,700.0,20.0,0.0,0,20.0,0.0,0,300.0,0,40,200,10.0,12,30,0.0,0.0,1,,,,,,,,,,,,,,,,,,,,,,,,,,,,,,,,,,,,123,,167,149,,184,17,61,,,,,,,,,3,0.24,,,,,,,,,,,,,,,,,,,,,,,,,,,,,,,,,,,,
221,"Can, Karaman",,,,,,,,,81,Internal,Great results. Temperatures of top and bottom grips were very close throughout the test. We set the tune parameters for both grips the same. This test is the repeat of test number 44. This time we went to a higher temperature to better assess the irrecoverable strains. Sample did not fail this time at 400MPa.,0.0,0.0,0.0,0.0,0,0.0,0.0,0.0,0.0,0,0.0,0.0,0.0,0.0,0.0,0.0,0.0,0.0,0.0,0.0,25.0,0,25.0,0.0,0.0,0.0,0,0,0.5,0,0.0,0.0,0,49.5,0,0.0,0.0,0.0,0.0,20.0,0.0,20,0,0.0,92020,700.0,20.0,0.0,0,20.0,0.0,0,300.0,0,40,240,10.0,6,30,0.0,0.0,1,,,,,,,,,,,,,,,,,,,,,,,,,,,,,,,,,,,,118.9,,155,139.5,,177.2,22.2,58.3,,,,,,,,,2.97015,0.41105,,,,,,,,,,,,,,,,,,,,,,,,,,,,,,,,,,,,
222,"Can, Karaman",,,,,,,,,44,Internal,Sample failed at 400MPa,0.0,0.0,0.0,0.0,0,0.0,0.0,0.0,0.0,0,0.0,0.0,0.0,0.0,0.0,0.0,0.0,0.0,0.0,0.0,25.0,0,25.0,0.0,0.0,0.0,0,0,0.5,0,0.0,0.0,0,49.5,0,0.0,0.0,0.0,0.0,20.0,0.0,20,0,0.0,92020,700.0,20.0,0.0,0,20.0,0.0,0,350.0,0,40,200,10.0,14,30,0.0,0.0,1,,,,,,,,,,,,,,,,,,,,,,,,,,,,,,,,,,,,126,,177,153,,196,19,70,,,,,,,,,3.1,0.26,,,,,,,,,,,,,,,,,,,,,,,,,,,,,,,,,,,,
223,"Can, Karaman",,,,,,,,,81,Internal,Great results. Temperatures of top and bottom grips were very close throughout the test. We set the tune parameters for both grips the same. This test is the repeat of test number 44. This time we went to a higher temperature to better assess the irrecoverable strains. Sample did not fail this time at 400MPa.,0.0,0.0,0.0,0.0,0,0.0,0.0,0.0,0.0,0,0.0,0.0,0.0,0.0,0.0,0.0,0.0,0.0,0.0,0.0,25.0,0,25.0,0.0,0.0,0.0,0,0,0.5,0,0.0,0.0,0,49.5,0,0.0,0.0,0.0,0.0,20.0,0.0,20,0,0.0,92020,700.0,20.0,0.0,0,20.0,0.0,0,350.0,0,40,240,10.0,7,30,0.0,0.0,1,,,,,,,,,,,,,,,,,,,,,,,,,,,,,,,,,,,,119.7,,162.6,140.4,,186.6,24,66.9,,,,,,,,,3.02034,0.48576,,,,,,,,,,,,,,,,,,,,,,,,,,,,,,,,,,,,
224,"Can, Karaman",,,,,,,,,81,Internal,Great results. Temperatures of top and bottom grips were very close throughout the test. We set the tune parameters for both grips the same. This test is the repeat of test number 44. This time we went to a higher temperature to better assess the irrecoverable strains. Sample did not fail this time at 400MPa.,0.0,0.0,0.0,0.0,0,0.0,0.0,0.0,0.0,0,0.0,0.0,0.0,0.0,0.0,0.0,0.0,0.0,0.0,0.0,25.0,0,25.0,0.0,0.0,0.0,0,0,0.5,0,0.0,0.0,0,49.5,0,0.0,0.0,0.0,0.0,20.0,0.0,20,0,0.0,92020,700.0,20.0,0.0,0,20.0,0.0,0,400.0,0,40,240,10.0,8,30,0.0,0.0,1,,,,,,,,,,,,,,,,,,,,,,,,,,,,,,,,,,,,120.5,,170.6,146.4,,199.1,28.5,78.6,,,,,,,,,2.95228,0.57842,,,,,,,,,,,,,,,,,,,,,,,,,,,,,,,,,,,,
225,"Can, Karaman",,,,,,,,,116,Internal,"Problems with the force control during 0MPa cycling. Increased the dither value, then decreased it during loading to failure. Problems persisted during loading to failure.",0.0,0.0,0.0,0.0,0,0.0,0.0,0.0,0.0,0,0.0,0.0,0.0,0.0,0.0,0.0,0.0,0.0,0.0,0.0,25.0,0,25.0,0.0,0.0,0.0,0,0,0.5,0,0.0,0.0,0,49.5,0,0.0,0.0,0.0,0.0,20.0,0.0,20,0,0.0,92020,700.0,20.0,0.0,0,20.0,0.0,0,0.0,0,50,160,10.0,1,30,0.0,0.0,1,,,,,,,,,,,,,,,,,,,,,,,,,,,,,,,,,,,,113,,122.9,127.5,,135,12.1,22,,,,,,,,,,,,,Failure,6.524,754.8,,449,,,,,,,,,,,,,,,,,,,,,,,,,,,,,
226,"Can, Karaman",,,,,,,,,76,Internal,Ran this test on a cracked sample without pinholes. Used the grooved clamps. No problem with slippage at 1100N. Sample broke from below the pinhole region.,0.0,0.0,0.0,0.0,0,0.0,0.0,0.0,0.0,0,0.0,0.0,0.0,0.0,0.0,0.0,0.0,0.0,0.0,0.0,24.5,0,25.0,0.0,0.0,0.0,0,0,0.0,0,0.0,0.0,0,50.5,0,0.0,0.0,0.0,0.0,20.0,0.0,20,0,0.0,20,0.0,20.0,0.0,0,20.0,0.0,0,0.0,0,60,250,10.0,1,30,0.0,0.0,1,,,,,,,,,,,,,,,,,,,,,,,,,,,,,,,,,,,,118.3,,147.2,147.4,,167.7,20.5,49.4,,,,,,,,,,,,,,,,,,,,,,,,,,,,,,,,,,,,,,,,,,,,,,
227,"Can, Karaman",,,,,,,,,76,Internal,Ran this test on a cracked sample without pinholes. Used the grooved clamps. No problem with slippage at 1100N. Sample broke from below the pinhole region.,0.0,0.0,0.0,0.0,0,0.0,0.0,0.0,0.0,0,0.0,0.0,0.0,0.0,0.0,0.0,0.0,0.0,0.0,0.0,24.5,0,25.0,0.0,0.0,0.0,0,0,0.0,0,0.0,0.0,0,50.5,0,0.0,0.0,0.0,0.0,20.0,0.0,20,0,0.0,20,0.0,20.0,0.0,0,20.0,0.0,0,50.0,0,60,250,10.0,1,30,0.0,0.0,1,,,,,,,,,,,,,,,,,,,,,,,,,,,,,,,,,,,,131.2,,155.26,150.75,,175.56,20.3,44.36,,,,,,,,,1.6892,0.024,,,,,,,,,,,,,,,,,,,,,,,,,,,,,,,,,,,,
228,"Can, Karaman",,,,,,,,,76,Internal,Ran this test on a cracked sample without pinholes. Used the grooved clamps. No problem with slippage at 1100N. Sample broke from below the pinhole region.,0.0,0.0,0.0,0.0,0,0.0,0.0,0.0,0.0,0,0.0,0.0,0.0,0.0,0.0,0.0,0.0,0.0,0.0,0.0,24.5,0,25.0,0.0,0.0,0.0,0,0,0.0,0,0.0,0.0,0,50.5,0,0.0,0.0,0.0,0.0,20.0,0.0,20,0,0.0,20,0.0,20.0,0.0,0,20.0,0.0,0,100.0,0,60,250,10.0,2,30,0.0,0.0,1,,,,,,,,,,,,,,,,,,,,,,,,,,,,,,,,,,,,137.25,,159.37,157.56,,178.33,18.96,41.08,,,,,,,,,2.323,0.034,,,,,,,,,,,,,,,,,,,,,,,,,,,,,,,,,,,,
229,"Can, Karaman",,,,,,,,,76,Internal,Ran this test on a cracked sample without pinholes. Used the grooved clamps. No problem with slippage at 1100N. Sample broke from below the pinhole region.,0.0,0.0,0.0,0.0,0,0.0,0.0,0.0,0.0,0,0.0,0.0,0.0,0.0,0.0,0.0,0.0,0.0,0.0,0.0,24.5,0,25.0,0.0,0.0,0.0,0,0,0.0,0,0.0,0.0,0,50.5,0,0.0,0.0,0.0,0.0,20.0,0.0,20,0,0.0,20,0.0,20.0,0.0,0,20.0,0.0,0,150.0,0,60,250,10.0,3,30,0.0,0.0,1,,,,,,,,,,,,,,,,,,,,,,,,,,,,,,,,,,,,140.46,,163.94,160.08,,182.07,18.13,41.61,,,,,,,,,2.6114,0.024,,,,,,,,,,,,,,,,,,,,,,,,,,,,,,,,,,,,
230,"Can, Karaman",,,,,,,,,76,Internal,Ran this test on a cracked sample without pinholes. Used the grooved clamps. No problem with slippage at 1100N. Sample broke from below the pinhole region.,0.0,0.0,0.0,0.0,0,0.0,0.0,0.0,0.0,0,0.0,0.0,0.0,0.0,0.0,0.0,0.0,0.0,0.0,0.0,24.5,0,25.0,0.0,0.0,0.0,0,0,0.0,0,0.0,0.0,0,50.5,0,0.0,0.0,0.0,0.0,20.0,0.0,20,0,0.0,20,0.0,20.0,0.0,0,20.0,0.0,0,200.0,0,60,250,10.0,4,30,0.0,0.0,1,,,,,,,,,,,,,,,,,,,,,,,,,,,,,,,,,,,,142.2,,169.69,161.52,,187.14,17.45,44.94,,,,,,,,,2.7825,0.062,,,,,,,,,,,,,,,,,,,,,,,,,,,,,,,,,,,,
231,"Can, Karaman",,,,,,,,,76,Internal,Ran this test on a cracked sample without pinholes. Used the grooved clamps. No problem with slippage at 1100N. Sample broke from below the pinhole region.,0.0,0.0,0.0,0.0,0,0.0,0.0,0.0,0.0,0,0.0,0.0,0.0,0.0,0.0,0.0,0.0,0.0,0.0,0.0,24.5,0,25.0,0.0,0.0,0.0,0,0,0.0,0,0.0,0.0,0,50.5,0,0.0,0.0,0.0,0.0,20.0,0.0,20,0,0.0,20,0.0,20.0,0.0,0,20.0,0.0,0,250.0,0,60,250,10.0,5,30,0.0,0.0,1,,,,,,,,,,,,,,,,,,,,,,,,,,,,,,,,,,,,146.76,,176.1,161.61,,191.66,15.56,44.9,,,,,,,,,2.8758,0.062,,,,,,,,,,,,,,,,,,,,,,,,,,,,,,,,,,,,
232,"Can, Karaman",,,,,,,,,76,Internal,Ran this test on a cracked sample without pinholes. Used the grooved clamps. No problem with slippage at 1100N. Sample broke from below the pinhole region.,0.0,0.0,0.0,0.0,0,0.0,0.0,0.0,0.0,0,0.0,0.0,0.0,0.0,0.0,0.0,0.0,0.0,0.0,0.0,24.5,0,25.0,0.0,0.0,0.0,0,0,0.0,0,0.0,0.0,0,50.5,0,0.0,0.0,0.0,0.0,20.0,0.0,20,0,0.0,20,0.0,20.0,0.0,0,20.0,0.0,0,300.0,0,60,250,10.0,6,30,0.0,0.0,1,,,,,,,,,,,,,,,,,,,,,,,,,,,,,,,,,,,,149.68,,183.72,163.05,,199.22,15.5,49.54,,,,,,,,,2.9675,0.089,,,,,,,,,,,,,,,,,,,,,,,,,,,,,,,,,,,,
233,"Can, Karaman",,,,,,,,,77,Internal,Ran this test without using pins. The sample had one if its edge cracked before testing. Sample failed at 300MPa.,0.0,0.0,0.0,0.0,0,0.0,0.0,0.0,0.0,0,0.0,0.0,0.0,0.0,0.0,0.0,0.0,0.0,0.0,0.0,24.5,0,25.0,0.0,0.0,0.0,0,0,0.5,0,0.0,0.0,0,50.0,0,0.0,0.0,0.0,0.0,20.0,0.0,20,0,0.0,20,0.0,20.0,0.0,0,20.0,0.0,0,50.0,0,60,250,10.0,1,30,0.0,0.0,1,,,,,,,,,,,,,,,,,,,,,,,,,,,,,,,,,,,,119.3,,148.7,139.8,,169.3,20.6,50,,,,,,,,,1.09,0,,,,,,,,,,,,,,,,,,,,,,,,,,,,,,,,,,,,
234,"Can, Karaman",,,,,,,,,77,Internal,Ran this test without using pins. The sample had one if its edge cracked before testing. Sample failed at 300MPa.,0.0,0.0,0.0,0.0,0,0.0,0.0,0.0,0.0,0,0.0,0.0,0.0,0.0,0.0,0.0,0.0,0.0,0.0,0.0,24.5,0,25.0,0.0,0.0,0.0,0,0,0.5,0,0.0,0.0,0,50.0,0,0.0,0.0,0.0,0.0,20.0,0.0,20,0,0.0,20,0.0,20.0,0.0,0,20.0,0.0,0,100.0,0,60,250,10.0,2,30,0.0,0.0,1,,,,,,,,,,,,,,,,,,,,,,,,,,,,,,,,,,,,126.1,,154,142.9,,174,20,47.9,,,,,,,,,1.77,0,,,,,,,,,,,,,,,,,,,,,,,,,,,,,,,,,,,,
235,"Can, Karaman",,,,,,,,,77,Internal,Ran this test without using pins. The sample had one if its edge cracked before testing. Sample failed at 300MPa.,0.0,0.0,0.0,0.0,0,0.0,0.0,0.0,0.0,0,0.0,0.0,0.0,0.0,0.0,0.0,0.0,0.0,0.0,0.0,24.5,0,25.0,0.0,0.0,0.0,0,0,0.5,0,0.0,0.0,0,50.0,0,0.0,0.0,0.0,0.0,20.0,0.0,20,0,0.0,20,0.0,20.0,0.0,0,20.0,0.0,0,150.0,0,60,250,10.0,3,30,0.0,0.0,1,,,,,,,,,,,,,,,,,,,,,,,,,,,,,,,,,,,,127.2,,158.3,149.3,,179,20.7,51.8,,,,,,,,,2.15,0.045,,,,,,,,,,,,,,,,,,,,,,,,,,,,,,,,,,,,
236,"Can, Karaman",,,,,,,,,77,Internal,Ran this test without using pins. The sample had one if its edge cracked before testing. Sample failed at 300MPa.,0.0,0.0,0.0,0.0,0,0.0,0.0,0.0,0.0,0,0.0,0.0,0.0,0.0,0.0,0.0,0.0,0.0,0.0,0.0,24.5,0,25.0,0.0,0.0,0.0,0,0,0.5,0,0.0,0.0,0,50.0,0,0.0,0.0,0.0,0.0,20.0,0.0,20,0,0.0,20,0.0,20.0,0.0,0,20.0,0.0,0,200.0,0,60,250,10.0,4,30,0.0,0.0,1,,,,,,,,,,,,,,,,,,,,,,,,,,,,,,,,,,,,129.5,,166,150,,184,18,54.5,,,,,,,,,2.22,0.226,,,,,,,,,,,,,,,,,,,,,,,,,,,,,,,,,,,,
237,"Can, Karaman",,,,,,,,,77,Internal,Ran this test without using pins. The sample had one if its edge cracked before testing. Sample failed at 300MPa.,0.0,0.0,0.0,0.0,0,0.0,0.0,0.0,0.0,0,0.0,0.0,0.0,0.0,0.0,0.0,0.0,0.0,0.0,0.0,24.5,0,25.0,0.0,0.0,0.0,0,0,0.5,0,0.0,0.0,0,50.0,0,0.0,0.0,0.0,0.0,20.0,0.0,20,0,0.0,20,0.0,20.0,0.0,0,20.0,0.0,0,250.0,0,60,250,10.0,5,30,0.0,0.0,1,,,,,,,,,,,,,,,,,,,,,,,,,,,,,,,,,,,,131.7,,171.5,151.3,,190,18.5,58.3,,,,,,,,,2.022,0.48,,,,,,,,,,,,,,,,,,,,,,,,,,,,,,,,,,,,
238,"Can, Karaman",,,,,,,,,79,Internal,Later loaded this sample at RT to 2% strain and unloaded back. Just to make sure MTS is working ok.,0.0,0.0,0.0,0.0,0,0.0,0.0,0.0,0.0,0,0.0,0.0,0.0,0.0,0.0,0.0,0.0,0.0,0.0,0.0,24.5,0,25.0,0.0,0.0,0.0,0,0,0.5,0,0.0,0.0,0,50.0,0,0.0,0.0,0.0,0.0,20.0,0.0,20,0,0.0,92020,700.0,20.0,0.0,0,20.0,0.0,0,200.0,0,65,210,10.0,1,30,0.0,0.0,1,,,,,,,,,,,,,,,,,,,,,,,,,,,,,,,,,,,,118.6,,138,131.2,,160.1,22.1,41.5,,,,,,,,,2.73454,0.23886,,,,,,,,,,,,,,,,,,,,,,,,,,,,,,,,,,,,
