Repository: sinazadeh/CatBoost-SMAs

# CatBoost SMAs
This repository contains a sample implementation of using CatBoost for building a surrogate model for transformation temperatures of Shape Memory Alloys (SMAs). The sample code (found in [main.py](main.py)) showcases how CatBoost can be used to model this data and make predictions with a high degree of accuracy. The accompanying [raw_data.csv](raw_data.csv) file contains 4899 data points that can be used to train and validate the model. This data can also serve as a reference for researchers looking to explore the use of CatBoost in this particular field.

File: raw_data.csv (part 4 of 67)
termediate_a_(A),Micro_Intermediate_b,Micro_Intermediate_c,Micro_Intermediate_Space_Group,Micro_Martensite_Test_Temperature_Above_Af(Temp-Af),Micro_Martensite_Structure,Micro_Martensite_a_(A),Micro_Martensite_b,Micro_Martensite_c,Micro_Martensite_Beta,Micro_Martensite_Space_Group,Micro_Martensite_Sub-structure,Micro_Precipitate_Test_Temperature,Micro_Precipitate_Structure,Micro_Precipitate_Volume_Fraction,NeedsAttention,SME_Transforms,SME_Mf,SME_Mp,SME_Ms,SME_As,SME_Ap,SME_Af,SME_Thermal_Hysteresis,SME_Transformation_Range,SME_RfM,SME_RfA,SME_dH(MA)(J/g),SME_dH(AM)(J/g),SME_dH(AR)(J/G),SME_dS(MA)(J/kgK),SME_dS(AM)(J/kgK),SME_dS(AR)(J/kgK),SME_epsilonAct(%),SME_epsilonIrr(%),SME_Failure(FatigueTest),SME_Bend_Recovery(%),SE_R.Strain(%),SE_Strain_Max(%),SE_Stress_Max(MPa),SE_Mf_Stress,SE_Ms_Stress,SE_As_Stress,SE_Af_Stress,SE_M_Yield,SE_A_Yield,MSME_Magnetization (emu/g),MSME_Magnetization Change (AM)(emu/g),MSME_Magnetization Change (MA)(emu/g),MSME_Mf Temp (Â°C),MSME_Mf Mag (emu/g),MSME_Mp Temp (Â°C),MSME_Mp Mag (emu/g),MSME_Ms_Temp(C),MSME_Ms_Mag(emu/g),MSME_Direct average rate (emu/gÂ°C),MSME_Direct_integrated_magnetization_change(emu/g),MSME_As_Temp(C),MSME_As_Mag(emu/g),MSME_Ap_Temp (C),MSME_Ap_Mag(emu/g),MSME_Af_Temp (C),MSME_Af_Mag(emu/g),MSME_Reverse_average_rate(emu/gC),MSME_Reverse_integrated_magnetization_change(emu/g),MSME_Direct_MT_range(C),MSME_Reverse_MT_range(C),MSME_Hysteresis(C),MSME_Estimated_entropy_difference_(J/kg*K),"MSME_Tc(DSC)-Ms(SQUID,0.05T)",Hard_VHN
239,"Can, Karaman",,,,,,,,,79,Internal,Later loaded this sample at RT to 2% strain and unloaded back. Just to make sure MTS is working ok.,0.0,0.0,0.0,0.0,0,0.0,0.0,0.0,0.0,0,0.0,0.0,0.0,0.0,0.0,0.0,0.0,0.0,0.0,0.0,24.5,0,25.0,0.0,0.0,0.0,0,0,0.5,0,0.0,0.0,0,50.0,0,0.0,0.0,0.0,0.0,20.0,0.0,20,0,0.0,92020,700.0,20.0,0.0,0,20.0,0.0,0,200.0,0,65,210,10.0,2,30,0.0,0.0,1,,,,,,,,,,,,,,,,,,,,,,,,,,,,,,,,,,,,118.1,,143.1,131.3,,164.6,21.5,46.5,,,,,,,,,2.89234,0.13556,,,,,,,,,,,,,,,,,,,,,,,,,,,,,,,,,,,,
240,"Can, Karaman",,,,,,,,,79,Internal,Later loaded this sample at RT to 2% strain and unloaded back. Just to make sure MTS is working ok.,0.0,0.0,0.0,0.0,0,0.0,0.0,0.0,0.0,0,0.0,0.0,0.0,0.0,0.0,0.0,0.0,0.0,0.0,0.0,24.5,0,25.0,0.0,0.0,0.0,0,0,0.5,0,0.0,0.0,0,50.0,0,0.0,0.0,0.0,0.0,20.0,0.0,20,0,0.0,92020,700.0,20.0,0.0,0,20.0,0.0,0,200.0,0,65,210,10.0,3,30,0.0,0.0,1,,,,,,,,,,,,,,,,,,,,,,,,,,,,,,,,,,,,117.6,,146.8,131.7,,166.1,19.3,48.5,,,,,,,,,2.95728,0.09412,,,,,,,,,,,,,,,,,,,,,,,,,,,,,,,,,,,,
241,"Can, Karaman",,,,,,,,,79,Internal,Later loaded this sample at RT to 2% strain and unloaded back. Just to make sure MTS is working ok.,0.0,0.0,0.0,0.0,0,0.0,0.0,0.0,0.0,0,0.0,0.0,0.0,0.0,0.0,0.0,0.0,0.0,0.0,0.0,24.5,0,25.0,0.0,0.0,0.0,0,0,0.5,0,0.0,0.0,0,50.0,0,0.0,0.0,0.0,0.0,20.0,0.0,20,0,0.0,92020,700.0,20.0,0.0,0,20.0,0.0,0,200.0,0,65,210,10.0,5,30,0.0,0.0,1,,,,,,,,,,,,,,,,,,,,,,,,,,,,,,,,,,,,117.6,,148.4,131.9,,167.7,19.3,50.1,,,,,,,,,3.02274,0.05326,,,,,,,,,,,,,,,,,,,,,,,,,,,,,,,,,,,,
242,"Can, Karaman",,,,,,,,,79,Internal,Later loaded this sample at RT to 2% strain and unloaded back. Just to make sure MTS is working ok.,0.0,0.0,0.0,0.0,0,0.0,0.0,0.0,0.0,0,0.0,0.0,0.0,0.0,0.0,0.0,0.0,0.0,0.0,0.0,24.5,0,25.0,0.0,0.0,0.0,0,0,0.5,0,0.0,0.0,0,50.0,0,0.0,0.0,0.0,0.0,20.0,0.0,20,0,0.0,92020,700.0,20.0,0.0,0,20.0,0.0,0,200.0,0,65,210,10.0,4,30,0.0,0.0,1,,,,,,,,,,,,,,,,,,,,,,,,,,,,,,,,,,,,117,,147.9,131.3,,166.8,18.9,49.8,,,,,,,,,2.99676,0.07874,,,,,,,,,,,,,,,,,,,,,,,,,,,,,,,,,,,,
243,"Can, Karaman",,,,,,,,,79,Internal,Later loaded this sample at RT to 2% strain and unloaded back. Just to make sure MTS is working ok.,0.0,0.0,0.0,0.0,0,0.0,0.0,0.0,0.0,0,0.0,0.0,0.0,0.0,0.0,0.0,0.0,0.0,0.0,0.0,24.5,0,25.0,0.0,0.0,0.0,0,0,0.5,0,0.0,0.0,0,50.0,0,0.0,0.0,0.0,0.0,20.0,0.0,20,0,0.0,92020,700.0,20.0,0.0,0,20.0,0.0,0,200.0,0,65,210,10.0,6,30,0.0,0.0,1,,,,,,,,,,,,,,,,,,,,,,,,,,,,,,,,,,,,117,,148.8,131.9,,167.8,19,50.8,,,,,,,,,3.02796,0.06014,,,,,,,,,,,,,,,,,,,,,,,,,,,,,,,,,,,,
244,"Can, Karaman",,,,,,,,,79,Internal,Later loaded this sample at RT to 2% strain and unloaded back. Just to make sure MTS is working ok.,0.0,0.0,0.0,0.0,0,0.0,0.0,0.0,0.0,0,0.0,0.0,0.0,0.0,0.0,0.0,0.0,0.0,0.0,0.0,24.5,0,25.0,0.0,0.0,0.0,0,0,0.5,0,0.0,0.0,0,50.0,0,0.0,0.0,0.0,0.0,20.0,0.0,20,0,0.0,92020,700.0,20.0,0.0,0,20.0,0.0,0,200.0,0,65,210,10.0,7,30,0.0,0.0,1,,,,,,,,,,,,,,,,,,,,,,,,,,,,,,,,,,,,116.5,,149.6,131.6,,169.2,19.6,52.7,,,,,,,,,3.04418,0.04832,,,,,,,,,,,,,,,,,,,,,,,,,,,,,,,,,,,,
245,"Can, Karaman",,,,,,,,,79,Internal,Later loaded this sample at RT to 2% strain and unloaded back. Just to make sure MTS is working ok.,0.0,0.0,0.0,0.0,0,0.0,0.0,0.0,0.0,0,0.0,0.0,0.0,0.0,0.0,0.0,0.0,0.0,0.0,0.0,24.5,0,25.0,0.0,0.0,0.0,0,0,0.5,0,0.0,0.0,0,50.0,0,0.0,0.0,0.0,0.0,20.0,0.0,20,0,0.0,92020,700.0,20.0,0.0,0,20.0,0.0,0,200.0,0,65,210,10.0,10,30,0.0,0.0,1,,,,,,,,,,,,,,,,,,,,,,,,,,,,,,,,,,,,116.5,,150.6,131.2,,169.4,18.8,52.9,,,,,,,,,3.06372,0.02858,,,,,,,,,,,,,,,,,,,,,,,,,,,,,,,,,,,,
246,"Can, Karaman",,,,,,,,,79,Internal,Later loaded this sample at RT to 2% strain and unloaded back. Just to make sure MTS is working ok.,0.0,0.0,0.0,0.0,0,0.0,0.0,0.0,0.0,0,0.0,0.0,0.0,0.0,0.0,0.0,0.0,0.0,0.0,0.0,24.5,0,25.0,0.0,0.0,0.0,0,0,0.5,0,0.0,0.0,0,50.0,0,0.0,0.0,0.0,0.0,20.0,0.0,20,0,0.0,92020,700.0,20.0,0.0,0,20.0,0.0,0,200.0,0,65,210,10.0,8,30,0.0,0.0,1,,,,,,,,,,,,,,,,,,,,,,,,,,,,,,,,,,,,116.2,,150.6,131.3,,169.1,18.5,52.9,,,,,,,,,3.04236,0.05464,,,,,,,,,,,,,,,,,,,,,,,,,,,,,,,,,,,,
247,"Can, Karaman",,,,,,,,,79,Internal,Later loaded this sample at RT to 2% strain and unloaded back. Just to make sure MTS is working ok.,0.0,0.0,0.0,0.0,0,0.0,0.0,0.0,0.0,0,0.0,0.0,0.0,0.0,0.0,0.0,0.0,0.0,0.0,0.0,24.5,0,25.0,0.0,0.0,0.0,0,0,0.5,0,0.0,0.0,0,50.0,0,0.0,0.0,0.0,0.0,20.0,0.0,20,0,0.0,92020,700.0,20.0,0.0,0,20.0,0.0,0,200.0,0,65,210,10.0,9,30,0.0,0.0,1,,,,,,,,,,,,,,,,,,,,,,,,,,,,,,,,,,,,115.9,,150.7,130.9,,169.3,18.6,53.4,,,,,,,,,3.05446,0.04454,,,,,,,,,,,,,,,,,,,,,,,,,,,,,,,,,,,,
248,"Can, Karaman",,,,,,,Ext_120,,,Internal,,0.0,0.0,0.0,0.0,0,0.0,0.0,0.0,0.0,0,0.0,0.0,0.0,0.0,0.0,0.0,0.0,0.0,0.0,0.0,24.5,0,25.0,0.0,0.0,0.0,0,0,0.0,0,0.0,0.0,0,50.5,0,0.0,0.0,0.0,0.0,20.0,0.0,20,0,0.0,92020,700.0,20.0,0.0,0,20.0,0.0,0,0.0,0,80,220,10.0,2,30,0.0,0.0,1,,,,,,,,,,,,,,,,,,,,,,,,,,,,,,,,,,,,151.1,158.4,165,172.8,181.3,184.6,19.6,33.5,,,,,,,,,,,,,,,,,,,,,,,,,,,,,,,,,,,,,,,,,,,,,,
249,"Can, Karaman",,,,,,,Old_Batch,,,Internal,,0.0,0.0,0.0,0.0,0,0.0,0.0,0.0,0.0,0,0.0,0.0,0.0,0.0,0.0,0.0,0.0,0.0,0.0,0.0,24.3,0,25.7,0.0,0.0,0.0,0,0,0.0,0,0.0,0.0,0,50.0,0,0.0,0.0,0.0,0.0,20.0,0.0,20,0,0.0,92020,700.0,20.0,0.0,0,20.0,0.0,0,0.0,0,90,250,10.0,2,30,0.0,0.0,1,,,,,,,,,,,,,,,,,,,,,,,,,,,,,,,,,,,,165.7,173.3,180.7,184.1,191.6,195.8,15.1,30.1,,,,,,,,,,,,,,,,,,,,,,,,,,,,,,,,,,,,,,,,,,,,,,
250,"Can, Karaman",,,,,,,,,,Internal,,0.0,0.0,0.0,0.0,0,0.0,0.0,0.0,0.0,0,0.0,0.0,0.0,0.0,0.0,0.0,0.0,0.0,0.0,0.0,24.5,0,25.0,0.0,0.0,0.0,0,0,0.5,0,0.0,0.0,0,50.0,0,0.0,0.0,0.0,0.0,20.0,0.0,20,0,0.0,900,700.0,20.0,0.0,0,20.0,0.0,0,0.0,0,95,260,10.0,2,30,0.0,0.0,1,,,,,,,,,,,,,,,,,,,,,,,,,,,,,,,,,,,,108.6,127.4,147,135.4,153.9,165.8,18.8,57.2,,,,,,,,,,,,,,,,,,,,,,,,,,,,,,,,,,,,,,,,,,,,,,
251,"Can, Karaman",,,,,,,,,,Internal,,0.0,0.0,0.0,0.0,0,0.0,0.0,0.0,0.0,0,0.0,0.0,0.0,0.0,0.0,0.0,0.0,0.0,0.0,0.0,24.5,0,25.0,0.0,0.0,0.0,0,0,0.5,0,0.0,0.0,0,50.0,0,0.0,0.0,0.0,0.0,20.0,0.0,20,0,0.0,92020,700.0,20.0,0.0,0,20.0,0.0,0,0.0,0,95,260,10.0,2,30,0.0,0.0,1,,,,,,,,,,,,,,,,,,,,,,,,,,,,,,,,,,,,160.3,165.2,170.1,177.6,183,185.1,15,24.8,,,,,,,,,,,,,,,,,,,,,,,,,,,,,,,,,,,,,,,,,,,,,,
252,"Can, Karaman",,,,,,,,,108,Internal,Used the knurled clamps without pins,0.0,0.0,0.0,0.0,0,0.0,0.0,0.0,0.0,0,0.0,0.0,0.0,0.0,0.0,0.0,0.0,0.0,0.0,0.0,24.5,0,25.0,0.0,0.0,0.0,0,0,0.0,0,0.0,0.0,0,50.5,0,0.0,0.0,0.0,0.0,20.0,0.0,20,0,0.0,20,0.0,20.0,0.0,0,20.0,0.0,0,0.0,0,100,240,10.0,1,30,0.0,0.0,1,,,,,,,,,,,,,,,,,,,,,,,,,,,,,,,,,,,,137.8,,153.1,162.8,,172.6,19.5,34.8,,,,,,,,,0.051902,0,,,,,,,,,,,,,,,,,,,,,,,,,,,,,,,,,,,,
253,"Can, Karaman",,,,,,,,,108,Internal,Used the knurled clamps without pins,0.0,0.0,0.0,0.0,0,0.0,0.0,0.0,0.0,0,0.0,0.0,0.0,0.0,0.0,0.0,0.0,0.0,0.0,0.0,24.5,0,25.0,0.0,0.0,0.0,0,0,0.0,0,0.0,0.0,0,50.5,0,0.0,0.0,0.0,0.0,20.0,0.0,20,0,0.0,20,0.0,20.0,0.0,0,20.0,0.0,0,50.0,0,100,240,10.0,2,30,0.0,0.0,1,,,,,,,,,,,,,,,,,,,,,,,,,,,,,,,,,,,,138.6,,157.4,163.1,,175.3,17.9,36.7,,,,,,,,,0.89223,0,,,,,,,,,,,,,,,,,,,,,,,,,,,,,,,,,,,,
254,"Can, Karaman",,,,,,,,,130,Internal,,0.0,0.0,0.0,0.0,0,0.0,0.0,0.0,0.0,0,0.0,0.0,0.0,0.0,0.0,0.0,0.0,0.0,0.0,0.0,24.5,0,25.0,0.0,0.0,0.0,0,0,0.0,0,0.0,0.0,0,50.5,0,0.0,0.0,0.0,0.0,20.0,0.0,20,0,0.0,20,0.0,20.0,0.0,0,400.0,1.0,0,50.0,0,100,245,10.0,1,30,0.0,0.0,1,,,,,,,,,,,,,,,,,,,,,,,,,,,,,,,,,,,,135.3,,158,160.2,,178.2,20.2,42.9,,,,,,,,,0.676,0,,,,,,,,,,,,,,,,,,,,,,,,,,,,,,,,,,,,
255,"Can, Karaman",,,,,,,,,130,Internal,,0.0,0.0,0.0,0.0,0,0.0,0.0,0.0,0.0,0,0.0,0.0,0.0,0.0,0.0,0.0,0.0,0.0,0.0,0.0,24.5,0,25.0,0.0,0.0,0.0,0,0,0.0,0,0.0,0.0,0,50.5,0,0.0,0.0,0.0,0.0,20.0,0.0,20,0,0.0,20,0.0,20.0,0.0,0,400.0,1.0,0,100.0,0,100,245,10.0,2,30,0.0,0.0,1,,,,,,,,,,,,,,,,,,,,,,,,,,,,,,,,,,,,142.6,,161,167,,181.6,20.6,39,,,,,,,,,1.4686,0,,,,,,,,,,,,,,,,,,,,,,,,,,,,,,,,,,,,
256,"Can, Karaman",,,,,,,,,108,Internal,Used the knurled clamps without pins,0.0,0.0,0.0,0.0,0,0.0,0.0,0.0,0.0,0,0.0,0.0,0.0,0.0,0.0,0.0,0.0,0.0,0.0,0.0,24.5,0,25.0,0.0,0.0,0.0,0,0,0.0,0,0.0,0.0,0,50.5,0,0.0,0.0,0.0,0.0,20.0,0.0,20,0,0.0,20,0.0,20.0,0.0,0,20.0,0.0,0,100.0,0,100,240,10.0,3,30,0.0,0.0,1,,,,,,,,,,,,,,,,,,,,,,,,,,,,,,,,,,,,141.2,,159.8,165.9,,178.6,18.8,37.4,,,,,,,,,1.5873,0.0213,,,,,,,,,,,,,,,,,,,,,,,,,,,,,,,,,,,,
257,"Can, Karaman",,,,,,,,,130,Internal,,0.0,0.0,0.0,0.0,0,0.0,0.0,0.0,0.0,0,0.0,0.0,0.0,0.0,0.0,0.0,0.0,0.0,0.0,0.0,24.5,0,25.0,0.0,0.0,0.0,0,0,0.0,0,0.0,0.0,0,50.5,0,0.0,0.0,0.0,0.0,20.0,0.0,20,0,0.0,20,0.0,20.0,0.0,0,400.0,1.0,0,150.0,0,100,245,10.0,3,30,0.0,0.0,1,,,,,,,,,,,,,,,,,,,,,,,,,,,,,,,,,,,,148.2,,166.2,172.4,,188.3,22.1,40.1,,,,,,,,,1.8968,0.049,,,,,,,,,,,,,,,,,,,,,,,,,,,,,,,,,,,,
258,"Can, Karaman",,,,,,,,,108,Internal,Used the knurled clamps without pins,0.0,0.0,0.0,0.0,0,0.0,0.0,0.0,0.0,0,0.0,0.0,0.0,0.0,0.0,0.0,0.0,0.0,0.0,0.0,24.5,0,25.0,0.0,0.0,0.0,0,0,0.0,0,0.0,0.0,0,50.5,0,0.0,0.0,0.0,0.0,20.0,0.0,20,0,0.0,20,0.0,20.0,0.0,0,20.0,0.0,0,150.0,0,100,240,10.0,4,30,0.0,0.0,1,,,,,,,,,,,,,,,,,,,,,,,,,,,,,,,,,,,,144.5,,165.6,167.7,,185.7,20.1,41.2,,,,,,,,,2.015629,0.045971,,,,,,,,,,,,,,,,,,,,,,,,,,,,,,,,,,,,
259,"Can, Karaman",,,,,,,,,156,Internal,Later ran 10 TWSME cycles and work output tests on this sample on 11/15/2010. Also ran 10 cycles under -50 Mpa compressive stress.,0.0,0.0,0.0,0.0,0,0.0,0.0,0.0,0.0,0,0.0,0.0,0.0,0.0,0.0,0.0,0.0,0.0,0.0,0.0,24.5,0,25.0,0.0,0.0,0.0,0,0,0.0,0,0.0,0.0,0,50.5,0,0.0,0.0,0.0,0.0,20.0,0.0,20,0,0.0,20,0.0,20.0,0.0,0,20.0,0.0,0,150.0,0,100,240,10.0,100,30,0.0,0.0,1,,,,,,,,,,,,,,,,,,,,,,,,,,,,,,,,,,,,142.2,,185,171.1,,204.5,19.5,62.3,,,,,,,,,,,,,,,,,,,,,,,,,,,,,,,,,,,,,,,,,,,,,,
260,"Can, Karaman",,,,,,,,,156,Internal,Later ran 10 TWSME cycles and work output tests on this sample on 11/15/2010. Also ran 10 cycles under -50 Mpa compressive stress.,0.0,0.0,0.0,0.0,0,0.0,0.0,0.0,0.0,0,0.0,0.0,0.0,0.0,0.0,0.0,0.0,0.0,0.0,0.0,24.5,0,25.0,0.0,0.0,0.0,0,0,0.0,0,0.0,0.0,0,50.5,0,0.0,0.0,0.0,0.0,20.0,0.0,20,0,0.0,20,0.0,20.0,0.0,0,20.0,0.0,0,150.0,0,100,240,10.0,10,30,0.0,0.0,1,,,,,,,,,,,,,,,,,,,,,,,,,,,,,,,,,,,,139.1,,182.9,167.5,,201.9,19,62.8,,,,,,,,,,,,,,,,,,,,,,,,,,,,,,,,,,,,,,,,,,,,,,
261,"Can, Karaman",,,,,,,,,156,Internal,Later ran 10 TWSME cycles and work output tests on this sample on 11/15/2010. Also ran 10 cycles under -50 Mpa compressive stress.,0.0,0.0,0.0,0.0,0,0.0,0.0,0.0,0.0,0,0.0,0.0,0.0,0.0,0.0,0.0,0.0,0.0,0.0,0.0,24.5,0,25.0,0.0,0.0,0.0,0,0,0.0,0,0.0,0.0,0,50.5,0,0.0,0.0,0.0,0.0,20.0,0.0,20,0,0.0,20,0.0,20.0,0.0,0,20.0,0.0,0,150.0,0,100,240,10.0,8,30,0.0,0.0,1,,,,,,,,,,,,,,,,,,,,,,,,,,,,,,,,,,,,139,,182.7,167.2,,201.4,18.7,62.4,,,,,,,,,,,,,,,,,,,,,,,,,,,,,,,,,,,,,,,,,,,,,,
262,"Can, Karaman",,,,,,,,,156,Internal,Later ran 10 TWSME cycles and work output tests on this sample on 11/15/2010. Also ran 10 cycles under -50 Mpa compressive stress.,0.0,0.0,0.0,0.0,0,0.0,0.0,0.0,0.0,0,0.0,0.0,0.0,0.0,0.0,0.0,0.0,0.0,0.0,0.0,24.5,0,25.0,0.0,0.0,0.0,0,0,0.0,0,0.0,0.0,0,50.5,0,0.0,0.0,0.0,0.0,20.0,0.0,20,0,0.0,20,0.0,20.0,0.0,0,20.0,0.0,0,150.0,0,100,240,10.0,9,30,0.0,0.0,1,,,,,,,,,,,,,,,,,,,,,,,,,,,,,,,,,,,,139,,182.8,167.4,,201.7,18.9,62.7,,,,,,,,,,,,,,,,,,,,,,,,,,,,,,,,,,,,,,,,,,,,,,
263,"Can, Karaman",,,,,,,,,156,Internal,Later ran 10 TWSME cycles and work output tests on this sample on 11/15/2010. Also ran 10 cycles under -50 Mpa compressive stress.,0.0,0.0,0.0,0.0,0,0.0,0.0,0.0,0.0,0,0.0,0.0,0.0,0.0,0.0,0.0,0.0,0.0,0.0,0.0,24.5,0,25.0,0.0,0.0,0.0,0,0,0.0,0,0.0,0.0,0,50.5,0,0.0,0.0,0.0,0.0,20.0,0.0,20,0,0.0,20,0.0,20.0,0.0,0,20.0,0.0,0,150.0,0,100,240,10.0,7,30,0.0,0.0,1,,,,,,,,,,,,,,,,,,,,,,,,,,,,,,,,,,,,138.9,,182.5,167,,201,18.5,62.1,,,,,,,,,,,,,,,,,,,,,,,,,,,,,,,,,,,,,,,,,,,,,,
264,"Can, Karaman",,,,,,,,,156,Internal,Later ran 10 TWSME cycles and work output tests on this sample on 11/15/2010. Also ran 10 cycles under -50 Mpa compressive stress.,0.0,0.0,0.0,0.0,0,0.0,0.0,0.0,0.0,0,0.0,0.0,0.0,0.0,0.0,0.0,0.0,0.0,0.0,0.0,24.5,0,25.0,0.0,0.0,0.0,0,0,0.0,0,0.0,0.0,0,50.5,0,0.0,0.0,0.0,0.0,20.0,0.0,20,0,0.0,20,0.0,20.0,0.0,0,20.0,0.0,0,150.0,0,100,240,10.0,6,30,0.0,0.0,1,,,,,,,,,,,,,,,,,,,,,,,,,,,,,,,,,,,,138.8,,182.3,166.8,,200.6,18.3,61.8,,,,,,,,,,,,,,,,,,,,,,,,,,,,,,,,,,,,,,,,,,,,,,
265,"Can, Karaman",,,,,,,,,156,Internal,Later ran 10 TWSME cycles and work output tests on this sample on 11/15/2010. Also ran 10 cycles under -50 Mpa compressive stress.,0.0,0.0,0.0,0.0,0,0.0,0.0,0.0,0.0,0,0.0,0.0,0.0,0.0,0.0,0.0,0.0,0.0,0.0,0.0,24.5,0,25.0,0.0,0.0,0.0,0,0,0.0,0,0.0,0.0,0,50.5,0,0.0,0.0,0.0,0.0,20.0,0.0,20,0,0.0,20,0.0,20.0,0.0,0,20.0,0.0,0,150.0,0,100,240,10.0,5,30,0.0,0.0,1,,,,,,,,,,,,,,,,,,,,,,,,,,,,,,,,,,,,138.7,,182,166.5,,199.9,17.9,61.2,,,,,,,,,,,,,,,,,,,,,,,,,,,,,,,,,,,,,,,,,,,,,,
266,"Can, Karaman",,,,,,,,,156,Internal,Later ran 10 TWSME cycles and work output tests on this sample on 11/15/2010. Also ran 10 cycles under -50 Mpa compressive stress.,0.0,0.0,0.0,0.0,0,0.0,0.0,0.0,0.0,0,0.0,0.0,0.0,0.0,0.0,0.0,0.0,0.0,0.0,0.0,24.5,0,25.0,0.0,0.0,0.0,0,0,0.0,0,0.0,0.0,0,50.5,0,0.0,0.0,0.0,0.0,20.0,0.0,20,0,0.0,20,0.0,20.0,0.0,0,20.0,0.0,0,150.0,0,100,240,10.0,4,30,0.0,0.0,1,,,,,,,,,,,,,,,,,,,,,,,,,,,,,,,,,,,,138.5,,181.7,166.2,,199,17.3,60.5,,,,,,,,,,,,,,,,,,,,,,,,,,,,,,,,,,,,,,,,,,,,,,
267,"Can, Karaman",,,,,,,,,156,Internal,Later ran 10 TWSME cycles and work output tests on this sample on 11/15/2010. Also ran 10 cycles under -50 Mpa compressive stress.,0.0,0.0,0.0,0.0,0,0.0,0.0,0.0,0.0,0,0.0,0.0,0.0,0.0,0.0,0.0,0.0,0.0,0.0,0.0,24.5,0,25.0,0.0,0.0,0.0,0,0,0.0,0,0.0,0.0,0,50.5,0,0.0,0.0,0.0,0.0,20.0,0.0,20,0,0.0,20,0.0,20.0,0.0,0,20.0,0.0,0,150.0,0,100,240,10.0,3,30,0.0,0.0,1,,,,,,,,,,,,,,,,,,,,,,,,,,,,,,,,,,,,138.2,,179.1,165.8,,197.9,18.8,59.7,,,,,,,,,,,,,,,,,,,,,,,,,,,,,,,,,,,,,,,,,,,,,,
268,"Can, Karaman",,,,,,,,,156,Internal,Later ran 10 TWSME cycles and work output tests on this sample on 11/15/2010. Also ran 10 cycles under -50 Mpa compressive stress.,0.0,0.0,0.0,0.0,0,0.0,0.0,0.0,0.0,0,0.0,0.0,0.0,0.0,0.0,0.0,0.0,0.0,0.0,0.0,24.5,0,25.0,0.0,0.0,0.0,0,0,0.0,0,0.0,0.0,0,50.5,0,0.0,0.0,0.0,0.0,20.0,0.0,20,0,0.0,20,0.0,20.0,0.0,0,20.0,0.0,0,150.0,0,100,240,10.0,2,30,0.0,0.0,1,,,,,,,,,,,,,,,,,,,,,,,,,,,,,,,,,,,,137.8,,176.5,165.5,,196.4,19.9,58.6,,,,,,,,,,,,,,,,,,,,,,,,,,,,,,,,,,,,,,,,,,,,,,
269,"Can, Karaman",,,,,,,,,156,Internal,Later ran 10 TWSME cycles and work output tests on this sample on 11/15/2010. Also ran 10 cycles under -50 Mpa compressive stress.,0.0,0.0,0.0,0.0,0,0.0,0.0,0.0,0.0,0,0.0,0.0,0.0,0.0,0.0,0.0,0.0,0.0,0.0,0.0,24.5,0,25.0,0.0,0.0,0.0,0,0,0.0,0,0.0,0.0,0,50.5,0,0.0,0.0,0.0,0.0,20.0,0.0,20,0,0.0,20,0.0,20.0,0.0,0,20.0,0.0,0,150.0,0,100,240,10.0,1,30,0.0,0.0,1,,,,,,,,,,,,,,,,,,,,,,,,,,,,,,,,,,,,137.3,,172.8,165.6,,194.8,22,57.5,,,,,,,,,,,,,,,,,,,,,,,,,,,,,,,,,,,,,,,,,,,,,,
270,"Can, Karaman",,,,,,,,,111,Internal,"Later, on 11/17/2009, I did load bias test on this sample. The new cross-sections were taken as 2.98 x 0.72.",0.0,0.0,0.0,0.0,0,0.0,0.0,0.0,0.0,0,0.0,0.0,0.0,0.0,0.0,0.0,0.0,0.0,0.0,0.0,24.5,0,25.0,0.0,0.0,0.0,0,0,0.0,0,0.0,0.0,0,50.5,0,0.0,0.0,0.0,0.0,20.0,0.0,20,0,0.0,20,0.0,20.0,0.0,0,20.0,0.0,0,200.0,0,100,240,10.0,10,30,0.0,0.0,1,,,,,,,,,,,,,,,,,,,,,,,,,,,,,,,,,,,,154.7,,192,175.2,,207.2,15.2,52.5,,,,,,,,,2.473407,0.018293,,,,,,,,,,,,,,,,,,,,,,,,,,,,,,,,,,,,
271,"Can, Karaman",,,,,,,,,111,Internal,"Later, on 11/17/2009, I did load bias test on this sample. The new cross-sections were taken as 2.98 x 0.72.",0.0,0.0,0.0,0.0,0,0.0,0.0,0.0,0.0,0,0.0,0.0,0.0,0.0,0.0,0.0,0.0,0.0,0.0,0.0,24.5,0,25.0,0.0,0.0,0.0,0,0,0.0,0,0.0,0.0,0,50.5,0,0.0,0.0,0.0,0.0,20.0,0.0,20,0,0.0,20,0.0,20.0,0.0,0,20.0,0.0,0,200.0,0,100,240,10.0,9,30,0.0,0.0,1,,,,,,,,,,,,,,,,,,,,,,,,,,,,,,,,,,,,154.2666667,,191.2777778,175.1222222,,206.8222222,15.5444444,52.5555555,,,,,,,,,2.467742,0.015358,,,,,,,,,,,,,,,,,,,,,,,,,,,,,,,,,,,,
272,"Can, Karaman",,,,,,,,,111,Internal,"Later, on 11/17/2009, I did load bias test on this sample. The new cross-sections were taken as 2.98 x 0.72.",0.0,0.0,0.0,0.0,0,0.0,0.0,0.0,0.0,0,0.0,0.0,0.0,0.0,0.0,0.0,0.0,0.0,0.0,0.0,24.5,0,25.0,0.0,0.0,0.0,0,0,0.0,0,0.0,0.0,0,50.5,0,0.0,0.0,0.0,0.0,20.0,0.0,20,0,0.0,20,0.0,20.0,0.0,0,20.0,0.0,0,200.0,0,100,240,10.0,8,30,0.0,0.0,1,,,,,,,,,,,,,,,,,,,,,,,,,,,,,,,,,,,,153.8333333,,190.5555556,175.0444444,,206.4444444,15.8888888,52.6111111,,,,,,,,,2.466494,0.018606,,,,,,,,,,,,,,,,,,,,,,,,,,,,,,,,,,,,
273,"Can, Karaman",,,,,,,,,111,Internal,"Later, on 11/17/2009, I did load bias test on this sample. The new cross-sections were taken as 2.98 x 0.72.",0.0,0.0,0.0,0.0,0,0.0,0.0,0.0,0.0,0,0.0,0.0,0.0,0.0,0.0,0.0,0.0,0.0,0.0,0.0,24.5,0,25.0,0.0,0.0,0.0,0,0,0.0,0,0.0,0.0,0,50.5,0,0.0,0.0,0.0,0.0,20.0,0.0,20,0,0.0,20,0.0,20.0,0.0,0,20.0,0.0,0,200.0,0,100,240,10.0,7,30,0.0,0.0,1,,,,,,,,,,,,,,,,,,,,,,,,,,,,,,,,,,,,153.4,,189.8333333,174.9666667,,206.0666667,16.2333334,52.6666667,,,,,,,,,2.46383,0.02627,,,,,,,,,,,,,,,,,,,,,,,,,,,,,,,,,,,,
274,"Can, Karaman",,,,,,,,,111,Internal,"Later, on 11/17/2009, I did load bias test on this sample. The new cross-sections were taken as 2.98 x 0.72.",0.0,0.0,0.0,0.0,0,0.0,0.0,0.0,0.0,0,0.0,0.0,0.0,0.0,0.0,0.0,0.0,0.0,0.0,0.0,24.5,0,25.0,0.0,0.0,0.0,0,0,0.0,0,0.0,0.0,0,50.5,0,0.0,0.0,0.0,0.0,20.0,0.0,20,0,0.0,20,0.0,20.0,0.0,0,20.0,0.0,0,200.0,0,100,240,10.0,6,30,0.0,0.0,1,,,,,,,,,,,,,,,,,,,,,,,,,,,,,,,,,,,,152.9666667,,189.1111111,174.8888889,,205.6888889,16.5777778,52.7222222,,,,,,,,,2.463173,0.021527,,,,,,,,,,,,,,,,,,,,,,,,,,,,,,,,,,,,
275,"Can, Karaman",,,,,,,,,111,Internal,"Later, on 11/17/2009, I did load bias test on this sample. The new cross-sections were taken as 2.98 x 0.72.",0.0,0.0,0.0,0.0,0,0.0,0.0,0.0,0.0,0,0.0,0.0,0.0,0.0,0.0,0.0,0.0,0.0,0.0,0.0,24.5,0,25.0,0.0,0.0,0.0,0,0,0.0,0,0.0,0.0,0,50.5,0,0.0,0.0,0.0,0.0,20.0,0.0,20,0,0.0,20,0.0,20.0,0.0,0,20.0,0.0,0,200.0,0,100,240,10.0,5,30,0.0,0.0,1,,,,,,,,,,,,,,,,,,,,,,,,,,,,,,,,,,,,152.5333333,,188.3888889,174.8111111,,205.3111111,16.9222222,52.7777778,,,,,,,,,2.4629,0.0327,,,,,,,,,,,,,,,,,,,,,,,,,,,,,,,,,,,,
276,"Can, Karaman",,,,,,,,,111,Internal,"Later, on 11/17/2009, I did load bias test on this sample. The new cross-sections were taken as 2.98 x 0.72.",0.0,0.0,0.0,0.0,0,0.0,0.0,0.0,0.0,0,0.0,0.0,0.0,0.0,0.0,0.0,0.0,0.0,0.0,0.0,24.5,0,25.0,0.0,0.0,0.0,0,0,0.0,0,0.0,0.0,0,50.5,0,0.0,0.0,0.0,0.0,20.0,0.0,20,0,0.0,20,0.0,20.0,0.0,0,20.0,0.0,0,200.0,0,100,240,10.0,4,30,0.0,0.0,1,,,,,,,,,,,,,,,,,,,,,,,,,,,,,,,,,,,,152.1,,187.6666667,174.7333333,,204.9333333,17.2666666,52.8333333,,,,,,,,,2.455861,0.039239,,,,,,,,,,,,,,,,,,,,,,,,,,,,,,,,,,,,
277,"Can, Karaman",,,,,,,,,111,Internal,"Later, on 11/17/2009, I did load bias test on this sample. The new cross-sections were taken as 2.98 x 0.72.",0.0,0.0,0.0,0.0,0,0.0,0.0,0.0,0.0,0,0.0,0.0,0.0,0.0,0.0,0.0,0.0,0.0,0.0,0.0,24.5,0,25.0,0.0,0.0,0.0,0,0,0.0,0,0.0,0.0,0,50.5,0,0.0,0.0,0.0,0.0,20.0,0.0,20,0,0.0,20,0.0,20.0,0.0,0,20.0,0.0,0,200.0,0,100,240,10.0,3,30,0.0,0.0,1,,,,,,,,,,,,,,,,,,,,,,,,,,,,,,,,,,,,151.6666667,,186.9444444,174.6555556,,204.5555556,17.6111112,52.8888889,,,,,,,,,2.452254,0.040646,,,,,,,,,,,,,,,,,,,,,,,,,,,,,,,,,,,,
278,"Can, Karaman",,,,,,,,,111,Internal,"Later, on 11/17/2009, I did load bias test on this sample. The new cross-sections were taken as 2.98 x 0.72.",0.0,0.0,0.0,0.0,0,0.0,0.0,0.0,0.0,0,0.0,0.0,0.0,0.0,0.0,0.0,0.0,0.0,0.0,0.0,24.5,0,25.0,0.0,0.0,0.0,0,0,0.0,0,0.0,0.0,0,50.5,0,0.0,0.0,0.0,0.0,20.0,0.0,20,0,0.0,20,0.0,20.0,0.0,0,20.0,0.0,0,200.0,0,100,240,10.0,2,30,0.0,0.0,1,,,,,,,,,,,,,,,,,,,,,,,,,,,,,,,,,,,,151.2333333,,186.2222222,174.5777778,,204.1777778,17.9555556,52.9444445,,,,,,,,,2.458454,0.045746,,,,,,,,,,,,,,,,,,,,,,,,,,,,,,,,,,,,
279,"Can, Karaman",,,,,,,,,111,Internal,"Later, on 11/17/2009, I did load bias test on this sample. The new cross-sections were taken as 2.98 x 0.72.",0.0,0.0,0.0,0.0,0,0.0,0.0,0.0,0.0,0,0.0,0.0,0.0,0.0,0.0,0.0,0.0,0.0,0.0,0.0,24.5,0,25.0,0.0,0.0,0.0,0,0,0.0,0,0.0,0.0,0,50.5,0,0.0,0.0,0.0,0.0,20.0,0.0,20,0,0.0,20,0.0,20.0,0.0,0,20.0,0.0,0,200.0,0,100,240,10.0,1,30,0.0,0.0,1,,,,,,,,,,,,,,,,,,,,,,,,,,,,,,,,,,,,150.8,,185.5,174.5,,203.8,18.3,53,,,,,,,,,2.45073,0.13987,,,,,,,,,,,,,,,,,,,,,,,,,,,,,,,,,,,,
280,"Can, Karaman",,,,,,,,,130,Internal,,0.0,0.0,0.0,0.0,0,0.0,0.0,0.0,0.0,0,0.0,0.0,0.0,0.0,0.0,0.0,0.0,0.0,0.0,0.0,24.5,0,25.0,0.0,0.0,0.0,0,0,0.0,0,0.0,0.0,0,50.5,0,0.0,0.0,0.0,0.0,20.0,0.0,20,0,0.0,20,0.0,20.0,0.0,0,400.0,1.0,0,200.0,0,100,245,10.0,4,30,0.0,0.0,1,,,,,,,,,,,,,,,,,,,,,,,,,,,,,,,,,,,,150.7,,174.7,175.4,,197.3,22.6,46.6,,,,,,,,,2.0708,0.12,,,,,,,,,,,,,,,,,,,,,,,,,,,,,,,,,,,,
281,"Can, Karaman",,,,,,,,,108,Internal,Used the knurled clamps without pins,0.0,0.0,0.0,0.0,0,0.0,0.0,0.0,0.0,0,0.0,0.0,0.0,0.0,0.0,0.0,0.0,0.0,0.0,0.0,24.5,0,25.0,0.0,0.0,0.0,0,0,0.0,0,0.0,0.0,0,50.5,0,0.0,0.0,0.0,0.0,20.0,0.0,20,0,0.0,20,0.0,20.0,0.0,0,20.0,0.0,0,200.0,0,100,240,10.0,5,30,0.0,0.0,1,,,,,,,,,,,,,,,,,,,,,,,,,,,,,,,,,,,,146.8,,170.9,170.5,,190.1,19.2,43.3,,,,,,,,,2.268042,0.083158,,,,,,,,,,,,,,,,,,,,,,,,,,,,,,,,,,,,
282,"Can, Karaman",,,,,,,,,130,Internal,,0.0,0.0,0.0,0.0,0,0.0,0.0,0.0,0.0,0,0.0,0.0,0.0,0.0,0.0,0.0,0.0,0.0,0.0,0.0,24.5,0,25.0,0.0,0.0,0.0,0,0,0.0,0,0.0,0.0,0,50.5,0,0.0,0.0,0.0,0.0,20.0,0.0,20,0,0.0,20,0.0,20.0,0.0,0,400.0,1.0,0,250.0,0,100,245,10.0,5,30,0.0,0.0,1,,,,,,,,,,,,,,,,,,,,,,,,,,,,,,,,,,,,155,,185.6,179.7,,208,22.4,53,,,,,,,,,2.3794,0,,,,,,,,,,,,,,,,,,,,,,,,,,,,,,,,,,,,
283,"Can, Karaman",,,,,,,,,108,Internal,Used the knurled clamps without pins,0.0,0.0,0.0,0.0,0,0.0,0.0,0.0,0.0,0,0.0,0.0,0.0,0.0,0.0,0.0,0.0,0.0,0.0,0.0,24.5,0,25.0,0.0,0.0,0.0,0,0,0.0,0,0.0,0.0,0,50.5,0,0.0,0.0,0.0,0.0,20.0,0.0,20,0,0.0,20,0.0,20.0,0.0,0,20.0,0.0,0,250.0,0,100,240,10.0,6,30,0.0,0.0,1,,,,,,,,,,,,,,,,,,,,,,,,,,,,,,,,,,,,149.3,,178.2,172.4,,197.2,19,47.9,,,,,,,,,2.39976,0.13354,,,,,,,,,,,,,,,,,,,,,,,,,,,,,,,,,,,,
284,"Can, Karaman",,,,,,,,,130,Internal,,0.0,0.0,0.0,0.0,0,0.0,0.0,0.0,0.0,0,0.0,0.0,0.0,0.0,0.0,0.0,0.0,0.0,0.0,0.0,24.5,0,25.0,0.0,0.0,0.0,0,0,0.0,0,0.0,0.0,0,50.5,0,0.0,0.0,0.0,0.0,20.0,0.0,20,0,0.0,20,0.0,20.0,0.0,0,400.0,1.0,0,300.0,0,100,245,10.0,6,30,0.0,0.0,1,,,,,,,,,,,,,,,,,,,,,,,,,,,,,,,,,,,,160.4,,195.2,185.3,,218.8,23.6,58.4,,,,,,,,,2.13912,0.27748,,,,,,,,,,,,,,,,,,,,,,,,,,,,,,,,,,,,
285,"Can, Karaman",,,,,,,,,108,Internal,Used the knurled clamps without pins,0.0,0.0,0.0,0.0,0,0.0,0.0,0.0,0.0,0,0.0,0.0,0.0,0.0,0.0,0.0,0.0,0.0,0.0,0.0,24.5,0,25.0,0.0,0.0,0.0,0,0,0.0,0,0.0,0.0,0,50.5,0,0.0,0.0,0.0,0.0,20.0,0.0,20,0,0.0,20,0.0,20.0,0.0,0,20.0,0.0,0,300.0,0,100,240,10.0,7,30,0.0,0.0,1,,,,,,,,,,,,,,,,,,,,,,,,,,,,,,,,,,,,151.8,,186.9,174.9,,207.1,20.2,55.3,,,,,,,,,2.52423,0.15977,,,,,,,,,,,,,,,,,,,,,,,,,,,,,,,,,,,,
286,"Can, Karaman",,,,,,,,,130,Internal,,0.0,0.0,0.0,0.0,0,0.0,0.0,0.0,0.0,0,0.0,0.0,0.0,0.0,0.0,0.0,0.0,0.0,0.0,0.0,24.5,0,25.0,0.0,0.0,0.0,0,0,0.0,0,0.0,0.0,0,50.5,0,0.0,0.0,0.0,0.0,20.0,0.0,20,0,0.0,20,0.0,20.0,0.0,0,400.0,1.0,0,350.0,0,100,245,10.0,7,30,0.0,0.0,1,,,,,,,,,,,,,,,,,,,,,,,,,,,,,,,,,,,,164.7,,206.3,189.3,,231.4,25.1,66.7,,,,,,,,,2.058,0.3948,,,,,,,,,,,,,,,,,,,,,,,,,,,,,,,,,,,,
287,"Can, Karaman",,,,,,,,,108,Internal,Used the knurled clamps without pins,0.0,0.0,0.0,0.0,0,0.0,0.0,0.0,0.0,0,0.0,0.0,0.0,0.0,0.0,0.0,0.0,0.0,0.0,0.0,24.5,0,25.0,0.0,0.0,0.0,0,0,0.0,0,0.0,0.0,0,50.5,0,0.0,0.0,0.0,0.0,20.0,0.0,20,0,0.0,20,0.0,20.0,0.0,0,20.0,0.0,0,350.0,0,100,240,10.0,8,30,0.0,0.0,1,,,,,,,,,,,,,,,,,,,,,,,,,,,,,,,,,,,,154.6,,195.4,176.9,,217,21.6,62.4,,,,,,,,,2.56768,0.24342,,,,,,,,,,,,,,,,,,,,,,,,,,,,,,,,,,,,
288,"Can, Karaman",,,,,,,,,114,Internal,,0.0,0.0,0.0,0.0,0,0.0,0.0,0.0,0.0,0,0.0,0.0,0.0,0.0,0.0,0.0,0.0,0.0,0.0,0.0,24.5,0,25.0,0.0,0.0,0.0,0,0,0.0,0,0.0,1.0,0,49.5,0,0.0,0.0,0.0,0.0,20.0,0.0,20,0,0.0,92020,700.0,20.0,0.0,0,20.0,0.0,0,0.0,0,100,250,10.0,1,30,0.0,0.0,1,,,,,,,,,,,,,,,,,,,,,,,,,,,,,,,,,,,,173,,185,190.6,,195.7,10.7,22.7,,,,,,,,,,,,,Failure,6.1323,679,,449,,,,,,,,,,,,,,,,,,,,,,,,,,,,,
289,"Can, Karaman",,,,,,,,,122,Internal,,0.0,0.0,0.0,0.0,0,0.0,0.0,0.0,0.0,0,0.0,0.0,0.0,0.0,0.0,0.0,0.0,0.0,0.0,0.0,24.5,0,25.0,0.0,0.0,0.0,0,0,0.0,0,0.0,1.0,0,49.5,0,0.0,0.0,0.0,0.0,20.0,0.0,20,0,0.0,92020,700.0,20.0,0.0,0,20.0,0.0,0,0.0,0,100,280,10.0,1,30,0.0,0.0,1,,,,,,,,,,,,,,,,,,,,,,,,,,,,,,,,,,,,172.5,,181.8,187,,194.3,12.5,21.8,,,,,,,,,0.07,0,,,,,,,,,,,,,,,,,,,,,,,,,,,,,,,,,,,,
290,"Can, Karaman",,,,,,,,,87,Internal,"Repeated this test at Af+30, Af found according to 0 Stress cycling results.",0.0,0.0,0.0,0.0,0,0.0,0.0,0.0,0.0,0,0.0,0.0,0.0,0.0,0.0,0.0,0.0,0.0,0.0,0.0,24.5,0,25.0,0.0,0.0,0.0,0,0,0.0,0,0.0,0.0,0,50.5,0,0.0,0.0,0.0,0.0,20.0,0.0,20,0,0.0,92020,700.0,20.0,0.0,0,20.0,0.0,0,0.0,0,100,240,10.0,1,100,0.0,0.0,1,,,,,,,,,,,,,,,,,,,,,,,,,,,,,,,,,,,,169,,179,183.6,,189.9,10.9,20.9,,,,,,,,,,,,,Failure,20.09,962.3,,646,,,,,,,,,,,,,,,,,,,,,,,,,,,,,
291,"Can, Karaman",,,,,,,,,60,Internal,"Later,heat treated this sample at 900Â°C for 1 hour under vacuum and then ran a load bias test again.",0.0,0.0,0.0,0.0,0,0.0,0.0,0.0,0.0,0,0.0,0.0,0.0,0.0,0.0,0.0,0.0,0.0,0.0,0.0,24.5,0,25.0,0.0,0.0,0.0,0,0,0.0,0,0.0,0.0,0,50.5,0,0.0,0.0,0.0,0.0,20.0,0.0,20,0,0.0,92020,700.0,20.0,0.0,0,20.0,0.0,0,0.0,0,100,300,10.0,1,30,0.0,0.0,1,,,,,,,,,,,,,,,,,,,,,,,,,,,,,,,,,,,,166.5,,179.4,184.1,,195.1,15.7,28.6,,,,,,,,,0,0,,,,,,,,,,,,,,,,,,,,,,,,,,,,,,,,,,,,
292,"Can, Karaman",,,,,,,,,121,Internal,,0.0,0.0,0.0,0.0,0,0.0,0.0,0.0,0.0,0,0.0,0.0,0.0,0.0,0.0,0.0,0.0,0.0,0.0,0.0,24.5,0,25.0,0.0,0.0,0.0,0,0,0.0,0,0.0,3.0,0,47.5,0,0.0,0.0,0.0,0.0,20.0,0.0,20,0,0.0,92020,700.0,20.0,0.0,0,20.0,0.0,0,0.0,0,100,280,10.0,1,30,0.0,0.0,1,,,,,,,,,,,,,,,,,,,,,,,,,,,,,,,,,,,,144.7,,154.7,164,,170.4,15.7,25.7,,,,,,,,,0.09,0,,,,,,,,,,,,,,,,,,,,,,,,,,,,,,,,,,,,
293,"Can, Karaman",,,,,,,,,,Internal,,0.0,0.0,0.0,0.0,0,0.0,0.0,0.0,0.0,0,0.0,0.0,0.0,0.0,0.0,0.0,0.0,0.0,0.0,0.0,25.0,0,25.0,0.0,0.0,0.0,0,0,0.0,0,0.0,3.0,0,47.0,0,0.0,0.0,0.0,0.0,20.0,0.0,20,0,0.0,92020,700.0,20.0,0.0,0,20.0,0.0,0,0.0,0,100,260,10.0,2,30,0.0,0.0,1,,,,,,,,,,,,,,,,,,,,,,,,,,,,,,,,,,,,128,139.5,148.3,156.8,167.3,174.8,26.5,46.8,,,,,,,,,,,,,,,,,,,,,,,,,,,,,,,,,,,,,,,,,,,,,,
294,"Can, Karaman",,,,,,,,,,Internal,,0.0,0.0,0.0,0.0,0,0.0,0.0,0.0,0.0,0,0.0,0.0,0.0,0.0,0.0,0.0,0.0,0.0,0.0,0.0,25.0,0,25.0,0.0,0.0,0.0,0,0,0.0,0,0.0,1.0,0,49.0,0,0.0,0.0,0.0,0.0,20.0,0.0,20,0,0.0,92020,700.0,20.0,0.0,0,20.0,0.0,0,0.0,0,100,260,10.0,2,30,0.0,0.0,1,,,,,,,,,,,,,,,,,,,,,,,,,,,,,,,,,,,,158.9,173,180.2,185.2,196.4,205,24.8,46.1,,,,,,,,,,,,,,,,,,,,,,,,,,,,,,,,,,,,,,,,,,,,,,
295,"Can, Karaman",,,,,,,,,43,Internal,This material turned out to be TiNiPt20.,0.0,0.0,0.0,0.0,0,0.0,0.0,0.0,0.0,0,0.0,0.0,0.0,0.0,0.0,0.0,0.0,0.0,0.0,0.0,30.0,0,0.0,0.0,20.0,0.0,0,0,0.0,0,0.0,0.0,0,50.0,0,0.0,0.0,0.0,0.0,20.0,0.0,20,0,0.0,92020,700.0,20.0,0.0,0,20.0,0.0,0,50.0,0,100,320,10.0,1,30,0.0,0.0,1,,,,,,,,,,,,,,,,,,,,,,,,,,,,,,,,,,,,201.2,,227.9,236,,264,36.1,62.8,,,,,,,,,0.023,0.021,,,,,,,,,,,,,,,,,,,,,,,,,,,,,,,,,,,,
296,"Can, Karaman",,,,,,,,,51,Internal,This material turned out to be TiNiPt20.,0.0,0.0,0.0,0.0,0,0.0,0.0,0.0,0.0,0,0.0,0.0,0.0,0.0,0.0,0.0,0.0,0.0,0.0,0.0,30.0,0,0.0,0.0,20.0,0.0,0,0,0.0,0,0.0,0.0,0,50.0,0,0.0,0.0,0.0,0.0,20.0,0.0,20,0,0.0,92020,700.0,20.0,0.0,0,20.0,0.0,0,50.0,0,100,320,10.0,1,30,0.0,0.0,1,,,,,,,,,,,,,,,,,,,,,,,,,,,,,,,,,,,,182.6,,211.4,220.7,,248,36.6,65.4,,,,,,,,,0.125,0,,,,,,,,,,,,,,,,,,,,,,,,,,,,,,,,,,,,
297,"Can, Karaman",,,,,,,,,50,Internal,This material turned out to be TiNiPt20.,0.0,0.0,0.0,0.0,0,0.0,0.0,0.0,0.0,0,0.0,0.0,0.0,0.0,0.0,0.0,0.0,0.0,0.0,0.0,30.0,0,0.0,0.0,20.0,0.0,0,0,0.0,0,0.0,0.0,0,50.0,0,0.0,0.0,0.0,0.0,20.0,0.0,20,0,0.0,92020,700.0,20.0,0.0,0,20.0,0.0,0,50.0,0,100,320,10.0,1,30,0.0,0.0,1,,,,,,,,,,,,,,,,,,,,,,,,,,,,,,,,,,,,181.8,,210.3,221.3,,248.2,37.9,66.4,,,,,,,,,0.124,0,,,,,,,,,,,,,,,,,,,,,,,,,,,,,,,,,,,,
298,"Can, Karaman",,,,,,,,,60,Internal,"Later,heat treated this sample at 900Â°C for 1 hour under vacuum and then ran a load bias test again.",0.0,0.0,0.0,0.0,0,0.0,0.0,0.0,0.0,0,0.0,0.0,0.0,0.0,0.0,0.0,0.0,0.0,0.0,0.0,24.5,0,25.0,0.0,0.0,0.0,0,0,0.0,0,0.0,0.0,0,50.5,0,0.0,0.0,0.0,0.0,20.0,0.0,20,0,0.0,92020,700.0,20.0,0.0,0,20.0,0.0,0,50.0,0,100,300,10.0,1,30,0.0,0.0,1,,,,,,,,,,,,,,,,,,,,,,,,,,,,,,,,,,,,170.7,,180.7,190.3,,198.9,18.2,28.2,,,,,,,,,0.708,0,,,,,,,,,,,,,,,,,,,,,,,,,,,,,,,,,,,,
299,"Can, Karaman",,,,,,,,,122,Internal,,0.0,0.0,0.0,0.0,0,0.0,0.0,0.0,0.0,0,0.0,0.0,0.0,0.0,0.0,0.0,0.0,0.0,0.0,0.0,24.5,0,25.0,0.0,0.0,0.0,0,0,0.0,0,0.0,1.0,0,49.5,0,0.0,0.0,0.0,0.0,20.0,0.0,20,0,0.0,92020,700.0,20.0,0.0,0,20.0,0.0,0,50.0,0,100,280,10.0,2,30,0.0,0.0,1,,,,,,,,,,,,,,,,,,,,,,,,,,,,,,,,,,,,167.9,,181.4,188,,197,15.6,29.1,,,,,,,,,0.63,0.021,,,,,,,,,,,,,,,,,,,,,,,,,,,,,,,,,,,,
300,"Can, Karaman",,,,,,,,,69,Internal,Did a 900Â°C 1 hr Vacuum treatment on the as-received sample and did a load bias test.,0.0,0.0,0.0,0.0,0,0.0,0.0,0.0,0.0,0,0.0,0.0,0.0,0.0,0.0,0.0,0.0,0.0,0.0,0.0,24.5,0,25.0,0.0,0.0,0.0,0,0,0.0,0,0.0,0.0,0,50.5,0,0.0,0.0,0.0,0.0,20.0,0.0,20,0,0.0,92020,700.0,20.0,0.0,0,900.0,1.0,0,50.0,0,100,300,10.0,1,30,0.0,0.0,1,,,,,,,,,,,,,,,,,,,,,,,,,,,,,,,,,,,,157.98,,185.51,179.11,,200.86,15.35,42.88,,,,,,,,,0.398084,0.021796,,,,,,,,,,,,,,,,,,,,,,,,,,,,,,,,,,,,
301,"Can, Karaman",,,,,,,,,161,Internal,,0.0,0.0,0.0,0.0,0,0.0,0.0,0.0,0.0,0,0.0,0.0,0.0,0.0,0.0,0.0,0.0,0.0,0.0,0.0,24.5,0,25.0,0.0,0.0,0.0,0,0,0.0,0,0.0,0.0,0,50.5,0,0.0,0.0,0.0,0.0,20.0,0.0,20,0,0.0,20,0.0,20.0,0.0,0,20.0,0.0,0,50.0,0,100,260,10.0,1,30,0.0,0.0,1,,,,,,,,,,,,,,,,,,,,,,,,,,,,,,,,,,,,152.1,,161.8,171.3,,180.4,18.6,28.3,,,,,,,,,0.63,0,,,,,,,,,,,,,,,,,,,,,,,,,,,,,,,,,,,,
302,"Can, Karaman",,,,,,,,,121,Internal,,0.0,0.0,0.0,0.0,0,0.0,0.0,0.0,0.0,0,0.0,0.0,0.0,0.0,0.0,0.0,0.0,0.0,0.0,0.0,24.5,0,25.0,0.0,0.0,0.0,0,0,0.0,0,0.0,3.0,0,47.5,0,0.0,0.0,0.0,0.0,20.0,0.0,20,0,0.0,92020,700.0,20.0,0.0,0,20.0,0.0,0,50.0,0,100,280,10.0,2,30,0.0,0.0,1,,,,,,,,,,,,,,,,,,,,,,,,,,,,,,,,,,,,139.2,,153,161,,171,18,31.8,,,,,,,,,0.709,0,,,,,,,,,,,,,,,,,,,,,,,,,,,,,,,,,,,,
303,"Can, Karaman",,,,,,,,,43,Internal,This material turned out to be TiNiPt20.,0.0,0.0,0.0,0.0,0,0.0,0.0,0.0,0.0,0,0.0,0.0,0.0,0.0,0.0,0.0,0.0,0.0,0.0,0.0,30.0,0,0.0,0.0,20.0,0.0,0,0,0.0,0,0.0,0.0,0,50.0,0,0.0,0.0,0.0,0.0,20.0,0.0,20,0,0.0,92020,700.0,20.0,0.0,0,20.0,0.0,0,100.0,0,100,320,10.0,3,30,0.0,0.0,1,,,,,,,,,,,,,,,,,,,,,,,,,,,,,,,,,,,,185,,223.7,234.9,,267.6,43.9,82.6,,,,,,,,,0.101,0.023,,,,,,,,,,,,,,,,,,,,,,,,,,,,,,,,,,,,
304,"Can, Karaman",,,,,,,,,60,Internal,"Later,heat treated this sample at 900Â°C for 1 hour under vacuum and then ran a load bias test again.",0.0,0.0,0.0,0.0,0,0.0,0.0,0.0,0.0,0,0.0,0.0,0.0,0.0,0.0,0.0,0.0,0.0,0.0,0.0,24.5,0,25.0,0.0,0.0,0.0,0,0,0.0,0,0.0,0.0,0,50.5,0,0.0,0.0,0.0,0.0,20.0,0.0,20,0,0.0,92020,700.0,20.0,0.0,0,20.0,0.0,0,100.0,0,100,300,10.0,2,30,0.0,0.0,1,,,,,,,,,,,,,,,,,,,,,,,,,,,,,,,,,,,,173.4,,182.3,195.5,,203.5,21.2,30.1,,,,,,,,,1.9024,0.0966,,,,,,,,,,,,,,,,,,,,,,,,,,,,,,,,,,,,
305,"Can, Karaman",,,,,,,,,50,Internal,This material turned out to be TiNiPt20.,0.0,0.0,0.0,0.0,0,0.0,0.0,0.0,0.0,0,0.0,0.0,0.0,0.0,0.0,0.0,0.0,0.0,0.0,0.0,30.0,0,0.0,0.0,20.0,0.0,0,0,0.0,0,0.0,0.0,0,50.0,0,0.0,0.0,0.0,0.0,20.0,0.0,20,0,0.0,92020,700.0,20.0,0.0,0,20.0,0.0,0,100.0,0,100,320,10.0,2,30,0.0,0.0,1,,,,,,,,,,,,,,,,,,,,,,,,,,,,,,,,,,,,172,,206,214.5,,247.8,41.8,75.8,,,,,,,,,0.59,0,,,,,,,,,,,,,,,,,,,,,,,,,,,,,,,,,,,,
306,"Can, Karaman",,,,,,,,,51,Internal,This material turned out to be TiNiPt20.,0.0,0.0,0.0,0.0,0,0.0,0.0,0.0,0.0,0,0.0,0.0,0.0,0.0,0.0,0.0,0.0,0.0,0.0,0.0,30.0,0,0.0,0.0,20.0,0.0,0,0,0.0,0,0.0,0.0,0,50.0,0,0.0,0.0,0.0,0.0,20.0,0.0,20,0,0.0,92020,700.0,20.0,0.0,0,20.0,0.0,0,100.0,0,100,320,10.0,2,30,0.0,0.0,1,,,,,,,,,,,,,,,,,,,,,,,,,,,,,,,,,,,,172,,207,213.1,,247.3,40.3,75.3,,,,,,,,,0.606,0,,,,,,,,,,,,,,,,,,,,,,,,,,,,,,,,,,,,
307,"Can, Karaman",,,,,,,,,122,Internal,,0.0,0.0,0.0,0.0,0,0.0,0.0,0.0,0.0,0,0.0,0.0,0.0,0.0,0.0,0.0,0.0,0.0,0.0,0.0,24.5,0,25.0,0.0,0.0,0.0,0,0,0.0,0,0.0,1.0,0,49.5,0,0.0,0.0,0.0,0.0,20.0,0.0,20,0,0.0,92020,700.0,20.0,0.0,0,20.0,0.0,0,100.0,0,100,280,10.0,3,30,0.0,0.0,1,,,,,,,,,,,,,,,,,,,,,,,,,,,,,,,,,,,,170.5,,183.4,189.9,,203.4,20,32.9,,,,,,,,,1.63008,0.10952,,,,,,,,,,,,,,,,,,,,,,,,,,,,,,,,,,,,
308,"Can, Karaman",,,,,,,,,69,Internal,Did a 900Â°C 1 hr Vacuum treatment on the as-received sample and did a load bias test.,0.0,0.0,0.0,0.0,0,0.0,0.0,0.0,0.0,0,0.0,0.0,0.0,0.0,0.0,0.0,0.0,0.0,0.0,0.0,24.5,0,25.0,0.0,0.0,0.0,0,0,0.0,0,0.0,0.0,0,50.5,0,0.0,0.0,0.0,0.0,20.0,0.0,20,0,0.0,92020,700.0,20.0,0.0,0,900.0,1.0,0,100.0,0,100,300,10.0,2,30,0.0,0.0,1,,,,,,,,,,,,,,,,,,,,,,,,,,,,,,,,,,,,169.41,,186.46,184.19,,203.08,16.62,33.67,,,,,,,,,1.374048,0.025352,,,,,,,,,,,,,,,,,,,,,,,,,,,,,,,,,,,,
309,"Can, Karaman",,,,,,,,,161,Internal,,0.0,0.0,0.0,0.0,0,0.0,0.0,0.0,0.0,0,0.0,0.0,0.0,0.0,0.0,0.0,0.0,0.0,0.0,0.0,24.5,0,25.0,0.0,0.0,0.0,0,0,0.0,0,0.0,0.0,0,50.5,0,0.0,0.0,0.0,0.0,20.0,0.0,20,0,0.0,20,0.0,20.0,0.0,0,20.0,0.0,0,100.0,0,100,260,10.0,2,30,0.0,0.0,1,,,,,,,,,,,,,,,,,,,,,,,,,,,,,,,,,,,,153.4,,165.2,174.4,,189,23.8,35.6,,,,,,,,,1.7424,0.081,,,,,,,,,,,,,,,,,,,,,,,,,,,,,,,,,,,,
310,"Can, Karaman",,,,,,,,,121,Internal,,0.0,0.0,0.0,0.0,0,0.0,0.0,0.0,0.0,0,0.0,0.0,0.0,0.0,0.0,0.0,0.0,0.0,0.0,0.0,24.5,0,25.0,0.0,0.0,0.0,0,0,0.0,0,0.0,3.0,0,47.5,0,0.0,0.0,0.0,0.0,20.0,0.0,20,0,0.0,92020,700.0,20.0,0.0,0,20.0,0.0,0,100.0,0,100,280,10.0,3,30,0.0,0.0,1,,,,,,,,,,,,,,,,,,,,,,,,,,,,,,,,,,,,141.5,,155,164,,176,21,34.5,,,,,,,,,1.735,0.065,,,,,,,,,,,,,,,,,,,,,,,,,,,,,,,,,,,,
311,"Can, Karaman",,,,,,,,,164,Internal,"Repeated this test with an UCT of 280C. Did 10 TWSME cycles, work output test and 10 -50MPa thermal cycles.",0.0,0.0,0.0,0.0,0,0.0,0.0,0.0,0.0,0,0.0,0.0,0.0,0.0,0.0,0.0,0.0,0.0,0.0,0.0,24.8,0,25.0,0.0,0.0,0.0,0,0,0.0,0,0.0,0.0,0,50.2,0,0.0,0.0,0.0,0.0,20.0,0.0,20,0,0.0,20,0.0,20.0,0.0,0,20.0,0.0,0,150.0,0,100,280,10.0,100,30,0.0,0.0,1,,,,,,,,,,,,,,,,,,,,,,,,,,,,,,,,,,,,141.2,,184.6,172.4,,207.8,23.2,66.6,,,,,,,,,2.4115,0,,,,,,,,,,,,,,,,,,,,,,,,,,,,,,,,,,,,
312,"Can, Karaman",,,,,,,,,164,Internal,"Repeated this test with an UCT of 280C. Did 10 TWSME cycles, work output test and 10 -50MPa thermal cycles.",0.0,0.0,0.0,0.0,0,0.0,0.0,0.0,0.0,0,0.0,0.0,0.0,0.0,0.0,0.0,0.0,0.0,0.0,0.0,24.8,0,25.0,0.0,0.0,0.0,0,0,0.0,0,0.0,0.0,0,50.2,0,0.0,0.0,0.0,0.0,20.0,0.0,20,0,0.0,20,0.0,20.0,0.0,0,20.0,0.0,0,150.0,0,100,280,10.0,10,30,0.0,0.0,1,,,,,,,,,,,,,,,,,,,,,,,,,,,,,,,,,,,,138.9,,180.2,167.5,,199.1,18.9,60.2,,,,,,,,,2.4086,0.0291,,,,,,,,,,,,,,,,,,,,,,,,,,,,,,,,,,,,
313,"Can, Karaman",,,,,,,,,164,Internal,"Repeated this test with an UCT of 280C. Did 10 TWSME cycles, work output test and 10 -50MPa thermal cycles.",0.0,0.0,0.0,0.0,0,0.0,0.0,0.0,0.0,0,0.0,0.0,0.0,0.0,0.0,0.0,0.0,0.0,0.0,0.0,24.8,0,25.0,0.0,0.0,0.0,0,0,0.0,0,0.0,0.0,0,50.2,0,0.0,0.0,0.0,0.0,20.0,0.0,20,0,0.0,20,0.0,20.0,0.0,0,20.0,0.0,0,150.0,0,100,280,10.0,9,30,0.0,0.0,1,,,,,,,,,,,,,,,,,,,,,,,,,,,,,,,,,,,,138.8,,180.1,167.2,,198.6,18.5,59.8,,,,,,,,,2.408,0.0338,,,,,,,,,,,,,,,,,,,,,,,,,,,,,,,,,,,,
314,"Can, Karaman",,,,,,,,,164,Internal,"Repeated this test with an UCT of 280C. Did 10 TWSME cycles, work output test and 10 -50MPa thermal cycles.",0.0,0.0,0.0,0.0,0,0.0,0.0,0.0,0.0,0,0.0,0.0,0.0,0.0,0.0,0.0,0.0,0.0,0.0,0.0,24.8,0,25.0,0.0,0.0,0.0,0,0,0.0,0,0.0,0.0,0,50.2,0,0.0,0.0,0.0,0.0,20.0,0.0,20,0,0.0,20,0.0,20.0,0.0,0,20.0,0.0,0,150.0,0,100,280,10.0,8,30,0.0,0.0,1,,,,,,,,,,,,,,,,,,,,,,,,,,,,,,,,,,,,138.6,,179.6,167,,198.3,18.7,59.7,,,,,,,,,2.4049,0.0391,,,,,,,,,,,,,,,,,,,,,,,,,,,,,,,,,,,,
315,"Can, Karaman",,,,,,,,,164,Internal,"Repeated this test with an UCT of 280C. Did 10 TWSME cycles, work output test and 10 -50MPa thermal cycles.",0.0,0.0,0.0,0.0,0,0.0,0.0,0.0,0.0,0,0.0,0.0,0.0,0.0,0.0,0.0,0.0,0.0,0.0,0.0,24.8,0,25.0,0.0,0.0,0.0,0,0,0.0,0,0.0,0.0,0,50.2,0,0.0,0.0,0.0,0.0,20.0,0.0,20,0,0.0,20,0.0,20.0,0.0,0,20.0,0.0,0,150.0,0,100,280,10.0,7,30,0.0,0.0,1,,,,,,,,,,,,,,,,,,,,,,,,,,,,,,,,,,,,138.3,,179,166.7,,197.7,18.7,59.4,,,,,,,,,2.4034,0.0432,,,,,,,,,,,,,,,,,,,,,,,,,,,,,,,,,,,,
316,"Can, Karaman",,,,,,,,,164,Internal,"Repeated this test with an UCT of 280C. Did 10 TWSME cycles, work output test and 10 -50MPa thermal cycles.",0.0,0.0,0.0,0.0,0,0.0,0.0,0.0,0.0,0,0.0,0.0,0.0,0.0,0.0,0.0,0.0,0.0,0.0,0.0,24.8,0,25.0,0.0,0.0,0.0,0,0,0.0,0,0.0,0.0,0,50.2,0,0.0,0.0,0.0,0.0,20.0,0.0,20,0,0.0,20,0.0,20.0,0.0,0,20.0,0.0,0,150.0,0,100,280,10.0,6,30,0.0,0.0,1,,,,,,,,,,,,,,,,,,,,,,,,,,,,,,,,,,,,138,,178.4,166.3,,197,18.6,59,,,,,,,,,2.3954,0.0471,,,,,,,,,,,,,,,,,,,,,,,,,,,,,,,,,,,,
317,"Can, Karaman",,,,,,,,,164,Internal,"Repeated this test with an UCT of 280C. Did 10 TWSME cycles, work output test and 10 -50MPa thermal cycles.",0.0,0.0,0.0,0.0,0,0.0,0.0,0.0,0.0,0,0.0,0.0,0.0,0.0,0.0,0.0,0.0,0.0,0.0,0.0,24.8,0,25.0,0.0,0.0,0.0,0,0,0.0,0,0.0,0.0,0,50.2,0,0.0,0.0,0.0,0.0,20.0,0.0,20,0,0.0,20,0.0,20.0,0.0,0,20.0,0.0,0,150.0,0,100,280,10.0,5,30,0.0,0.0,1,,,,,,,,,,,,,,,,,,,,,,,,,,,,,,,,,,,,137.4,,177.8,166,,196.8,19,59.4,,,,,,,,,2.3848,0.0505,,,,,,,,,,,,,,,,,,,,,,,,,,,,,,,,,,,,
318,"Can, Karaman",,,,,,,,,164,Internal,"Repeated this test with an UCT of 280C. Did 10 TWSME cycles, work output test and 10 -50MPa thermal cycles.",0.0,0.0,0.0,0.0,0,0.0,0.0,0.0,0.0,0,0.0,0.0,0.0,0.0,0.0,0.0,0.0,0.0,0.0,0.0,24.8,0,25.0,0.0,0.0,0.0,0,0,0.0,0,0.0,0.0,0,50.2,0,0.0,0.0,0.0,0.0,20.0,0.0,20,0,0.0,20,0.0,20.0,0.0,0,20.0,0.0,0,150.0,0,100,280,10.0,4,30,0.0,0.0,1,,,,,,,,,,,,,,,,,,,,,,,,,,,,,,,,,,,,136.8,,177.3,165.7,,196.3,19,59.5,,,,,,,,,2.3679,0.0575,,,,,,,,,,,,,,,,,,,,,,,,,,,,,,,,,,,,
319,"Can, Karaman",,,,,,,,,164,Internal,"Repeated this test with an UCT of 280C. Did 10 TWSME cycles, work output test and 10 -50MPa thermal cycles.",0.0,0.0,0.0,0.0,0,0.0,0.0,0.0,0.0,0,0.0,0.0,0.0,0.0,0.0,0.0,0.0,0.0,0.0,0.0,24.8,0,25.0,0.0,0.0,0.0,0,0,0.0,0,0.0,0.0,0,50.2,0,0.0,0.0,0.0,0.0,20.0,0.0,20,0,0.0,20,0.0,20.0,0.0,0,20.0,0.0,0,150.0,0,100,280,10.0,3,30,0.0,0.0,1,,,,,,,,,,,,,,,,,,,,,,,,,,,,,,,,,,,,136.5,,176,165.4,,195,19,58.5,,,,,,,,,2.3476,0.1096,,,,,,,,,,,,,,,,,,,,,,,,,,,,,,,,,,,,
320,"Can, Karaman",,,,,,,,,164,Internal,"Repeated this test with an UCT of 280C. Did 10 TWSME cycles, work output test and 10 -50MPa thermal cycles.",0.0,0.0,0.0,0.0,0,0.0,0.0,0.0,0.0,0,0.0,0.0,0.0,0.0,0.0,0.0,0.0,0.0,0.0,0.0,24.8,0,25.0,0.0,0.0,0.0,0,0,0.0,0,0.0,0.0,0,50.2,0,0.0,0.0,0.0,0.0,20.0,0.0,20,0,0.0,20,0.0,20.0,0.0,0,20.0,0.0,0,150.0,0,100,280,10.0,2,30,0.0,0.0,1,,,,,,,,,,,,,,,,,,,,,,,,,,,,,,,,,,,,135.7,,174,164.7,,194.2,20.2,58.5,,,,,,,,,2.3423,0.067,,,,,,,,,,,,,,,,,,,,,,,,,,,,,,,,,,,,
321,"Can, Karaman",,,,,,,,,164,Internal,"Repeated this test with an UCT of 280C. Did 10 TWSME cycles, work output test and 10 -50MPa thermal cycles.",0.0,0.0,0.0,0.0,0,0.0,0.0,0.0,0.0,0,0.0,0.0,0.0,0.0,0.0,0.0,0.0,0.0,0.0,0.0,24.8,0,25.0,0.0,0.0,0.0,0,0,0.0,0,0.0,0.0,0,50.2,0,0.0,0.0,0.0,0.0,20.0,0.0,20,0,0.0,20,0.0,20.0,0.0,0,20.0,0.0,0,150.0,0,100,280,10.0,1,30,0.0,0.0,1,,,,,,,,,,,,,,,,,,,,,,,,,,,,,,,,,,,,134.3,,173.45,164.1,,194,20.55,59.7,,,,,,,,,2.2387,0.1333,,,,,,,,,,,,,,,,,,,,,,,,,,,,,,,,,,,,
322,"Can, Karaman",,,,,,,,,43,Internal,This material turned out to be TiNiPt20.,0.0,0.0,0.0,0.0,0,0.0,0.0,0.0,0.0,0,0.0,0.0,0.0,0.0,0.0,0.0,0.0,0.0,0.0,0.0,30.0,0,0.0,0.0,20.0,0.0,0,0,0.0,0,0.0,0.0,0,50.0,0,0.0,0.0,0.0,0.0,20.0,0.0,20,0,0.0,92020,700.0,20.0,0.0,0,20.0,0.0,0,150.0,0,100,320,10.0,5,30,0.0,0.0,1,,,,,,,,,,,,,,,,,,,,,,,,,,,,,,,,,,,,178,,221,233,,268,47,90,,,,,,,,,0.257,0.061,,,,,,,,,,,,,,,,,,,,,,,,,,,,,,,,,,,,
323,"Can, Karaman",,,,,,,,,60,Internal,"Later,heat treated this sample at 900Â°C for 1 hour under vacuum and then ran a load bias test again.",0.0,0.0,0.0,0.0,0,0.0,0.0,0.0,0.0,0,0.0,0.0,0.0,0.0,0.0,0.0,0.0,0.0,0.0,0.0,24.5,0,25.0,0.0,0.0,0.0,0,0,0.0,0,0.0,0.0,0,50.5,0,0.0,0.0,0.0,0.0,20.0,0.0,20,0,0.0,92020,700.0,20.0,0.0,0,20.0,0.0,0,150.0,0,100,300,10.0,3,30,0.0,0.0,1,,,,,,,,,,,,,,,,,,,,,,,,,,,,,,,,,,,,174.8,,190,199.5,,214.34,24.34,39.54,,,,,,,,,2.5436,0.229,,,,,,,,,,,,,,,,,,,,,,,,,,,,,,,,,,,,
