Repository: sinazadeh/CatBoost-SMAs

# CatBoost SMAs
This repository contains a sample implementation of using CatBoost for building a surrogate model for transformation temperatures of Shape Memory Alloys (SMAs). The sample code (found in [main.py](main.py)) showcases how CatBoost can be used to model this data and make predictions with a high degree of accuracy. The accompanying [raw_data.csv](raw_data.csv) file contains 4899 data points that can be used to train and validate the model. This data can also serve as a reference for researchers looking to explore the use of CatBoost in this particular field.

File: raw_data.csv (part 5 of 67)
termediate_a_(A),Micro_Intermediate_b,Micro_Intermediate_c,Micro_Intermediate_Space_Group,Micro_Martensite_Test_Temperature_Above_Af(Temp-Af),Micro_Martensite_Structure,Micro_Martensite_a_(A),Micro_Martensite_b,Micro_Martensite_c,Micro_Martensite_Beta,Micro_Martensite_Space_Group,Micro_Martensite_Sub-structure,Micro_Precipitate_Test_Temperature,Micro_Precipitate_Structure,Micro_Precipitate_Volume_Fraction,NeedsAttention,SME_Transforms,SME_Mf,SME_Mp,SME_Ms,SME_As,SME_Ap,SME_Af,SME_Thermal_Hysteresis,SME_Transformation_Range,SME_RfM,SME_RfA,SME_dH(MA)(J/g),SME_dH(AM)(J/g),SME_dH(AR)(J/G),SME_dS(MA)(J/kgK),SME_dS(AM)(J/kgK),SME_dS(AR)(J/kgK),SME_epsilonAct(%),SME_epsilonIrr(%),SME_Failure(FatigueTest),SME_Bend_Recovery(%),SE_R.Strain(%),SE_Strain_Max(%),SE_Stress_Max(MPa),SE_Mf_Stress,SE_Ms_Stress,SE_As_Stress,SE_Af_Stress,SE_M_Yield,SE_A_Yield,MSME_Magnetization (emu/g),MSME_Magnetization Change (AM)(emu/g),MSME_Magnetization Change (MA)(emu/g),MSME_Mf Temp (Â°C),MSME_Mf Mag (emu/g),MSME_Mp Temp (Â°C),MSME_Mp Mag (emu/g),MSME_Ms_Temp(C),MSME_Ms_Mag(emu/g),MSME_Direct average rate (emu/gÂ°C),MSME_Direct_integrated_magnetization_change(emu/g),MSME_As_Temp(C),MSME_As_Mag(emu/g),MSME_Ap_Temp (C),MSME_Ap_Mag(emu/g),MSME_Af_Temp (C),MSME_Af_Mag(emu/g),MSME_Reverse_average_rate(emu/gC),MSME_Reverse_integrated_magnetization_change(emu/g),MSME_Direct_MT_range(C),MSME_Reverse_MT_range(C),MSME_Hysteresis(C),MSME_Estimated_entropy_difference_(J/kg*K),"MSME_Tc(DSC)-Ms(SQUID,0.05T)",Hard_VHN
324,"Can, Karaman",,,,,,,,,69,Internal,Did a 900Â°C 1 hr Vacuum treatment on the as-received sample and did a load bias test.,0.0,0.0,0.0,0.0,0,0.0,0.0,0.0,0.0,0,0.0,0.0,0.0,0.0,0.0,0.0,0.0,0.0,0.0,0.0,24.5,0,25.0,0.0,0.0,0.0,0,0,0.0,0,0.0,0.0,0,50.5,0,0.0,0.0,0.0,0.0,20.0,0.0,20,0,0.0,92020,700.0,20.0,0.0,0,900.0,1.0,0,150.0,0,100,300,10.0,3,30,0.0,0.0,1,,,,,,,,,,,,,,,,,,,,,,,,,,,,,,,,,,,,171.96,,191.89,186.05,,209.39,17.5,37.43,,,,,,,,,2.045545,0.072355,,,,,,,,,,,,,,,,,,,,,,,,,,,,,,,,,,,,
325,"Can, Karaman",,,,,,,,,122,Internal,,0.0,0.0,0.0,0.0,0,0.0,0.0,0.0,0.0,0,0.0,0.0,0.0,0.0,0.0,0.0,0.0,0.0,0.0,0.0,24.5,0,25.0,0.0,0.0,0.0,0,0,0.0,0,0.0,1.0,0,49.5,0,0.0,0.0,0.0,0.0,20.0,0.0,20,0,0.0,92020,700.0,20.0,0.0,0,20.0,0.0,0,150.0,0,100,280,10.0,4,30,0.0,0.0,1,,,,,,,,,,,,,,,,,,,,,,,,,,,,,,,,,,,,171,,191,194.1,,213.6,22.6,42.6,,,,,,,,,2.21339,0.19801,,,,,,,,,,,,,,,,,,,,,,,,,,,,,,,,,,,,
326,"Can, Karaman",,,,,,,,,50,Internal,This material turned out to be TiNiPt20.,0.0,0.0,0.0,0.0,0,0.0,0.0,0.0,0.0,0,0.0,0.0,0.0,0.0,0.0,0.0,0.0,0.0,0.0,0.0,30.0,0,0.0,0.0,20.0,0.0,0,0,0.0,0,0.0,0.0,0,50.0,0,0.0,0.0,0.0,0.0,20.0,0.0,20,0,0.0,92020,700.0,20.0,0.0,0,20.0,0.0,0,150.0,0,100,320,10.0,3,30,0.0,0.0,1,,,,,,,,,,,,,,,,,,,,,,,,,,,,,,,,,,,,166.6,,200.7,211,,242,41.3,75.4,,,,,,,,,1.32,0,,,,,,,,,,,,,,,,,,,,,,,,,,,,,,,,,,,,
327,"Can, Karaman",,,,,,,,,51,Internal,This material turned out to be TiNiPt20.,0.0,0.0,0.0,0.0,0,0.0,0.0,0.0,0.0,0,0.0,0.0,0.0,0.0,0.0,0.0,0.0,0.0,0.0,0.0,30.0,0,0.0,0.0,20.0,0.0,0,0,0.0,0,0.0,0.0,0,50.0,0,0.0,0.0,0.0,0.0,20.0,0.0,20,0,0.0,92020,700.0,20.0,0.0,0,20.0,0.0,0,150.0,0,100,320,10.0,3,30,0.0,0.0,1,,,,,,,,,,,,,,,,,,,,,,,,,,,,,,,,,,,,165.5,,201,209,,246.8,45.8,81.3,,,,,,,,,1.28,0.0235,,,,,,,,,,,,,,,,,,,,,,,,,,,,,,,,,,,,
328,"Can, Karaman",,,,,,,,,161,Internal,,0.0,0.0,0.0,0.0,0,0.0,0.0,0.0,0.0,0,0.0,0.0,0.0,0.0,0.0,0.0,0.0,0.0,0.0,0.0,24.5,0,25.0,0.0,0.0,0.0,0,0,0.0,0,0.0,0.0,0,50.5,0,0.0,0.0,0.0,0.0,20.0,0.0,20,0,0.0,20,0.0,20.0,0.0,0,20.0,0.0,0,150.0,0,100,260,10.0,3,30,0.0,0.0,1,,,,,,,,,,,,,,,,,,,,,,,,,,,,,,,,,,,,155.4,,173.5,178.3,,200.6,27.1,45.2,,,,,,,,,2.329,0.21,,,,,,,,,,,,,,,,,,,,,,,,,,,,,,,,,,,,
329,"Can, Karaman",,,,,,,,,121,Internal,,0.0,0.0,0.0,0.0,0,0.0,0.0,0.0,0.0,0,0.0,0.0,0.0,0.0,0.0,0.0,0.0,0.0,0.0,0.0,24.5,0,25.0,0.0,0.0,0.0,0,0,0.0,0,0.0,3.0,0,47.5,0,0.0,0.0,0.0,0.0,20.0,0.0,20,0,0.0,92020,700.0,20.0,0.0,0,20.0,0.0,0,150.0,0,100,280,10.0,4,30,0.0,0.0,1,,,,,,,,,,,,,,,,,,,,,,,,,,,,,,,,,,,,143.4,,161.4,168,,187,25.6,43.6,,,,,,,,,2.28296,0.16784,,,,,,,,,,,,,,,,,,,,,,,,,,,,,,,,,,,,
330,"Can, Karaman",,,,,,,,,64,Internal,"We had a problem at the end of the 1st cycle. When we started the test again from the 2nd cycle, 1st cycle and 2nd cycle curves were not consistent. Later repeated this test. See 72. Later, on 11/20/2009, cut this sample for TEM study.",0.0,0.0,0.0,0.0,0,0.0,0.0,0.0,0.0,0,0.0,0.0,0.0,0.0,0.0,0.0,0.0,0.0,0.0,0.0,24.5,0,25.0,0.0,0.0,0.0,0,0,0.0,0,0.0,0.0,0,50.5,0,0.0,0.0,0.0,0.0,20.0,0.0,20,0,0.0,92020,700.0,20.0,0.0,0,20.0,0.0,0,200.0,0,100,280,10.0,8,30,0.0,0.0,1,,,,,,,,,,,,,,,,,,,,,,,,,,,,,,,,,,,,180.3,,209.67,195.74,,227.95,18.28,47.65,,,,,,,,,2.837,0.083,,,,,,,,,,,,,,,,,,,,,,,,,,,,,,,,,,,,
331,"Can, Karaman",,,,,,,,,64,Internal,"We had a problem at the end of the 1st cycle. When we started the test again from the 2nd cycle, 1st cycle and 2nd cycle curves were not consistent. Later repeated this test. See 72. Later, on 11/20/2009, cut this sample for TEM study.",0.0,0.0,0.0,0.0,0,0.0,0.0,0.0,0.0,0,0.0,0.0,0.0,0.0,0.0,0.0,0.0,0.0,0.0,0.0,24.5,0,25.0,0.0,0.0,0.0,0,0,0.0,0,0.0,0.0,0,50.5,0,0.0,0.0,0.0,0.0,20.0,0.0,20,0,0.0,92020,700.0,20.0,0.0,0,20.0,0.0,0,200.0,0,100,280,10.0,5,30,0.0,0.0,1,,,,,,,,,,,,,,,,,,,,,,,,,,,,,,,,,,,,179.5,,210.9,195.26,,227.13,16.23,47.63,,,,,,,,,2.836,0.103,,,,,,,,,,,,,,,,,,,,,,,,,,,,,,,,,,,,
332,"Can, Karaman",,,,,,,,,64,Internal,"We had a problem at the end of the 1st cycle. When we started the test again from the 2nd cycle, 1st cycle and 2nd cycle curves were not consistent. Later repeated this test. See 72. Later, on 11/20/2009, cut this sample for TEM study.",0.0,0.0,0.0,0.0,0,0.0,0.0,0.0,0.0,0,0.0,0.0,0.0,0.0,0.0,0.0,0.0,0.0,0.0,0.0,24.5,0,25.0,0.0,0.0,0.0,0,0,0.0,0,0.0,0.0,0,50.5,0,0.0,0.0,0.0,0.0,20.0,0.0,20,0,0.0,92020,700.0,20.0,0.0,0,20.0,0.0,0,200.0,0,100,280,10.0,7,30,0.0,0.0,1,,,,,,,,,,,,,,,,,,,,,,,,,,,,,,,,,,,,179,,211.4,195.66,,225.83,14.43,46.83,,,,,,,,,2.856,0.064,,,,,,,,,,,,,,,,,,,,,,,,,,,,,,,,,,,,
333,"Can, Karaman",,,,,,,,,64,Internal,"We had a problem at the end of the 1st cycle. When we started the test again from the 2nd cycle, 1st cycle and 2nd cycle curves were not consistent. Later repeated this test. See 72. Later, on 11/20/2009, cut this sample for TEM study.",0.0,0.0,0.0,0.0,0,0.0,0.0,0.0,0.0,0,0.0,0.0,0.0,0.0,0.0,0.0,0.0,0.0,0.0,0.0,24.5,0,25.0,0.0,0.0,0.0,0,0,0.0,0,0.0,0.0,0,50.5,0,0.0,0.0,0.0,0.0,20.0,0.0,20,0,0.0,92020,700.0,20.0,0.0,0,20.0,0.0,0,200.0,0,100,280,10.0,6,30,0.0,0.0,1,,,,,,,,,,,,,,,,,,,,,,,,,,,,,,,,,,,,178.8,,213.2,195.47,,224.95,11.75,46.15,,,,,,,,,2.838,0.102,,,,,,,,,,,,,,,,,,,,,,,,,,,,,,,,,,,,
334,"Can, Karaman",,,,,,,,,64,Internal,"We had a problem at the end of the 1st cycle. When we started the test again from the 2nd cycle, 1st cycle and 2nd cycle curves were not consistent. Later repeated this test. See 72. Later, on 11/20/2009, cut this sample for TEM study.",0.0,0.0,0.0,0.0,0,0.0,0.0,0.0,0.0,0,0.0,0.0,0.0,0.0,0.0,0.0,0.0,0.0,0.0,0.0,24.5,0,25.0,0.0,0.0,0.0,0,0,0.0,0,0.0,0.0,0,50.5,0,0.0,0.0,0.0,0.0,20.0,0.0,20,0,0.0,92020,700.0,20.0,0.0,0,20.0,0.0,0,200.0,0,100,280,10.0,3,30,0.0,0.0,1,,,,,,,,,,,,,,,,,,,,,,,,,,,,,,,,,,,,178.58,,205,195.61,,226.12,21.12,47.54,,,,,,,,,2.765,0.123,,,,,,,,,,,,,,,,,,,,,,,,,,,,,,,,,,,,
335,"Can, Karaman",,,,,,,,,64,Internal,"We had a problem at the end of the 1st cycle. When we started the test again from the 2nd cycle, 1st cycle and 2nd cycle curves were not consistent. Later repeated this test. See 72. Later, on 11/20/2009, cut this sample for TEM study.",0.0,0.0,0.0,0.0,0,0.0,0.0,0.0,0.0,0,0.0,0.0,0.0,0.0,0.0,0.0,0.0,0.0,0.0,0.0,24.5,0,25.0,0.0,0.0,0.0,0,0,0.0,0,0.0,0.0,0,50.5,0,0.0,0.0,0.0,0.0,20.0,0.0,20,0,0.0,92020,700.0,20.0,0.0,0,20.0,0.0,0,200.0,0,100,280,10.0,10,30,0.0,0.0,1,,,,,,,,,,,,,,,,,,,,,,,,,,,,,,,,,,,,178.4,,211.65,196.22,,228.77,17.12,50.37,,,,,,,,,2.8533,0.0767,,,,,,,,,,,,,,,,,,,,,,,,,,,,,,,,,,,,
336,"Can, Karaman",,,,,,,,,64,Internal,"We had a problem at the end of the 1st cycle. When we started the test again from the 2nd cycle, 1st cycle and 2nd cycle curves were not consistent. Later repeated this test. See 72. Later, on 11/20/2009, cut this sample for TEM study.",0.0,0.0,0.0,0.0,0,0.0,0.0,0.0,0.0,0,0.0,0.0,0.0,0.0,0.0,0.0,0.0,0.0,0.0,0.0,24.5,0,25.0,0.0,0.0,0.0,0,0,0.0,0,0.0,0.0,0,50.5,0,0.0,0.0,0.0,0.0,20.0,0.0,20,0,0.0,92020,700.0,20.0,0.0,0,20.0,0.0,0,200.0,0,100,280,10.0,4,30,0.0,0.0,1,,,,,,,,,,,,,,,,,,,,,,,,,,,,,,,,,,,,177.67,,207.8,193.34,,223.99,16.19,46.32,,,,,,,,,2.79494,0.11606,,,,,,,,,,,,,,,,,,,,,,,,,,,,,,,,,,,,
337,"Can, Karaman",,,,,,,,,60,Internal,"Later,heat treated this sample at 900Â°C for 1 hour under vacuum and then ran a load bias test again.",0.0,0.0,0.0,0.0,0,0.0,0.0,0.0,0.0,0,0.0,0.0,0.0,0.0,0.0,0.0,0.0,0.0,0.0,0.0,24.5,0,25.0,0.0,0.0,0.0,0,0,0.0,0,0.0,0.0,0,50.5,0,0.0,0.0,0.0,0.0,20.0,0.0,20,0,0.0,92020,700.0,20.0,0.0,0,20.0,0.0,0,200.0,0,100,300,10.0,4,30,0.0,0.0,1,,,,,,,,,,,,,,,,,,,,,,,,,,,,,,,,,,,,177,,198,203,,225.18,27.18,48.18,,,,,,,,,2.87352,0.38278,,,,,,,,,,,,,,,,,,,,,,,,,,,,,,,,,,,,
338,"Can, Karaman",,,,,,,,,64,Internal,"We had a problem at the end of the 1st cycle. When we started the test again from the 2nd cycle, 1st cycle and 2nd cycle curves were not consistent. Later repeated this test. See 72. Later, on 11/20/2009, cut this sample for TEM study.",0.0,0.0,0.0,0.0,0,0.0,0.0,0.0,0.0,0,0.0,0.0,0.0,0.0,0.0,0.0,0.0,0.0,0.0,0.0,24.5,0,25.0,0.0,0.0,0.0,0,0,0.0,0,0.0,0.0,0,50.5,0,0.0,0.0,0.0,0.0,20.0,0.0,20,0,0.0,92020,700.0,20.0,0.0,0,20.0,0.0,0,200.0,0,100,280,10.0,2,30,0.0,0.0,1,,,,,,,,,,,,,,,,,,,,,,,,,,,,,,,,,,,,176.9,,201.26,193.56,,223.87,22.61,46.97,,,,,,,,,2.69316,0.12384,,,,,,,,,,,,,,,,,,,,,,,,,,,,,,,,,,,,
339,"Can, Karaman",,,,,,,,,64,Internal,"We had a problem at the end of the 1st cycle. When we started the test again from the 2nd cycle, 1st cycle and 2nd cycle curves were not consistent. Later repeated this test. See 72. Later, on 11/20/2009, cut this sample for TEM study.",0.0,0.0,0.0,0.0,0,0.0,0.0,0.0,0.0,0,0.0,0.0,0.0,0.0,0.0,0.0,0.0,0.0,0.0,0.0,24.5,0,25.0,0.0,0.0,0.0,0,0,0.0,0,0.0,0.0,0,50.5,0,0.0,0.0,0.0,0.0,20.0,0.0,20,0,0.0,92020,700.0,20.0,0.0,0,20.0,0.0,0,200.0,0,100,280,10.0,9,30,0.0,0.0,1,,,,,,,,,,,,,,,,,,,,,,,,,,,,,,,,,,,,176.4,,212.61,194.08,,227.33,14.72,50.93,,,,,,,,,2.8885,0.0515,,,,,,,,,,,,,,,,,,,,,,,,,,,,,,,,,,,,
340,"Can, Karaman",,,,,,,,,64,Internal,"We had a problem at the end of the 1st cycle. When we started the test again from the 2nd cycle, 1st cycle and 2nd cycle curves were not consistent. Later repeated this test. See 72. Later, on 11/20/2009, cut this sample for TEM study.",0.0,0.0,0.0,0.0,0,0.0,0.0,0.0,0.0,0,0.0,0.0,0.0,0.0,0.0,0.0,0.0,0.0,0.0,0.0,24.5,0,25.0,0.0,0.0,0.0,0,0,0.0,0,0.0,0.0,0,50.5,0,0.0,0.0,0.0,0.0,20.0,0.0,20,0,0.0,92020,700.0,20.0,0.0,0,20.0,0.0,0,200.0,0,100,280,10.0,1,30,0.0,0.0,1,,,,,,,,,,,,,,,,,,,,,,,,,,,,,,,,,,,,174.7,,190.7,193,,219.78,29.08,45.08,,,,,,,,,2.908,0.598,,,,,,,,,,,,,,,,,,,,,,,,,,,,,,,,,,,,
341,"Can, Karaman",,,,,,,,,43,Internal,This material turned out to be TiNiPt20.,0.0,0.0,0.0,0.0,0,0.0,0.0,0.0,0.0,0,0.0,0.0,0.0,0.0,0.0,0.0,0.0,0.0,0.0,0.0,30.0,0,0.0,0.0,20.0,0.0,0,0,0.0,0,0.0,0.0,0,50.0,0,0.0,0.0,0.0,0.0,20.0,0.0,20,0,0.0,92020,700.0,20.0,0.0,0,20.0,0.0,0,200.0,0,100,320,10.0,7,30,0.0,0.0,1,,,,,,,,,,,,,,,,,,,,,,,,,,,,,,,,,,,,173.8,,228.7,232,,275,46.3,101.2,,,,,,,,,0.608,0.5401,,,,,,,,,,,,,,,,,,,,,,,,,,,,,,,,,,,,
342,"Can, Karaman",,,,,,,,,122,Internal,,0.0,0.0,0.0,0.0,0,0.0,0.0,0.0,0.0,0,0.0,0.0,0.0,0.0,0.0,0.0,0.0,0.0,0.0,0.0,24.5,0,25.0,0.0,0.0,0.0,0,0,0.0,0,0.0,1.0,0,49.5,0,0.0,0.0,0.0,0.0,20.0,0.0,20,0,0.0,92020,700.0,20.0,0.0,0,20.0,0.0,0,200.0,0,100,280,10.0,5,30,0.0,0.0,1,,,,,,,,,,,,,,,,,,,,,,,,,,,,,,,,,,,,173,,201.3,196.6,,226.8,25.5,53.8,,,,,,,,,2.44512,0.33628,,,,,,,,,,,,,,,,,,,,,,,,,,,,,,,,,,,,
343,"Can, Karaman",,,,,,,,,73,Internal,"Repeated the test due to the above problem. The sample was used in XRD for 3 hours at RT before. Later, on 11/15/2009, I did load bias test on this sample. The new cross-sections were taken as 2.94 x 1.44.",0.0,0.0,0.0,0.0,0,0.0,0.0,0.0,0.0,0,0.0,0.0,0.0,0.0,0.0,0.0,0.0,0.0,0.0,0.0,24.5,0,25.0,0.0,0.0,0.0,0,0,0.0,0,0.0,0.0,0,50.5,0,0.0,0.0,0.0,0.0,20.0,0.0,20,0,0.0,92020,700.0,20.0,0.0,0,20.0,0.0,0,200.0,0,100,280,10.0,10,30,0.0,0.0,1,,,,,,,,,,,,,,,,,,,,,,,,,,,,,,,,,,,,168.7,,210.3,190.8,,233.1,22.8,64.4,,,,,,,,,3.24334,0.08106,,,,,,,,,,,,,,,,,,,,,,,,,,,,,,,,,,,,
344,"Can, Karaman",,,,,,,,,73,Internal,"Repeated the test due to the above problem. The sample was used in XRD for 3 hours at RT before. Later, on 11/15/2009, I did load bias test on this sample. The new cross-sections were taken as 2.94 x 1.44.",0.0,0.0,0.0,0.0,0,0.0,0.0,0.0,0.0,0,0.0,0.0,0.0,0.0,0.0,0.0,0.0,0.0,0.0,0.0,24.5,0,25.0,0.0,0.0,0.0,0,0,0.0,0,0.0,0.0,0,50.5,0,0.0,0.0,0.0,0.0,20.0,0.0,20,0,0.0,92020,700.0,20.0,0.0,0,20.0,0.0,0,200.0,0,100,280,10.0,7,30,0.0,0.0,1,,,,,,,,,,,,,,,,,,,,,,,,,,,,,,,,,,,,168.2,,208.3,190.6,,231.8,23.5,63.6,,,,,,,,,3.247,0.103,,,,,,,,,,,,,,,,,,,,,,,,,,,,,,,,,,,,
345,"Can, Karaman",,,,,,,,,73,Internal,"Repeated the test due to the above problem. The sample was used in XRD for 3 hours at RT before. Later, on 11/15/2009, I did load bias test on this sample. The new cross-sections were taken as 2.94 x 1.44.",0.0,0.0,0.0,0.0,0,0.0,0.0,0.0,0.0,0,0.0,0.0,0.0,0.0,0.0,0.0,0.0,0.0,0.0,0.0,24.5,0,25.0,0.0,0.0,0.0,0,0,0.0,0,0.0,0.0,0,50.5,0,0.0,0.0,0.0,0.0,20.0,0.0,20,0,0.0,92020,700.0,20.0,0.0,0,20.0,0.0,0,200.0,0,100,280,10.0,8,30,0.0,0.0,1,,,,,,,,,,,,,,,,,,,,,,,,,,,,,,,,,,,,168.2,,209.6,190.3,,232.2,22.6,64,,,,,,,,,3.252,0.088,,,,,,,,,,,,,,,,,,,,,,,,,,,,,,,,,,,,
346,"Can, Karaman",,,,,,,,,73,Internal,"Repeated the test due to the above problem. The sample was used in XRD for 3 hours at RT before. Later, on 11/15/2009, I did load bias test on this sample. The new cross-sections were taken as 2.94 x 1.44.",0.0,0.0,0.0,0.0,0,0.0,0.0,0.0,0.0,0,0.0,0.0,0.0,0.0,0.0,0.0,0.0,0.0,0.0,0.0,24.5,0,25.0,0.0,0.0,0.0,0,0,0.0,0,0.0,0.0,0,50.5,0,0.0,0.0,0.0,0.0,20.0,0.0,20,0,0.0,92020,700.0,20.0,0.0,0,20.0,0.0,0,200.0,0,100,280,10.0,5,30,0.0,0.0,1,,,,,,,,,,,,,,,,,,,,,,,,,,,,,,,,,,,,168.1,,207.6,191,,231.1,23.5,63,,,,,,,,,3.20968,0.16852,,,,,,,,,,,,,,,,,,,,,,,,,,,,,,,,,,,,
347,"Can, Karaman",,,,,,,,,73,Internal,"Repeated the test due to the above problem. The sample was used in XRD for 3 hours at RT before. Later, on 11/15/2009, I did load bias test on this sample. The new cross-sections were taken as 2.94 x 1.44.",0.0,0.0,0.0,0.0,0,0.0,0.0,0.0,0.0,0,0.0,0.0,0.0,0.0,0.0,0.0,0.0,0.0,0.0,0.0,24.5,0,25.0,0.0,0.0,0.0,0,0,0.0,0,0.0,0.0,0,50.5,0,0.0,0.0,0.0,0.0,20.0,0.0,20,0,0.0,92020,700.0,20.0,0.0,0,20.0,0.0,0,200.0,0,100,280,10.0,9,30,0.0,0.0,1,,,,,,,,,,,,,,,,,,,,,,,,,,,,,,,,,,,,168.1,,210.3,192,,233.6,23.3,65.5,,,,,,,,,3.2666,0.0799,,,,,,,,,,,,,,,,,,,,,,,,,,,,,,,,,,,,
348,"Can, Karaman",,,,,,,,,73,Internal,"Repeated the test due to the above problem. The sample was used in XRD for 3 hours at RT before. Later, on 11/15/2009, I did load bias test on this sample. The new cross-sections were taken as 2.94 x 1.44.",0.0,0.0,0.0,0.0,0,0.0,0.0,0.0,0.0,0,0.0,0.0,0.0,0.0,0.0,0.0,0.0,0.0,0.0,0.0,24.5,0,25.0,0.0,0.0,0.0,0,0,0.0,0,0.0,0.0,0,50.5,0,0.0,0.0,0.0,0.0,20.0,0.0,20,0,0.0,92020,700.0,20.0,0.0,0,20.0,0.0,0,200.0,0,100,280,10.0,3,30,0.0,0.0,1,,,,,,,,,,,,,,,,,,,,,,,,,,,,,,,,,,,,167.3,,205.4,192.4,,228.6,23.2,61.3,,,,,,,,,3.17645,0.25885,,,,,,,,,,,,,,,,,,,,,,,,,,,,,,,,,,,,
349,"Can, Karaman",,,,,,,,,73,Internal,"Repeated the test due to the above problem. The sample was used in XRD for 3 hours at RT before. Later, on 11/15/2009, I did load bias test on this sample. The new cross-sections were taken as 2.94 x 1.44.",0.0,0.0,0.0,0.0,0,0.0,0.0,0.0,0.0,0,0.0,0.0,0.0,0.0,0.0,0.0,0.0,0.0,0.0,0.0,24.5,0,25.0,0.0,0.0,0.0,0,0,0.0,0,0.0,0.0,0,50.5,0,0.0,0.0,0.0,0.0,20.0,0.0,20,0,0.0,92020,700.0,20.0,0.0,0,20.0,0.0,0,200.0,0,100,280,10.0,6,30,0.0,0.0,1,,,,,,,,,,,,,,,,,,,,,,,,,,,,,,,,,,,,167.1,,208.8,189.9,,232,23.2,64.9,,,,,,,,,3.24887,0.12413,,,,,,,,,,,,,,,,,,,,,,,,,,,,,,,,,,,,
350,"Can, Karaman",,,,,,,,,73,Internal,"Repeated the test due to the above problem. The sample was used in XRD for 3 hours at RT before. Later, on 11/15/2009, I did load bias test on this sample. The new cross-sections were taken as 2.94 x 1.44.",0.0,0.0,0.0,0.0,0,0.0,0.0,0.0,0.0,0,0.0,0.0,0.0,0.0,0.0,0.0,0.0,0.0,0.0,0.0,24.5,0,25.0,0.0,0.0,0.0,0,0,0.0,0,0.0,0.0,0,50.5,0,0.0,0.0,0.0,0.0,20.0,0.0,20,0,0.0,92020,700.0,20.0,0.0,0,20.0,0.0,0,200.0,0,100,280,10.0,1,30,0.0,0.0,1,,,,,,,,,,,,,,,,,,,,,,,,,,,,,,,,,,,,166.7,,192,187.5,,224.4,32.4,57.7,,,,,,,,,2.89659,0.63591,,,,,,,,,,,,,,,,,,,,,,,,,,,,,,,,,,,,
351,"Can, Karaman",,,,,,,,,73,Internal,"Repeated the test due to the above problem. The sample was used in XRD for 3 hours at RT before. Later, on 11/15/2009, I did load bias test on this sample. The new cross-sections were taken as 2.94 x 1.44.",0.0,0.0,0.0,0.0,0,0.0,0.0,0.0,0.0,0,0.0,0.0,0.0,0.0,0.0,0.0,0.0,0.0,0.0,0.0,24.5,0,25.0,0.0,0.0,0.0,0,0,0.0,0,0.0,0.0,0,50.5,0,0.0,0.0,0.0,0.0,20.0,0.0,20,0,0.0,92020,700.0,20.0,0.0,0,20.0,0.0,0,200.0,0,100,280,10.0,2,30,0.0,0.0,1,,,,,,,,,,,,,,,,,,,,,,,,,,,,,,,,,,,,166.6,,201.9,189.8,,228.1,26.2,61.5,,,,,,,,,3.07665,0.38425,,,,,,,,,,,,,,,,,,,,,,,,,,,,,,,,,,,,
352,"Can, Karaman",,,,,,,,,73,Internal,"Repeated the test due to the above problem. The sample was used in XRD for 3 hours at RT before. Later, on 11/15/2009, I did load bias test on this sample. The new cross-sections were taken as 2.94 x 1.44.",0.0,0.0,0.0,0.0,0,0.0,0.0,0.0,0.0,0,0.0,0.0,0.0,0.0,0.0,0.0,0.0,0.0,0.0,0.0,24.5,0,25.0,0.0,0.0,0.0,0,0,0.0,0,0.0,0.0,0,50.5,0,0.0,0.0,0.0,0.0,20.0,0.0,20,0,0.0,92020,700.0,20.0,0.0,0,20.0,0.0,0,200.0,0,100,280,10.0,4,30,0.0,0.0,1,,,,,,,,,,,,,,,,,,,,,,,,,,,,,,,,,,,,166.6,,206.4,190.9,,231.8,25.4,65.2,,,,,,,,,3.20751,0.19239,,,,,,,,,,,,,,,,,,,,,,,,,,,,,,,,,,,,
353,"Can, Karaman",,,,,,,,,69,Internal,Did a 900Â°C 1 hr Vacuum treatment on the as-received sample and did a load bias test.,0.0,0.0,0.0,0.0,0,0.0,0.0,0.0,0.0,0,0.0,0.0,0.0,0.0,0.0,0.0,0.0,0.0,0.0,0.0,24.5,0,25.0,0.0,0.0,0.0,0,0,0.0,0,0.0,0.0,0,50.5,0,0.0,0.0,0.0,0.0,20.0,0.0,20,0,0.0,92020,700.0,20.0,0.0,0,900.0,1.0,0,200.0,0,100,300,10.0,4,30,0.0,0.0,1,,,,,,,,,,,,,,,,,,,,,,,,,,,,,,,,,,,,166.59,,196.83,187.01,,219.94,23.11,53.35,,,,,,,,,2.44294,0.21176,,,,,,,,,,,,,,,,,,,,,,,,,,,,,,,,,,,,
354,"Can, Karaman",,,,,,,,,51,Internal,This material turned out to be TiNiPt20.,0.0,0.0,0.0,0.0,0,0.0,0.0,0.0,0.0,0,0.0,0.0,0.0,0.0,0.0,0.0,0.0,0.0,0.0,0.0,30.0,0,0.0,0.0,20.0,0.0,0,0,0.0,0,0.0,0.0,0,50.0,0,0.0,0.0,0.0,0.0,20.0,0.0,20,0,0.0,92020,700.0,20.0,0.0,0,20.0,0.0,0,200.0,0,100,320,10.0,4,30,0.0,0.0,1,,,,,,,,,,,,,,,,,,,,,,,,,,,,,,,,,,,,163.8,,201.6,210.9,,251.2,49.6,87.4,,,,,,,,,1.87,0.05,,,,,,,,,,,,,,,,,,,,,,,,,,,,,,,,,,,,
355,"Can, Karaman",,,,,,,,,50,Internal,This material turned out to be TiNiPt20.,0.0,0.0,0.0,0.0,0,0.0,0.0,0.0,0.0,0,0.0,0.0,0.0,0.0,0.0,0.0,0.0,0.0,0.0,0.0,30.0,0,0.0,0.0,20.0,0.0,0,0,0.0,0,0.0,0.0,0,50.0,0,0.0,0.0,0.0,0.0,20.0,0.0,20,0,0.0,92020,700.0,20.0,0.0,0,20.0,0.0,0,200.0,0,100,320,10.0,4,30,0.0,0.0,1,,,,,,,,,,,,,,,,,,,,,,,,,,,,,,,,,,,,162,,200.1,211.6,,251.6,51.5,89.6,,,,,,,,,1.95,0.037,,,,,,,,,,,,,,,,,,,,,,,,,,,,,,,,,,,,
356,"Can, Karaman",,,,,,,,,74,Internal,,0.0,0.0,0.0,0.0,0,0.0,0.0,0.0,0.0,0,0.0,0.0,0.0,0.0,0.0,0.0,0.0,0.0,0.0,0.0,24.5,0,25.0,0.0,0.0,0.0,0,0,0.0,0,0.0,0.5,0,50.0,0,0.0,0.0,0.0,0.0,20.0,0.0,20,0,0.0,92020,700.0,20.0,0.0,0,20.0,0.0,0,200.0,0,100,280,10.0,10,30,0.0,0.0,1,,,,,,,,,,,,,,,,,,,,,,,,,,,,,,,,,,,,158.4,,201.1,181,,220.15,19.05,61.75,,,,,,,,,3.311,0.0728,,,,,,,,,,,,,,,,,,,,,,,,,,,,,,,,,,,,
357,"Can, Karaman",,,,,,,,,74,Internal,,0.0,0.0,0.0,0.0,0,0.0,0.0,0.0,0.0,0,0.0,0.0,0.0,0.0,0.0,0.0,0.0,0.0,0.0,0.0,24.5,0,25.0,0.0,0.0,0.0,0,0,0.0,0,0.0,0.5,0,50.0,0,0.0,0.0,0.0,0.0,20.0,0.0,20,0,0.0,92020,700.0,20.0,0.0,0,20.0,0.0,0,200.0,0,100,280,10.0,9,30,0.0,0.0,1,,,,,,,,,,,,,,,,,,,,,,,,,,,,,,,,,,,,158.3,,201.1,181,,220,18.9,61.7,,,,,,,,,3.306,0.079,,,,,,,,,,,,,,,,,,,,,,,,,,,,,,,,,,,,
358,"Can, Karaman",,,,,,,,,74,Internal,,0.0,0.0,0.0,0.0,0,0.0,0.0,0.0,0.0,0,0.0,0.0,0.0,0.0,0.0,0.0,0.0,0.0,0.0,0.0,24.5,0,25.0,0.0,0.0,0.0,0,0,0.0,0,0.0,0.5,0,50.0,0,0.0,0.0,0.0,0.0,20.0,0.0,20,0,0.0,92020,700.0,20.0,0.0,0,20.0,0.0,0,200.0,0,100,280,10.0,3,30,0.0,0.0,1,,,,,,,,,,,,,,,,,,,,,,,,,,,,,,,,,,,,158.2,,196,180.2,,218.3,22.3,60.1,,,,,,,,,3.24,0.2305,,,,,,,,,,,,,,,,,,,,,,,,,,,,,,,,,,,,
359,"Can, Karaman",,,,,,,,,74,Internal,,0.0,0.0,0.0,0.0,0,0.0,0.0,0.0,0.0,0,0.0,0.0,0.0,0.0,0.0,0.0,0.0,0.0,0.0,0.0,24.5,0,25.0,0.0,0.0,0.0,0,0,0.0,0,0.0,0.5,0,50.0,0,0.0,0.0,0.0,0.0,20.0,0.0,20,0,0.0,92020,700.0,20.0,0.0,0,20.0,0.0,0,200.0,0,100,280,10.0,8,30,0.0,0.0,1,,,,,,,,,,,,,,,,,,,,,,,,,,,,,,,,,,,,158.2,,200.6,180.9,,220,19.4,61.8,,,,,,,,,3.298,0.086166667,,,,,,,,,,,,,,,,,,,,,,,,,,,,,,,,,,,,
360,"Can, Karaman",,,,,,,,,74,Internal,,0.0,0.0,0.0,0.0,0,0.0,0.0,0.0,0.0,0,0.0,0.0,0.0,0.0,0.0,0.0,0.0,0.0,0.0,0.0,24.5,0,25.0,0.0,0.0,0.0,0,0,0.0,0,0.0,0.5,0,50.0,0,0.0,0.0,0.0,0.0,20.0,0.0,20,0,0.0,92020,700.0,20.0,0.0,0,20.0,0.0,0,200.0,0,100,280,10.0,7,30,0.0,0.0,1,,,,,,,,,,,,,,,,,,,,,,,,,,,,,,,,,,,,158.1,,200.1,180.8,,220,19.9,61.9,,,,,,,,,3.29,0.093333333,,,,,,,,,,,,,,,,,,,,,,,,,,,,,,,,,,,,
361,"Can, Karaman",,,,,,,,,74,Internal,,0.0,0.0,0.0,0.0,0,0.0,0.0,0.0,0.0,0,0.0,0.0,0.0,0.0,0.0,0.0,0.0,0.0,0.0,0.0,24.5,0,25.0,0.0,0.0,0.0,0,0,0.0,0,0.0,0.5,0,50.0,0,0.0,0.0,0.0,0.0,20.0,0.0,20,0,0.0,92020,700.0,20.0,0.0,0,20.0,0.0,0,200.0,0,100,280,10.0,6,30,0.0,0.0,1,,,,,,,,,,,,,,,,,,,,,,,,,,,,,,,,,,,,158,,199.6,180.7,,220,20.4,62,,,,,,,,,3.282,0.1005,,,,,,,,,,,,,,,,,,,,,,,,,,,,,,,,,,,,
362,"Can, Karaman",,,,,,,,,74,Internal,,0.0,0.0,0.0,0.0,0,0.0,0.0,0.0,0.0,0,0.0,0.0,0.0,0.0,0.0,0.0,0.0,0.0,0.0,0.0,24.5,0,25.0,0.0,0.0,0.0,0,0,0.0,0,0.0,0.5,0,50.0,0,0.0,0.0,0.0,0.0,20.0,0.0,20,0,0.0,92020,700.0,20.0,0.0,0,20.0,0.0,0,200.0,0,100,280,10.0,5,30,0.0,0.0,1,,,,,,,,,,,,,,,,,,,,,,,,,,,,,,,,,,,,157.9,,199.1,180.6,,220,20.9,62.1,,,,,,,,,3.274,0.1305,,,,,,,,,,,,,,,,,,,,,,,,,,,,,,,,,,,,
363,"Can, Karaman",,,,,,,,,74,Internal,,0.0,0.0,0.0,0.0,0,0.0,0.0,0.0,0.0,0,0.0,0.0,0.0,0.0,0.0,0.0,0.0,0.0,0.0,0.0,24.5,0,25.0,0.0,0.0,0.0,0,0,0.0,0,0.0,0.5,0,50.0,0,0.0,0.0,0.0,0.0,20.0,0.0,20,0,0.0,92020,700.0,20.0,0.0,0,20.0,0.0,0,200.0,0,100,280,10.0,4,30,0.0,0.0,1,,,,,,,,,,,,,,,,,,,,,,,,,,,,,,,,,,,,157.8,,198.6,180.5,,220,21.4,62.2,,,,,,,,,3.266,0.1805,,,,,,,,,,,,,,,,,,,,,,,,,,,,,,,,,,,,
364,"Can, Karaman",,,,,,,,,74,Internal,,0.0,0.0,0.0,0.0,0,0.0,0.0,0.0,0.0,0,0.0,0.0,0.0,0.0,0.0,0.0,0.0,0.0,0.0,0.0,24.5,0,25.0,0.0,0.0,0.0,0,0,0.0,0,0.0,0.5,0,50.0,0,0.0,0.0,0.0,0.0,20.0,0.0,20,0,0.0,92020,700.0,20.0,0.0,0,20.0,0.0,0,200.0,0,100,280,10.0,1,30,0.0,0.0,1,,,,,,,,,,,,,,,,,,,,,,,,,,,,,,,,,,,,157.4,,181.3,180.1,,209,27.7,51.6,,,,,,,,,2.96,0.562,,,,,,,,,,,,,,,,,,,,,,,,,,,,,,,,,,,,
365,"Can, Karaman",,,,,,,,,74,Internal,,0.0,0.0,0.0,0.0,0,0.0,0.0,0.0,0.0,0,0.0,0.0,0.0,0.0,0.0,0.0,0.0,0.0,0.0,0.0,24.5,0,25.0,0.0,0.0,0.0,0,0,0.0,0,0.0,0.5,0,50.0,0,0.0,0.0,0.0,0.0,20.0,0.0,20,0,0.0,92020,700.0,20.0,0.0,0,20.0,0.0,0,200.0,0,100,280,10.0,2,30,0.0,0.0,1,,,,,,,,,,,,,,,,,,,,,,,,,,,,,,,,,,,,157.3,,192.5,180.2,,214.2,21.7,56.9,,,,,,,,,3.1606,0.301,,,,,,,,,,,,,,,,,,,,,,,,,,,,,,,,,,,,
366,"Can, Karaman",,,,,,,,,161,Internal,,0.0,0.0,0.0,0.0,0,0.0,0.0,0.0,0.0,0,0.0,0.0,0.0,0.0,0.0,0.0,0.0,0.0,0.0,0.0,24.5,0,25.0,0.0,0.0,0.0,0,0,0.0,0,0.0,0.0,0,50.5,0,0.0,0.0,0.0,0.0,20.0,0.0,20,0,0.0,20,0.0,20.0,0.0,0,20.0,0.0,0,200.0,0,100,260,10.0,4,30,0.0,0.0,1,,,,,,,,,,,,,,,,,,,,,,,,,,,,,,,,,,,,156,,185.6,183.3,,214.9,29.3,58.9,,,,,,,,,2.6249,0.328,,,,,,,,,,,,,,,,,,,,,,,,,,,,,,,,,,,,
367,"Can, Karaman",,,,,,,,,121,Internal,,0.0,0.0,0.0,0.0,0,0.0,0.0,0.0,0.0,0,0.0,0.0,0.0,0.0,0.0,0.0,0.0,0.0,0.0,0.0,24.5,0,25.0,0.0,0.0,0.0,0,0,0.0,0,0.0,3.0,0,47.5,0,0.0,0.0,0.0,0.0,20.0,0.0,20,0,0.0,92020,700.0,20.0,0.0,0,20.0,0.0,0,200.0,0,100,280,10.0,5,30,0.0,0.0,1,,,,,,,,,,,,,,,,,,,,,,,,,,,,,,,,,,,,146.2,,171.8,172.5,,199,27.2,52.8,,,,,,,,,2.58278,0.26352,,,,,,,,,,,,,,,,,,,,,,,,,,,,,,,,,,,,
368,"Can, Karaman",,,,,,,,,60,Internal,"Later,heat treated this sample at 900Â°C for 1 hour under vacuum and then ran a load bias test again.",0.0,0.0,0.0,0.0,0,0.0,0.0,0.0,0.0,0,0.0,0.0,0.0,0.0,0.0,0.0,0.0,0.0,0.0,0.0,24.5,0,25.0,0.0,0.0,0.0,0,0,0.0,0,0.0,0.0,0,50.5,0,0.0,0.0,0.0,0.0,20.0,0.0,20,0,0.0,92020,700.0,20.0,0.0,0,20.0,0.0,0,250.0,0,100,300,10.0,5,30,0.0,0.0,1,,,,,,,,,,,,,,,,,,,,,,,,,,,,,,,,,,,,179.9,,207,207.1,,236.02,29.02,56.12,,,,,,,,,3.0739,0.493,,,,,,,,,,,,,,,,,,,,,,,,,,,,,,,,,,,,
369,"Can, Karaman",,,,,,,,,122,Internal,,0.0,0.0,0.0,0.0,0,0.0,0.0,0.0,0.0,0,0.0,0.0,0.0,0.0,0.0,0.0,0.0,0.0,0.0,0.0,24.5,0,25.0,0.0,0.0,0.0,0,0,0.0,0,0.0,1.0,0,49.5,0,0.0,0.0,0.0,0.0,20.0,0.0,20,0,0.0,92020,700.0,20.0,0.0,0,20.0,0.0,0,250.0,0,100,280,10.0,6,30,0.0,0.0,1,,,,,,,,,,,,,,,,,,,,,,,,,,,,,,,,,,,,176.7,,211.3,203.5,,238.1,26.8,61.4,,,,,,,,,2.58203,0.43977,,,,,,,,,,,,,,,,,,,,,,,,,,,,,,,,,,,,
370,"Can, Karaman",,,,,,,,,69,Internal,Did a 900Â°C 1 hr Vacuum treatment on the as-received sample and did a load bias test.,0.0,0.0,0.0,0.0,0,0.0,0.0,0.0,0.0,0,0.0,0.0,0.0,0.0,0.0,0.0,0.0,0.0,0.0,0.0,24.5,0,25.0,0.0,0.0,0.0,0,0,0.0,0,0.0,0.0,0,50.5,0,0.0,0.0,0.0,0.0,20.0,0.0,20,0,0.0,92020,700.0,20.0,0.0,0,900.0,1.0,0,250.0,0,100,300,10.0,5,30,0.0,0.0,1,,,,,,,,,,,,,,,,,,,,,,,,,,,,,,,,,,,,176.14,,208.97,190.58,,230.34,21.37,54.2,,,,,,,,,2.61941,0.36449,,,,,,,,,,,,,,,,,,,,,,,,,,,,,,,,,,,,
371,"Can, Karaman",,,,,,,,,43,Internal,This material turned out to be TiNiPt20.,0.0,0.0,0.0,0.0,0,0.0,0.0,0.0,0.0,0,0.0,0.0,0.0,0.0,0.0,0.0,0.0,0.0,0.0,0.0,30.0,0,0.0,0.0,20.0,0.0,0,0,0.0,0,0.0,0.0,0,50.0,0,0.0,0.0,0.0,0.0,20.0,0.0,20,0,0.0,92020,700.0,20.0,0.0,0,20.0,0.0,0,250.0,0,100,320,10.0,9,30,0.0,0.0,1,,,,,,,,,,,,,,,,,,,,,,,,,,,,,,,,,,,,168,,226,237,,295,69,127,,,,,,,,,1.5963,0.2798,,,,,,,,,,,,,,,,,,,,,,,,,,,,,,,,,,,,
372,"Can, Karaman",,,,,,,,,51,Internal,This material turned out to be TiNiPt20.,0.0,0.0,0.0,0.0,0,0.0,0.0,0.0,0.0,0,0.0,0.0,0.0,0.0,0.0,0.0,0.0,0.0,0.0,0.0,30.0,0,0.0,0.0,20.0,0.0,0,0,0.0,0,0.0,0.0,0,50.0,0,0.0,0.0,0.0,0.0,20.0,0.0,20,0,0.0,92020,700.0,20.0,0.0,0,20.0,0.0,0,250.0,0,100,320,10.0,5,30,0.0,0.0,1,,,,,,,,,,,,,,,,,,,,,,,,,,,,,,,,,,,,161.7,,202.3,207.9,,254.1,51.8,92.4,,,,,,,,,2.231,0.071,,,,,,,,,,,,,,,,,,,,,,,,,,,,,,,,,,,,
373,"Can, Karaman",,,,,,,,,46,Internal,,0.0,0.0,0.0,0.0,0,0.0,0.0,0.0,0.0,0,0.0,0.0,0.0,0.0,0.0,0.0,0.0,0.0,0.0,0.0,24.5,0,25.0,0.0,0.0,0.0,0,0,0.0,0,0.0,0.5,0,50.0,0,0.0,0.0,0.0,0.0,20.0,0.0,20,0,0.0,92020,700.0,20.0,0.0,0,20.0,0.0,0,250.0,0,100,270,10.0,10,30,0.0,0.0,1,,,,,,,,,,,,,,,,,,,,,,,,,,,,,,,,,,,,160,,196,192,,220.4,24.4,60.4,,,,,,,,,2.46,0.3,,,,,,,,,,,,,,,,,,,,,,,,,,,,,,,,,,,,
374,"Can, Karaman",,,,,,,,,161,Internal,,0.0,0.0,0.0,0.0,0,0.0,0.0,0.0,0.0,0,0.0,0.0,0.0,0.0,0.0,0.0,0.0,0.0,0.0,0.0,24.5,0,25.0,0.0,0.0,0.0,0,0,0.0,0,0.0,0.0,0,50.5,0,0.0,0.0,0.0,0.0,20.0,0.0,20,0,0.0,20,0.0,20.0,0.0,0,20.0,0.0,0,250.0,0,100,260,10.0,5,30,0.0,0.0,1,,,,,,,,,,,,,,,,,,,,,,,,,,,,,,,,,,,,159,,197.9,186.2,,222,24.1,63,,,,,,,,,2.7788,0.439,,,,,,,,,,,,,,,,,,,,,,,,,,,,,,,,,,,,
375,"Can, Karaman",,,,,,,,,50,Internal,This material turned out to be TiNiPt20.,0.0,0.0,0.0,0.0,0,0.0,0.0,0.0,0.0,0,0.0,0.0,0.0,0.0,0.0,0.0,0.0,0.0,0.0,0.0,30.0,0,0.0,0.0,20.0,0.0,0,0,0.0,0,0.0,0.0,0,50.0,0,0.0,0.0,0.0,0.0,20.0,0.0,20,0,0.0,92020,700.0,20.0,0.0,0,20.0,0.0,0,250.0,0,100,320,10.0,5,30,0.0,0.0,1,,,,,,,,,,,,,,,,,,,,,,,,,,,,,,,,,,,,159,,199.7,209,,252.5,52.8,93.5,,,,,,,,,2.26,0.05,,,,,,,,,,,,,,,,,,,,,,,,,,,,,,,,,,,,
376,"Can, Karaman",,,,,,,,,121,Internal,,0.0,0.0,0.0,0.0,0,0.0,0.0,0.0,0.0,0,0.0,0.0,0.0,0.0,0.0,0.0,0.0,0.0,0.0,0.0,24.5,0,25.0,0.0,0.0,0.0,0,0,0.0,0,0.0,3.0,0,47.5,0,0.0,0.0,0.0,0.0,20.0,0.0,20,0,0.0,92020,700.0,20.0,0.0,0,20.0,0.0,0,250.0,0,100,280,10.0,6,30,0.0,0.0,1,,,,,,,,,,,,,,,,,,,,,,,,,,,,,,,,,,,,148.7,,183.3,179.5,,213.4,30.1,64.7,,,,,,,,,2.7253,0.3855,,,,,,,,,,,,,,,,,,,,,,,,,,,,,,,,,,,,
377,"Can, Karaman",,,,,,,,,60,Internal,"Later,heat treated this sample at 900Â°C for 1 hour under vacuum and then ran a load bias test again.",0.0,0.0,0.0,0.0,0,0.0,0.0,0.0,0.0,0,0.0,0.0,0.0,0.0,0.0,0.0,0.0,0.0,0.0,0.0,24.5,0,25.0,0.0,0.0,0.0,0,0,0.0,0,0.0,0.0,0,50.5,0,0.0,0.0,0.0,0.0,20.0,0.0,20,0,0.0,92020,700.0,20.0,0.0,0,20.0,0.0,0,300.0,0,100,300,10.0,6,30,0.0,0.0,1,,,,,,,,,,,,,,,,,,,,,,,,,,,,,,,,,,,,184.8,,215,214.2,,246.86,31.86,62.06,,,,,,,,,3.1264,0.644,,,,,,,,,,,,,,,,,,,,,,,,,,,,,,,,,,,,
378,"Can, Karaman",,,,,,,,,122,Internal,,0.0,0.0,0.0,0.0,0,0.0,0.0,0.0,0.0,0,0.0,0.0,0.0,0.0,0.0,0.0,0.0,0.0,0.0,0.0,24.5,0,25.0,0.0,0.0,0.0,0,0,0.0,0,0.0,1.0,0,49.5,0,0.0,0.0,0.0,0.0,20.0,0.0,20,0,0.0,92020,700.0,20.0,0.0,0,20.0,0.0,0,300.0,0,100,280,10.0,7,30,0.0,0.0,1,,,,,,,,,,,,,,,,,,,,,,,,,,,,,,,,,,,,180.4,,218.6,209.3,,246.2,27.6,65.8,,,,,,,,,2.62782,0.59578,,,,,,,,,,,,,,,,,,,,,,,,,,,,,,,,,,,,
379,"Can, Karaman",,,,,,,,,69,Internal,Did a 900Â°C 1 hr Vacuum treatment on the as-received sample and did a load bias test.,0.0,0.0,0.0,0.0,0,0.0,0.0,0.0,0.0,0,0.0,0.0,0.0,0.0,0.0,0.0,0.0,0.0,0.0,0.0,24.5,0,25.0,0.0,0.0,0.0,0,0,0.0,0,0.0,0.0,0,50.5,0,0.0,0.0,0.0,0.0,20.0,0.0,20,0,0.0,92020,700.0,20.0,0.0,0,900.0,1.0,0,300.0,0,100,300,10.0,6,30,0.0,0.0,1,,,,,,,,,,,,,,,,,,,,,,,,,,,,,,,,,,,,178.55,,214.59,187.83,,238.2,23.61,59.65,,,,,,,,,2.65151,0.55269,,,,,,,,,,,,,,,,,,,,,,,,,,,,,,,,,,,,
380,"Can, Karaman",,,,,,,,,46,Internal,,0.0,0.0,0.0,0.0,0,0.0,0.0,0.0,0.0,0,0.0,0.0,0.0,0.0,0.0,0.0,0.0,0.0,0.0,0.0,24.5,0,25.0,0.0,0.0,0.0,0,0,0.0,0,0.0,0.5,0,50.0,0,0.0,0.0,0.0,0.0,20.0,0.0,20,0,0.0,92020,700.0,20.0,0.0,0,20.0,0.0,0,300.0,0,100,260,10.0,12,30,0.0,0.0,1,,,,,,,,,,,,,,,,,,,,,,,,,,,,,,,,,,,,163,,200,195,,226,26,63,,,,,,,,,2.5,0.34,,,,,,,,,,,,,,,,,,,,,,,,,,,,,,,,,,,,
381,"Can, Karaman",,,,,,,,,161,Internal,,0.0,0.0,0.0,0.0,0,0.0,0.0,0.0,0.0,0,0.0,0.0,0.0,0.0,0.0,0.0,0.0,0.0,0.0,0.0,24.5,0,25.0,0.0,0.0,0.0,0,0,0.0,0,0.0,0.0,0,50.5,0,0.0,0.0,0.0,0.0,20.0,0.0,20,0,0.0,20,0.0,20.0,0.0,0,20.0,0.0,0,300.0,0,100,260,10.0,6,30,0.0,0.0,1,,,,,,,,,,,,,,,,,,,,,,,,,,,,,,,,,,,,162.4,,204,192.6,,230.8,26.8,68.4,,,,,,,,,2.8396,0.57664,,,,,,,,,,,,,,,,,,,,,,,,,,,,,,,,,,,,
382,"Can, Karaman",,,,,,,,,50,Internal,This material turned out to be TiNiPt20.,0.0,0.0,0.0,0.0,0,0.0,0.0,0.0,0.0,0,0.0,0.0,0.0,0.0,0.0,0.0,0.0,0.0,0.0,0.0,30.0,0,0.0,0.0,20.0,0.0,0,0,0.0,0,0.0,0.0,0,50.0,0,0.0,0.0,0.0,0.0,20.0,0.0,20,0,0.0,92020,700.0,20.0,0.0,0,20.0,0.0,0,300.0,0,100,320,10.0,6,30,0.0,0.0,1,,,,,,,,,,,,,,,,,,,,,,,,,,,,,,,,,,,,159.4,,204.5,209,,260.4,55.9,101,,,,,,,,,2.51,0.058,,,,,,,,,,,,,,,,,,,,,,,,,,,,,,,,,,,,
383,"Can, Karaman",,,,,,,,,43,Internal,This material turned out to be TiNiPt20.,0.0,0.0,0.0,0.0,0,0.0,0.0,0.0,0.0,0,0.0,0.0,0.0,0.0,0.0,0.0,0.0,0.0,0.0,0.0,30.0,0,0.0,0.0,20.0,0.0,0,0,0.0,0,0.0,0.0,0,50.0,0,0.0,0.0,0.0,0.0,20.0,0.0,20,0,0.0,92020,700.0,20.0,0.0,0,20.0,0.0,0,300.0,0,100,320,10.0,11,30,0.0,0.0,1,,,,,,,,,,,,,,,,,,,,,,,,,,,,,,,,,,,,158,,225,225,,300,75,142,,,,,,,,,2.0744,0.129,,,,,,,,,,,,,,,,,,,,,,,,,,,,,,,,,,,,
384,"Can, Karaman",,,,,,,,,51,Internal,This material turned out to be TiNiPt20.,0.0,0.0,0.0,0.0,0,0.0,0.0,0.0,0.0,0,0.0,0.0,0.0,0.0,0.0,0.0,0.0,0.0,0.0,0.0,30.0,0,0.0,0.0,20.0,0.0,0,0,0.0,0,0.0,0.0,0,50.0,0,0.0,0.0,0.0,0.0,20.0,0.0,20,0,0.0,92020,700.0,20.0,0.0,0,20.0,0.0,0,300.0,0,100,320,10.0,6,30,0.0,0.0,1,,,,,,,,,,,,,,,,,,,,,,,,,,,,,,,,,,,,156.6,,204.7,205.5,,263.6,58.9,107,,,,,,,,,2.4622,0.097,,,,,,,,,,,,,,,,,,,,,,,,,,,,,,,,,,,,
385,"Can, Karaman",,,,,,,,,121,Internal,,0.0,0.0,0.0,0.0,0,0.0,0.0,0.0,0.0,0,0.0,0.0,0.0,0.0,0.0,0.0,0.0,0.0,0.0,0.0,24.5,0,25.0,0.0,0.0,0.0,0,0,0.0,0,0.0,3.0,0,47.5,0,0.0,0.0,0.0,0.0,20.0,0.0,20,0,0.0,92020,700.0,20.0,0.0,0,20.0,0.0,0,300.0,0,100,280,10.0,7,30,0.0,0.0,1,,,,,,,,,,,,,,,,,,,,,,,,,,,,,,,,,,,,149.2,,193,184.1,,225.3,32.3,76.1,,,,,,,,,2.79564,0.47376,,,,,,,,,,,,,,,,,,,,,,,,,,,,,,,,,,,,
386,"Can, Karaman",,,,,,,,,60,Internal,"Later,heat treated this sample at 900Â°C for 1 hour under vacuum and then ran a load bias test again.",0.0,0.0,0.0,0.0,0,0.0,0.0,0.0,0.0,0,0.0,0.0,0.0,0.0,0.0,0.0,0.0,0.0,0.0,0.0,24.5,0,25.0,0.0,0.0,0.0,0,0,0.0,0,0.0,0.0,0,50.5,0,0.0,0.0,0.0,0.0,20.0,0.0,20,0,0.0,92020,700.0,20.0,0.0,0,20.0,0.0,0,350.0,0,100,300,10.0,7,30,0.0,0.0,1,,,,,,,,,,,,,,,,,,,,,,,,,,,,,,,,,,,,187.3,,223.6,220.8,,257.7,34.1,70.4,,,,,,,,,3.0649,0.788,,,,,,,,,,,,,,,,,,,,,,,,,,,,,,,,,,,,
387,"Can, Karaman",,,,,,,,,69,Internal,Did a 900Â°C 1 hr Vacuum treatment on the as-received sample and did a load bias test.,0.0,0.0,0.0,0.0,0,0.0,0.0,0.0,0.0,0,0.0,0.0,0.0,0.0,0.0,0.0,0.0,0.0,0.0,0.0,24.5,0,25.0,0.0,0.0,0.0,0,0,0.0,0,0.0,0.0,0,50.5,0,0.0,0.0,0.0,0.0,20.0,0.0,20,0,0.0,92020,700.0,20.0,0.0,0,900.0,1.0,0,350.0,0,100,300,10.0,7,30,0.0,0.0,1,,,,,,,,,,,,,,,,,,,,,,,,,,,,,,,,,,,,180.23,,222.47,196.28,,246.05,23.58,65.82,,,,,,,,,2.58001,0.72529,,,,,,,,,,,,,,,,,,,,,,,,,,,,,,,,,,,,
388,"Can, Karaman",,,,,,,,,46,Internal,,0.0,0.0,0.0,0.0,0,0.0,0.0,0.0,0.0,0,0.0,0.0,0.0,0.0,0.0,0.0,0.0,0.0,0.0,0.0,24.5,0,25.0,0.0,0.0,0.0,0,0,0.0,0,0.0,0.5,0,50.0,0,0.0,0.0,0.0,0.0,20.0,0.0,20,0,0.0,92020,700.0,20.0,0.0,0,20.0,0.0,0,350.0,0,100,280,10.0,14,30,0.0,0.0,1,,,,,,,,,,,,,,,,,,,,,,,,,,,,,,,,,,,,165,,207,198,,234,27,69,,,,,,,,,2.53,0.37,,,,,,,,,,,,,,,,,,,,,,,,,,,,,,,,,,,,
389,"Can, Karaman",,,,,,,,,161,Internal,,0.0,0.0,0.0,0.0,0,0.0,0.0,0.0,0.0,0,0.0,0.0,0.0,0.0,0.0,0.0,0.0,0.0,0.0,0.0,24.5,0,25.0,0.0,0.0,0.0,0,0,0.0,0,0.0,0.0,0,50.5,0,0.0,0.0,0.0,0.0,20.0,0.0,20,0,0.0,20,0.0,20.0,0.0,0,20.0,0.0,0,350.0,0,100,260,10.0,7,30,0.0,0.0,1,,,,,,,,,,,,,,,,,,,,,,,,,,,,,,,,,,,,163.7,,212.8,198.8,,242.1,29.3,78.4,,,,,,,,,2.7425,0.759,,,,,,,,,,,,,,,,,,,,,,,,,,,,,,,,,,,,
390,"Can, Karaman",,,,,,,,,50,Internal,This material turned out to be TiNiPt20.,0.0,0.0,0.0,0.0,0,0.0,0.0,0.0,0.0,0,0.0,0.0,0.0,0.0,0.0,0.0,0.0,0.0,0.0,0.0,30.0,0,0.0,0.0,20.0,0.0,0,0,0.0,0,0.0,0.0,0,50.0,0,0.0,0.0,0.0,0.0,20.0,0.0,20,0,0.0,92020,700.0,20.0,0.0,0,20.0,0.0,0,350.0,0,100,320,10.0,7,30,0.0,0.0,1,,,,,,,,,,,,,,,,,,,,,,,,,,,,,,,,,,,,156,,212,207,,272,60,116,,,,,,,,,2.67,0.087,,,,,,,,,,,,,,,,,,,,,,,,,,,,,,,,,,,,
391,"Can, Karaman",,,,,,,,,51,Internal,This material turned out to be TiNiPt20.,0.0,0.0,0.0,0.0,0,0.0,0.0,0.0,0.0,0,0.0,0.0,0.0,0.0,0.0,0.0,0.0,0.0,0.0,0.0,30.0,0,0.0,0.0,20.0,0.0,0,0,0.0,0,0.0,0.0,0,50.0,0,0.0,0.0,0.0,0.0,20.0,0.0,20,0,0.0,92020,700.0,20.0,0.0,0,20.0,0.0,0,350.0,0,100,320,10.0,7,30,0.0,0.0,1,,,,,,,,,,,,,,,,,,,,,,,,,,,,,,,,,,,,152,,212,204,,275,63,123,,,,,,,,,2.613,0.159,,,,,,,,,,,,,,,,,,,,,,,,,,,,,,,,,,,,
392,"Can, Karaman",,,,,,,,,43,Internal,This material turned out to be TiNiPt20.,0.0,0.0,0.0,0.0,0,0.0,0.0,0.0,0.0,0,0.0,0.0,0.0,0.0,0.0,0.0,0.0,0.0,0.0,0.0,30.0,0,0.0,0.0,20.0,0.0,0,0,0.0,0,0.0,0.0,0,50.0,0,0.0,0.0,0.0,0.0,20.0,0.0,20,0,0.0,92020,700.0,20.0,0.0,0,20.0,0.0,0,350.0,0,100,320,10.0,13,30,0.0,0.0,1,,,,,,,,,,,,,,,,,,,,,,,,,,,,,,,,,,,,136,,220,206,,296,76,160,,,,,,,,,2.2645,0.077,,,,,,,,,,,,,,,,,,,,,,,,,,,,,,,,,,,,
393,"Can, Karaman",,,,,,,,,46,Internal,,0.0,0.0,0.0,0.0,0,0.0,0.0,0.0,0.0,0,0.0,0.0,0.0,0.0,0.0,0.0,0.0,0.0,0.0,0.0,24.5,0,25.0,0.0,0.0,0.0,0,0,0.0,0,0.0,0.5,0,50.0,0,0.0,0.0,0.0,0.0,20.0,0.0,20,0,0.0,92020,700.0,20.0,0.0,0,20.0,0.0,0,400.0,0,100,320,10.0,16,30,0.0,0.0,1,,,,,,,,,,,,,,,,,,,,,,,,,,,,,,,,,,,,176,,219,200,,246,27,70,,,,,,,,,2.6,0.58,,,,,,,,,,,,,,,,,,,,,,,,,,,,,,,,,,,,
394,"Can, Karaman",,,,,,,,,50,Internal,This material turned out to be TiNiPt20.,0.0,0.0,0.0,0.0,0,0.0,0.0,0.0,0.0,0,0.0,0.0,0.0,0.0,0.0,0.0,0.0,0.0,0.0,0.0,30.0,0,0.0,0.0,20.0,0.0,0,0,0.0,0,0.0,0.0,0,50.0,0,0.0,0.0,0.0,0.0,20.0,0.0,20,0,0.0,92020,700.0,20.0,0.0,0,20.0,0.0,0,400.0,0,100,320,10.0,8,30,0.0,0.0,1,,,,,,,,,,,,,,,,,,,,,,,,,,,,,,,,,,,,155,,221.5,204.4,,287.3,65.8,132.3,,,,,,,,,2.765,0.105,,,,,,,,,,,,,,,,,,,,,,,,,,,,,,,,,,,,
395,"Can, Karaman",,,,,,,,,51,Internal,This material turned out to be TiNiPt20.,0.0,0.0,0.0,0.0,0,0.0,0.0,0.0,0.0,0,0.0,0.0,0.0,0.0,0.0,0.0,0.0,0.0,0.0,0.0,30.0,0,0.0,0.0,20.0,0.0,0,0,0.0,0,0.0,0.0,0,50.0,0,0.0,0.0,0.0,0.0,20.0,0.0,20,0,0.0,92020,700.0,20.0,0.0,0,20.0,0.0,0,400.0,0,100,320,10.0,8,30,0.0,0.0,1,,,,,,,,,,,,,,,,,,,,,,,,,,,,,,,,,,,,149,,222,203,,290,68,141,,,,,,,,,2.7036,0.211,,,,,,,,,,,,,,,,,,,,,,,,,,,,,,,,,,,,
396,"Can, Karaman",,,,,,,,,50,Internal,This material turned out to be TiNiPt20.,0.0,0.0,0.0,0.0,0,0.0,0.0,0.0,0.0,0,0.0,0.0,0.0,0.0,0.0,0.0,0.0,0.0,0.0,0.0,30.0,0,0.0,0.0,20.0,0.0,0,0,0.0,0,0.0,0.0,0,50.0,0,0.0,0.0,0.0,0.0,20.0,0.0,20,0,0.0,92020,700.0,20.0,0.0,0,20.0,0.0,0,450.0,0,100,320,10.0,9,30,0.0,0.0,1,,,,,,,,,,,,,,,,,,,,,,,,,,,,,,,,,,,,153.8,,230.5,202,,294.3,63.8,140.5,,,,,,,,,2.74,0.152,,,,,,,,,,,,,,,,,,,,,,,,,,,,,,,,,,,,
397,"Can, Karaman",,,,,,,,,50,Internal,This material turned out to be TiNiPt20.,0.0,0.0,0.0,0.0,0,0.0,0.0,0.0,0.0,0,0.0,0.0,0.0,0.0,0.0,0.0,0.0,0.0,0.0,0.0,30.0,0,0.0,0.0,20.0,0.0,0,0,0.0,0,0.0,0.0,0,50.0,0,0.0,0.0,0.0,0.0,20.0,0.0,20,0,0.0,92020,700.0,20.0,0.0,0,20.0,0.0,0,500.0,0,100,320,10.0,10,30,0.0,0.0,1,,,,,,,,,,,,,,,,,,,,,,,,,,,,,,,,,,,,153,,240.2,203.8,,312.4,72.2,159.4,,,,,,,,,2.74,0.189,,,,,,,,,,,,,,,,,,,,,,,,,,,,,,,,,,,,
398,"Can, Karaman",,,,,,,,,103,Internal,Only loaded to 2% strain,0.0,0.0,0.0,0.0,0,0.0,0.0,0.0,0.0,0,0.0,0.0,0.0,0.0,0.0,0.0,0.0,0.0,0.0,0.0,24.5,0,25.0,0.0,0.0,0.0,0,0,0.5,0,0.0,0.0,0,50.0,0,0.0,0.0,0.0,0.0,20.0,0.0,20,0,0.0,92020,700.0,20.0,0.0,0,20.0,0.0,0,0.0,0,110,230,10.0,1,30,0.0,0.0,1,,,,,,,,,,,,,,,,,,,,,,,,,,,,,,,,,,,,,,,,,187,,,,,,,,,,,,,,,0,2.021,531.4,,369,,,,,,,,,,,,,,,,,,,,,,,,,,,,,
399,"Can, Karaman",,,,,,,,,104,Internal,Only loaded to 2% strain,0.0,0.0,0.0,0.0,0,0.0,0.0,0.0,0.0,0,0.0,0.0,0.0,0.0,0.0,0.0,0.0,0.0,0.0,0.0,24.5,0,25.0,0.0,0.0,0.0,0,0,0.0,0,0.0,0.0,0,50.5,0,0.0,0.0,0.0,0.0,20.0,0.0,20,0,0.0,92020,700.0,20.0,0.0,0,20.0,0.0,0,0.0,0,110,230,10.0,1,50,0.0,0.0,1,,,,,,,,,,,,,,,,,,,,,,,,,,,,,,,,,,,,,,,,,193.1,,,,,,,,,,,,,,,0.05,2.0761,520.15,,380.06,,,,,,,,,,,,,,,,,,,,,,,,,,,,,
400,"Can, Karaman",,,,,,,,,102,Internal,,0.0,0.0,0.0,0.0,0,0.0,0.0,0.0,0.0,0,0.0,0.0,0.0,0.0,0.0,0.0,0.0,0.0,0.0,0.0,24.5,0,25.0,0.0,0.0,0.0,0,0,0.0,0,0.0,0.0,0,50.5,0,0.0,0.0,0.0,0.0,20.0,0.0,20,0,0.0,92020,700.0,20.0,0.0,0,20.0,0.0,0,0.0,0,110,230,10.0,1,75,0.0,0.0,1,,,,,,,,,,,,,,,,,,,,,,,,,,,,,,,,,,,,,,,,,197,,,,,,,,,,,,,,,0,2.095,535.7,,381.7,,,,,,,,,,,,,,,,,,,,,,,,,,,,,
401,"Can, Karaman",,,,,,,,,46,Internal,,0.0,0.0,0.0,0.0,0,0.0,0.0,0.0,0.0,0,0.0,0.0,0.0,0.0,0.0,0.0,0.0,0.0,0.0,0.0,24.5,0,25.0,0.0,0.0,0.0,0,0,0.0,0,0.0,0.5,0,50.0,0,0.0,0.0,0.0,0.0,20.0,0.0,20,0,0.0,92020,700.0,20.0,0.0,0,20.0,0.0,0,50.0,0,120,240,10.0,2,30,0.0,0.0,1,,,,,,,,,,,,,,,,,,,,,,,,,,,,,,,,,,,,156,,168,177.5,,189,21,33,,,,,,,,,0.56,0.11,,,,,,,,,,,,,,,,,,,,,,,,,,,,,,,,,,,,
402,"Can, Karaman",,,,,,,,,174,Internal,,0.0,0.0,0.0,0.0,0,0.0,0.0,0.0,0.0,0,0.0,0.0,0.0,0.0,0.0,0.0,0.0,0.0,0.0,0.0,24.5,0,25.0,0.0,0.0,0.0,0,0,0.0,0,0.0,0.5,0,50.0,0,0.0,0.0,0.0,0.0,20.0,0.0,20,0,0.0,20,0.0,20.0,0.0,0,20.0,0.0,0,50.0,0,120,270,10.0,1,30,0.0,0.0,1,,,,,,,,,,,,,,,,,,,,,,,,,,,,,,,,,,,,150.4,,162.9,161.5,,184.5,21.6,34.1,,,,,,,,,0.541,0,,,,,,,,,,,,,,,,,,,,,,,,,,,,,,,,,,,,
403,"Can, Karaman",,,,,,,,,136,Internal,Ran more than 100 cycles under 80 Mpa on this sample. On 04/08/2010 did 10 cycle TWSME testing on this sample.,0.0,0.0,0.0,0.0,0,0.0,0.0,0.0,0.0,0,0.0,0.0,0.0,0.0,0.0,0.0,0.0,0.0,0.0,0.0,24.5,0,25.0,0.0,0.0,0.0,0,0,0.0,0,0.0,1.0,0,49.5,0,0.0,0.0,0.0,0.0,20.0,0.0,20,0,0.0,92020,700.0,20.0,0.0,0,20.0,0.0,0,80.0,0,120,280,10.0,20,30,0.0,0.0,1,,,,,,,,,,,,,,,,,,,,,,,,,,,,,,,,,,,,161.1,,202.1,182.4,,214.7,12.6,53.6,,,,,,,,,1.5731,0.0125,,,,,,,,,,,,,,,,,,,,,,,,,,,,,,,,,,,,
404,"Can, Karaman",,,,,,,,,136,Internal,Ran more than 100 cycles under 80 Mpa on this sample. On 04/08/2010 did 10 cycle TWSME testing on this sample.,0.0,0.0,0.0,0.0,0,0.0,0.0,0.0,0.0,0,0.0,0.0,0.0,0.0,0.0,0.0,0.0,0.0,0.0,0.0,24.5,0,25.0,0.0,0.0,0.0,0,0,0.0,0,0.0,1.0,0,49.5,0,0.0,0.0,0.0,0.0,20.0,0.0,20,0,0.0,92020,700.0,20.0,0.0,0,20.0,0.0,0,80.0,0,120,280,10.0,30,30,0.0,0.0,1,,,,,,,,,,,,,,,,,,,,,,,,,,,,,,,,,,,,161.1,,202.4,183,,215.3,12.9,54.2,,,,,,,,,1.5955,0.0122,,,,,,,,,,,,,,,,,,,,,,,,,,,,,,,,,,,,
405,"Can, Karaman",,,,,,,,,136,Internal,Ran more than 100 cycles under 80 Mpa on this sample. On 04/08/2010 did 10 cycle TWSME testing on this sample.,0.0,0.0,0.0,0.0,0,0.0,0.0,0.0,0.0,0,0.0,0.0,0.0,0.0,0.0,0.0,0.0,0.0,0.0,0.0,24.5,0,25.0,0.0,0.0,0.0,0,0,0.0,0,0.0,1.0,0,49.5,0,0.0,0.0,0.0,0.0,20.0,0.0,20,0,0.0,92020,700.0,20.0,0.0,0,20.0,0.0,0,80.0,0,120,280,10.0,50,30,0.0,0.0,1,,,,,,,,,,,,,,,,,,,,,,,,,,,,,,,,,,,,160.5,,202.4,184.4,,215.5,13.1,55,,,,,,,,,1.5908,0.0085,,,,,,,,,,,,,,,,,,,,,,,,,,,,,,,,,,,,
406,"Can, Karaman",,,,,,,,,136,Internal,Ran more than 100 cycles under 80 Mpa on this sample. On 04/08/2010 did 10 cycle TWSME testing on this sample.,0.0,0.0,0.0,0.0,0,0.0,0.0,0.0,0.0,0,0.0,0.0,0.0,0.0,0.0,0.0,0.0,0.0,0.0,0.0,24.5,0,25.0,0.0,0.0,0.0,0,0,0.0,0,0.0,1.0,0,49.5,0,0.0,0.0,0.0,0.0,20.0,0.0,20,0,0.0,92020,700.0,20.0,0.0,0,20.0,0.0,0,80.0,0,120,280,10.0,60,30,0.0,0.0,1,,,,,,,,,,,,,,,,,,,,,,,,,,,,,,,,,,,,160.5,,202.4,184.4,,215.5,13.1,55,,,,,,,,,1.6011,0.0078,,,,,,,,,,,,,,,,,,,,,,,,,,,,,,,,,,,,
407,"Can, Karaman",,,,,,,,,136,Internal,Ran more than 100 cycles under 80 Mpa on this sample. On 04/08/2010 did 10 cycle TWSME testing on this sample.,0.0,0.0,0.0,0.0,0,0.0,0.0,0.0,0.0,0,0.0,0.0,0.0,0.0,0.0,0.0,0.0,0.0,0.0,0.0,24.5,0,25.0,0.0,0.0,0.0,0,0,0.0,0,0.0,1.0,0,49.5,0,0.0,0.0,0.0,0.0,20.0,0.0,20,0,0.0,92020,700.0,20.0,0.0,0,20.0,0.0,0,80.0,0,120,280,10.0,70,30,0.0,0.0,1,,,,,,,,,,,,,,,,,,,,,,,,,,,,,,,,,,,,160.5,,202.4,184.4,,215.5,13.1,55,,,,,,,,,1.5933,0.0075,,,,,,,,,,,,,,,,,,,,,,,,,,,,,,,,,,,,
