Repository: sinazadeh/CatBoost-SMAs

# CatBoost SMAs
This repository contains a sample implementation of using CatBoost for building a surrogate model for transformation temperatures of Shape Memory Alloys (SMAs). The sample code (found in [main.py](main.py)) showcases how CatBoost can be used to model this data and make predictions with a high degree of accuracy. The accompanying [raw_data.csv](raw_data.csv) file contains 4899 data points that can be used to train and validate the model. This data can also serve as a reference for researchers looking to explore the use of CatBoost in this particular field.

File: raw_data.csv (part 6 of 67)
termediate_a_(A),Micro_Intermediate_b,Micro_Intermediate_c,Micro_Intermediate_Space_Group,Micro_Martensite_Test_Temperature_Above_Af(Temp-Af),Micro_Martensite_Structure,Micro_Martensite_a_(A),Micro_Martensite_b,Micro_Martensite_c,Micro_Martensite_Beta,Micro_Martensite_Space_Group,Micro_Martensite_Sub-structure,Micro_Precipitate_Test_Temperature,Micro_Precipitate_Structure,Micro_Precipitate_Volume_Fraction,NeedsAttention,SME_Transforms,SME_Mf,SME_Mp,SME_Ms,SME_As,SME_Ap,SME_Af,SME_Thermal_Hysteresis,SME_Transformation_Range,SME_RfM,SME_RfA,SME_dH(MA)(J/g),SME_dH(AM)(J/g),SME_dH(AR)(J/G),SME_dS(MA)(J/kgK),SME_dS(AM)(J/kgK),SME_dS(AR)(J/kgK),SME_epsilonAct(%),SME_epsilonIrr(%),SME_Failure(FatigueTest),SME_Bend_Recovery(%),SE_R.Strain(%),SE_Strain_Max(%),SE_Stress_Max(MPa),SE_Mf_Stress,SE_Ms_Stress,SE_As_Stress,SE_Af_Stress,SE_M_Yield,SE_A_Yield,MSME_Magnetization (emu/g),MSME_Magnetization Change (AM)(emu/g),MSME_Magnetization Change (MA)(emu/g),MSME_Mf Temp (Â°C),MSME_Mf Mag (emu/g),MSME_Mp Temp (Â°C),MSME_Mp Mag (emu/g),MSME_Ms_Temp(C),MSME_Ms_Mag(emu/g),MSME_Direct average rate (emu/gÂ°C),MSME_Direct_integrated_magnetization_change(emu/g),MSME_As_Temp(C),MSME_As_Mag(emu/g),MSME_Ap_Temp (C),MSME_Ap_Mag(emu/g),MSME_Af_Temp (C),MSME_Af_Mag(emu/g),MSME_Reverse_average_rate(emu/gC),MSME_Reverse_integrated_magnetization_change(emu/g),MSME_Direct_MT_range(C),MSME_Reverse_MT_range(C),MSME_Hysteresis(C),MSME_Estimated_entropy_difference_(J/kg*K),"MSME_Tc(DSC)-Ms(SQUID,0.05T)",Hard_VHN
408,"Can, Karaman",,,,,,,,,136,Internal,Ran more than 100 cycles under 80 Mpa on this sample. On 04/08/2010 did 10 cycle TWSME testing on this sample.,0.0,0.0,0.0,0.0,0,0.0,0.0,0.0,0.0,0,0.0,0.0,0.0,0.0,0.0,0.0,0.0,0.0,0.0,0.0,24.5,0,25.0,0.0,0.0,0.0,0,0,0.0,0,0.0,1.0,0,49.5,0,0.0,0.0,0.0,0.0,20.0,0.0,20,0,0.0,92020,700.0,20.0,0.0,0,20.0,0.0,0,80.0,0,120,280,10.0,80,30,0.0,0.0,1,,,,,,,,,,,,,,,,,,,,,,,,,,,,,,,,,,,,160.5,,202.4,184.4,,215.5,13.1,55,,,,,,,,,1.5998,0.0073,,,,,,,,,,,,,,,,,,,,,,,,,,,,,,,,,,,,
409,"Can, Karaman",,,,,,,,,136,Internal,Ran more than 100 cycles under 80 Mpa on this sample. On 04/08/2010 did 10 cycle TWSME testing on this sample.,0.0,0.0,0.0,0.0,0,0.0,0.0,0.0,0.0,0,0.0,0.0,0.0,0.0,0.0,0.0,0.0,0.0,0.0,0.0,24.5,0,25.0,0.0,0.0,0.0,0,0,0.0,0,0.0,1.0,0,49.5,0,0.0,0.0,0.0,0.0,20.0,0.0,20,0,0.0,92020,700.0,20.0,0.0,0,20.0,0.0,0,80.0,0,120,280,10.0,90,30,0.0,0.0,1,,,,,,,,,,,,,,,,,,,,,,,,,,,,,,,,,,,,160.5,,202.4,184.4,,215.5,13.1,55,,,,,,,,,1.6077,0.0051,,,,,,,,,,,,,,,,,,,,,,,,,,,,,,,,,,,,
410,"Can, Karaman",,,,,,,,,136,Internal,Ran more than 100 cycles under 80 Mpa on this sample. On 04/08/2010 did 10 cycle TWSME testing on this sample.,0.0,0.0,0.0,0.0,0,0.0,0.0,0.0,0.0,0,0.0,0.0,0.0,0.0,0.0,0.0,0.0,0.0,0.0,0.0,24.5,0,25.0,0.0,0.0,0.0,0,0,0.0,0,0.0,1.0,0,49.5,0,0.0,0.0,0.0,0.0,20.0,0.0,20,0,0.0,92020,700.0,20.0,0.0,0,20.0,0.0,0,80.0,0,120,280,10.0,100,30,0.0,0.0,1,,,,,,,,,,,,,,,,,,,,,,,,,,,,,,,,,,,,160.5,,202.4,184.4,,215.5,13.1,55,,,,,,,,,1.6122,0.0083,,,,,,,,,,,,,,,,,,,,,,,,,,,,,,,,,,,,
411,"Can, Karaman",,,,,,,,,136,Internal,Ran more than 100 cycles under 80 Mpa on this sample. On 04/08/2010 did 10 cycle TWSME testing on this sample.,0.0,0.0,0.0,0.0,0,0.0,0.0,0.0,0.0,0,0.0,0.0,0.0,0.0,0.0,0.0,0.0,0.0,0.0,0.0,24.5,0,25.0,0.0,0.0,0.0,0,0,0.0,0,0.0,1.0,0,49.5,0,0.0,0.0,0.0,0.0,20.0,0.0,20,0,0.0,92020,700.0,20.0,0.0,0,20.0,0.0,0,80.0,0,120,280,10.0,40,30,0.0,0.0,1,,,,,,,,,,,,,,,,,,,,,,,,,,,,,,,,,,,,160.4,,202.4,184.1,,215.4,13,55,,,,,,,,,1.5899,0.0077,,,,,,,,,,,,,,,,,,,,,,,,,,,,,,,,,,,,
412,"Can, Karaman",,,,,,,,,137,Internal,Ran more than 100 cycles under 80 Mpa on this sample. On 04/09/2010 did 10 cycle TWSME testing on this sample.,0.0,0.0,0.0,0.0,0,0.0,0.0,0.0,0.0,0,0.0,0.0,0.0,0.0,0.0,0.0,0.0,0.0,0.0,0.0,24.5,0,25.0,0.0,0.0,0.0,0,0,0.5,0,0.0,0.0,0,50.0,0,0.0,0.0,0.0,0.0,20.0,0.0,20,0,0.0,92020,700.0,20.0,0.0,0,20.0,0.0,0,80.0,0,120,280,10.0,40,30,0.0,0.0,1,,,,,,,,,,,,,,,,,,,,,,,,,,,,,,,,,,,,159.3,,197.5,177.1,,208.1,10.6,48.8,,,,,,,,,1.63986,0.00864,,,,,,,,,,,,,,,,,,,,,,,,,,,,,,,,,,,,
413,"Can, Karaman",,,,,,,,,137,Internal,Ran more than 100 cycles under 80 Mpa on this sample. On 04/09/2010 did 10 cycle TWSME testing on this sample.,0.0,0.0,0.0,0.0,0,0.0,0.0,0.0,0.0,0,0.0,0.0,0.0,0.0,0.0,0.0,0.0,0.0,0.0,0.0,24.5,0,25.0,0.0,0.0,0.0,0,0,0.5,0,0.0,0.0,0,50.0,0,0.0,0.0,0.0,0.0,20.0,0.0,20,0,0.0,92020,700.0,20.0,0.0,0,20.0,0.0,0,80.0,0,120,280,10.0,30,30,0.0,0.0,1,,,,,,,,,,,,,,,,,,,,,,,,,,,,,,,,,,,,158.9,,195.1,177.1,,207.7,12.6,48.8,,,,,,,,,1.63131,0.01089,,,,,,,,,,,,,,,,,,,,,,,,,,,,,,,,,,,,
414,"Can, Karaman",,,,,,,,,136,Internal,Ran more than 100 cycles under 80 Mpa on this sample. On 04/08/2010 did 10 cycle TWSME testing on this sample.,0.0,0.0,0.0,0.0,0,0.0,0.0,0.0,0.0,0,0.0,0.0,0.0,0.0,0.0,0.0,0.0,0.0,0.0,0.0,24.5,0,25.0,0.0,0.0,0.0,0,0,0.0,0,0.0,1.0,0,49.5,0,0.0,0.0,0.0,0.0,20.0,0.0,20,0,0.0,92020,700.0,20.0,0.0,0,20.0,0.0,0,80.0,0,120,280,10.0,10,30,0.0,0.0,1,,,,,,,,,,,,,,,,,,,,,,,,,,,,,,,,,,,,158.3,,200.1,181.8,,212.8,12.7,54.5,,,,,,,,,1.5235,0.0198,,,,,,,,,,,,,,,,,,,,,,,,,,,,,,,,,,,,
415,"Can, Karaman",,,,,,,,,137,Internal,Ran more than 100 cycles under 80 Mpa on this sample. On 04/09/2010 did 10 cycle TWSME testing on this sample.,0.0,0.0,0.0,0.0,0,0.0,0.0,0.0,0.0,0,0.0,0.0,0.0,0.0,0.0,0.0,0.0,0.0,0.0,0.0,24.5,0,25.0,0.0,0.0,0.0,0,0,0.5,0,0.0,0.0,0,50.0,0,0.0,0.0,0.0,0.0,20.0,0.0,20,0,0.0,92020,700.0,20.0,0.0,0,20.0,0.0,0,80.0,0,120,280,10.0,50,30,0.0,0.0,1,,,,,,,,,,,,,,,,,,,,,,,,,,,,,,,,,,,,158.1,,197.5,177.7,,210.7,13.2,52.6,,,,,,,,,1.6557,0.0082,,,,,,,,,,,,,,,,,,,,,,,,,,,,,,,,,,,,
416,"Can, Karaman",,,,,,,,,137,Internal,Ran more than 100 cycles under 80 Mpa on this sample. On 04/09/2010 did 10 cycle TWSME testing on this sample.,0.0,0.0,0.0,0.0,0,0.0,0.0,0.0,0.0,0,0.0,0.0,0.0,0.0,0.0,0.0,0.0,0.0,0.0,0.0,24.5,0,25.0,0.0,0.0,0.0,0,0,0.5,0,0.0,0.0,0,50.0,0,0.0,0.0,0.0,0.0,20.0,0.0,20,0,0.0,92020,700.0,20.0,0.0,0,20.0,0.0,0,80.0,0,120,280,10.0,20,30,0.0,0.0,1,,,,,,,,,,,,,,,,,,,,,,,,,,,,,,,,,,,,158,,194.2,176.8,,206,11.8,48,,,,,,,,,1.61979,0.01431,,,,,,,,,,,,,,,,,,,,,,,,,,,,,,,,,,,,
417,"Can, Karaman",,,,,,,,,136,Internal,Ran more than 100 cycles under 80 Mpa on this sample. On 04/08/2010 did 10 cycle TWSME testing on this sample.,0.0,0.0,0.0,0.0,0,0.0,0.0,0.0,0.0,0,0.0,0.0,0.0,0.0,0.0,0.0,0.0,0.0,0.0,0.0,24.5,0,25.0,0.0,0.0,0.0,0,0,0.0,0,0.0,1.0,0,49.5,0,0.0,0.0,0.0,0.0,20.0,0.0,20,0,0.0,92020,700.0,20.0,0.0,0,20.0,0.0,0,80.0,0,120,280,10.0,9,30,0.0,0.0,1,,,,,,,,,,,,,,,,,,,,,,,,,,,,,,,,,,,,157.6,,199.4,181.8,,212.4,13,54.8,,,,,,,,,1.517,0.0226,,,,,,,,,,,,,,,,,,,,,,,,,,,,,,,,,,,,
418,"Can, Karaman",,,,,,,,,137,Internal,Ran more than 100 cycles under 80 Mpa on this sample. On 04/09/2010 did 10 cycle TWSME testing on this sample.,0.0,0.0,0.0,0.0,0,0.0,0.0,0.0,0.0,0,0.0,0.0,0.0,0.0,0.0,0.0,0.0,0.0,0.0,0.0,24.5,0,25.0,0.0,0.0,0.0,0,0,0.5,0,0.0,0.0,0,50.0,0,0.0,0.0,0.0,0.0,20.0,0.0,20,0,0.0,92020,700.0,20.0,0.0,0,20.0,0.0,0,80.0,0,120,280,10.0,60,30,0.0,0.0,1,,,,,,,,,,,,,,,,,,,,,,,,,,,,,,,,,,,,157.5,,197.2,178.5,,210.6,13.4,53.1,,,,,,,,,1.66702,0.00928,,,,,,,,,,,,,,,,,,,,,,,,,,,,,,,,,,,,
419,"Can, Karaman",,,,,,,,,137,Internal,Ran more than 100 cycles under 80 Mpa on this sample. On 04/09/2010 did 10 cycle TWSME testing on this sample.,0.0,0.0,0.0,0.0,0,0.0,0.0,0.0,0.0,0,0.0,0.0,0.0,0.0,0.0,0.0,0.0,0.0,0.0,0.0,24.5,0,25.0,0.0,0.0,0.0,0,0,0.5,0,0.0,0.0,0,50.0,0,0.0,0.0,0.0,0.0,20.0,0.0,20,0,0.0,92020,700.0,20.0,0.0,0,20.0,0.0,0,80.0,0,120,280,10.0,70,30,0.0,0.0,1,,,,,,,,,,,,,,,,,,,,,,,,,,,,,,,,,,,,157.5,,197.2,178.5,,210.6,13.4,53.1,,,,,,,,,1.66443,0.00967,,,,,,,,,,,,,,,,,,,,,,,,,,,,,,,,,,,,
420,"Can, Karaman",,,,,,,,,137,Internal,Ran more than 100 cycles under 80 Mpa on this sample. On 04/09/2010 did 10 cycle TWSME testing on this sample.,0.0,0.0,0.0,0.0,0,0.0,0.0,0.0,0.0,0,0.0,0.0,0.0,0.0,0.0,0.0,0.0,0.0,0.0,0.0,24.5,0,25.0,0.0,0.0,0.0,0,0,0.5,0,0.0,0.0,0,50.0,0,0.0,0.0,0.0,0.0,20.0,0.0,20,0,0.0,92020,700.0,20.0,0.0,0,20.0,0.0,0,80.0,0,120,280,10.0,80,30,0.0,0.0,1,,,,,,,,,,,,,,,,,,,,,,,,,,,,,,,,,,,,157.5,,197.2,178.5,,210.6,13.4,53.1,,,,,,,,,1.65722,0.00718,,,,,,,,,,,,,,,,,,,,,,,,,,,,,,,,,,,,
421,"Can, Karaman",,,,,,,,,137,Internal,Ran more than 100 cycles under 80 Mpa on this sample. On 04/09/2010 did 10 cycle TWSME testing on this sample.,0.0,0.0,0.0,0.0,0,0.0,0.0,0.0,0.0,0,0.0,0.0,0.0,0.0,0.0,0.0,0.0,0.0,0.0,0.0,24.5,0,25.0,0.0,0.0,0.0,0,0,0.5,0,0.0,0.0,0,50.0,0,0.0,0.0,0.0,0.0,20.0,0.0,20,0,0.0,92020,700.0,20.0,0.0,0,20.0,0.0,0,80.0,0,120,280,10.0,90,30,0.0,0.0,1,,,,,,,,,,,,,,,,,,,,,,,,,,,,,,,,,,,,157.5,,197.2,178.5,,210.6,13.4,53.1,,,,,,,,,1.65332,0.00718,,,,,,,,,,,,,,,,,,,,,,,,,,,,,,,,,,,,
422,"Can, Karaman",,,,,,,,,137,Internal,Ran more than 100 cycles under 80 Mpa on this sample. On 04/09/2010 did 10 cycle TWSME testing on this sample.,0.0,0.0,0.0,0.0,0,0.0,0.0,0.0,0.0,0,0.0,0.0,0.0,0.0,0.0,0.0,0.0,0.0,0.0,0.0,24.5,0,25.0,0.0,0.0,0.0,0,0,0.5,0,0.0,0.0,0,50.0,0,0.0,0.0,0.0,0.0,20.0,0.0,20,0,0.0,92020,700.0,20.0,0.0,0,20.0,0.0,0,80.0,0,120,280,10.0,100,30,0.0,0.0,1,,,,,,,,,,,,,,,,,,,,,,,,,,,,,,,,,,,,157.5,,197.2,178.5,,210.6,13.4,53.1,,,,,,,,,1.65291,0.00639,,,,,,,,,,,,,,,,,,,,,,,,,,,,,,,,,,,,
423,"Can, Karaman",,,,,,,,,136,Internal,Ran more than 100 cycles under 80 Mpa on this sample. On 04/08/2010 did 10 cycle TWSME testing on this sample.,0.0,0.0,0.0,0.0,0,0.0,0.0,0.0,0.0,0,0.0,0.0,0.0,0.0,0.0,0.0,0.0,0.0,0.0,0.0,24.5,0,25.0,0.0,0.0,0.0,0,0,0.0,0,0.0,1.0,0,49.5,0,0.0,0.0,0.0,0.0,20.0,0.0,20,0,0.0,92020,700.0,20.0,0.0,0,20.0,0.0,0,80.0,0,120,280,10.0,8,30,0.0,0.0,1,,,,,,,,,,,,,,,,,,,,,,,,,,,,,,,,,,,,157.4,,198.3,181.8,,211.8,13.5,54.4,,,,,,,,,1.5129,0.0271,,,,,,,,,,,,,,,,,,,,,,,,,,,,,,,,,,,,
424,"Can, Karaman",,,,,,,,,136,Internal,Ran more than 100 cycles under 80 Mpa on this sample. On 04/08/2010 did 10 cycle TWSME testing on this sample.,0.0,0.0,0.0,0.0,0,0.0,0.0,0.0,0.0,0,0.0,0.0,0.0,0.0,0.0,0.0,0.0,0.0,0.0,0.0,24.5,0,25.0,0.0,0.0,0.0,0,0,0.0,0,0.0,1.0,0,49.5,0,0.0,0.0,0.0,0.0,20.0,0.0,20,0,0.0,92020,700.0,20.0,0.0,0,20.0,0.0,0,80.0,0,120,280,10.0,7,30,0.0,0.0,1,,,,,,,,,,,,,,,,,,,,,,,,,,,,,,,,,,,,157.2,,197.2,181.8,,211.2,14,54,,,,,,,,,1.5021,0.0281,,,,,,,,,,,,,,,,,,,,,,,,,,,,,,,,,,,,
425,"Can, Karaman",,,,,,,,,136,Internal,Ran more than 100 cycles under 80 Mpa on this sample. On 04/08/2010 did 10 cycle TWSME testing on this sample.,0.0,0.0,0.0,0.0,0,0.0,0.0,0.0,0.0,0,0.0,0.0,0.0,0.0,0.0,0.0,0.0,0.0,0.0,0.0,24.5,0,25.0,0.0,0.0,0.0,0,0,0.0,0,0.0,1.0,0,49.5,0,0.0,0.0,0.0,0.0,20.0,0.0,20,0,0.0,92020,700.0,20.0,0.0,0,20.0,0.0,0,80.0,0,120,280,10.0,6,30,0.0,0.0,1,,,,,,,,,,,,,,,,,,,,,,,,,,,,,,,,,,,,157,,196.1,181.8,,210.6,14.5,53.6,,,,,,,,,1.4696,0.0334,,,,,,,,,,,,,,,,,,,,,,,,,,,,,,,,,,,,
426,"Can, Karaman",,,,,,,,,136,Internal,Ran more than 100 cycles under 80 Mpa on this sample. On 04/08/2010 did 10 cycle TWSME testing on this sample.,0.0,0.0,0.0,0.0,0,0.0,0.0,0.0,0.0,0,0.0,0.0,0.0,0.0,0.0,0.0,0.0,0.0,0.0,0.0,24.5,0,25.0,0.0,0.0,0.0,0,0,0.0,0,0.0,1.0,0,49.5,0,0.0,0.0,0.0,0.0,20.0,0.0,20,0,0.0,92020,700.0,20.0,0.0,0,20.0,0.0,0,80.0,0,120,280,10.0,5,30,0.0,0.0,1,,,,,,,,,,,,,,,,,,,,,,,,,,,,,,,,,,,,156.8,,195,181.8,,210,15,53.2,,,,,,,,,1.4581,0.0359,,,,,,,,,,,,,,,,,,,,,,,,,,,,,,,,,,,,
427,"Can, Karaman",,,,,,,,,136,Internal,Ran more than 100 cycles under 80 Mpa on this sample. On 04/08/2010 did 10 cycle TWSME testing on this sample.,0.0,0.0,0.0,0.0,0,0.0,0.0,0.0,0.0,0,0.0,0.0,0.0,0.0,0.0,0.0,0.0,0.0,0.0,0.0,24.5,0,25.0,0.0,0.0,0.0,0,0,0.0,0,0.0,1.0,0,49.5,0,0.0,0.0,0.0,0.0,20.0,0.0,20,0,0.0,92020,700.0,20.0,0.0,0,20.0,0.0,0,80.0,0,120,280,10.0,4,30,0.0,0.0,1,,,,,,,,,,,,,,,,,,,,,,,,,,,,,,,,,,,,156.6,,193.9,181.8,,209.4,15.5,52.8,,,,,,,,,1.4156,0.0422,,,,,,,,,,,,,,,,,,,,,,,,,,,,,,,,,,,,
428,"Can, Karaman",,,,,,,,,136,Internal,Ran more than 100 cycles under 80 Mpa on this sample. On 04/08/2010 did 10 cycle TWSME testing on this sample.,0.0,0.0,0.0,0.0,0,0.0,0.0,0.0,0.0,0,0.0,0.0,0.0,0.0,0.0,0.0,0.0,0.0,0.0,0.0,24.5,0,25.0,0.0,0.0,0.0,0,0,0.0,0,0.0,1.0,0,49.5,0,0.0,0.0,0.0,0.0,20.0,0.0,20,0,0.0,92020,700.0,20.0,0.0,0,20.0,0.0,0,80.0,0,120,280,10.0,3,30,0.0,0.0,1,,,,,,,,,,,,,,,,,,,,,,,,,,,,,,,,,,,,156.4,,192.8,181.7,,208.8,16,52.4,,,,,,,,,1.3615,0.0502,,,,,,,,,,,,,,,,,,,,,,,,,,,,,,,,,,,,
429,"Can, Karaman",,,,,,,,,136,Internal,Ran more than 100 cycles under 80 Mpa on this sample. On 04/08/2010 did 10 cycle TWSME testing on this sample.,0.0,0.0,0.0,0.0,0,0.0,0.0,0.0,0.0,0,0.0,0.0,0.0,0.0,0.0,0.0,0.0,0.0,0.0,0.0,24.5,0,25.0,0.0,0.0,0.0,0,0,0.0,0,0.0,1.0,0,49.5,0,0.0,0.0,0.0,0.0,20.0,0.0,20,0,0.0,92020,700.0,20.0,0.0,0,20.0,0.0,0,80.0,0,120,280,10.0,2,30,0.0,0.0,1,,,,,,,,,,,,,,,,,,,,,,,,,,,,,,,,,,,,156.2,,190.8,181.9,,208.2,17.4,52,,,,,,,,,1.2778,0.0622,,,,,,,,,,,,,,,,,,,,,,,,,,,,,,,,,,,,
430,"Can, Karaman",,,,,,,,,137,Internal,Ran more than 100 cycles under 80 Mpa on this sample. On 04/09/2010 did 10 cycle TWSME testing on this sample.,0.0,0.0,0.0,0.0,0,0.0,0.0,0.0,0.0,0,0.0,0.0,0.0,0.0,0.0,0.0,0.0,0.0,0.0,0.0,24.5,0,25.0,0.0,0.0,0.0,0,0,0.5,0,0.0,0.0,0,50.0,0,0.0,0.0,0.0,0.0,20.0,0.0,20,0,0.0,92020,700.0,20.0,0.0,0,20.0,0.0,0,80.0,0,120,280,10.0,10,30,0.0,0.0,1,,,,,,,,,,,,,,,,,,,,,,,,,,,,,,,,,,,,156.1,,190.8,175,,204.9,14.1,48.8,,,,,,,,,1.59627,0.02173,,,,,,,,,,,,,,,,,,,,,,,,,,,,,,,,,,,,
431,"Can, Karaman",,,,,,,,,136,Internal,Ran more than 100 cycles under 80 Mpa on this sample. On 04/08/2010 did 10 cycle TWSME testing on this sample.,0.0,0.0,0.0,0.0,0,0.0,0.0,0.0,0.0,0,0.0,0.0,0.0,0.0,0.0,0.0,0.0,0.0,0.0,0.0,24.5,0,25.0,0.0,0.0,0.0,0,0,0.0,0,0.0,1.0,0,49.5,0,0.0,0.0,0.0,0.0,20.0,0.0,20,0,0.0,92020,700.0,20.0,0.0,0,20.0,0.0,0,80.0,0,120,280,10.0,1,30,0.0,0.0,1,,,,,,,,,,,,,,,,,,,,,,,,,,,,,,,,,,,,156,,190.1,180.9,,206.9,16.8,50.9,,,,,,,,,1.1529,0.0834,,,,,,,,,,,,,,,,,,,,,,,,,,,,,,,,,,,,
432,"Can, Karaman",,,,,,,,,137,Internal,Ran more than 100 cycles under 80 Mpa on this sample. On 04/09/2010 did 10 cycle TWSME testing on this sample.,0.0,0.0,0.0,0.0,0,0.0,0.0,0.0,0.0,0,0.0,0.0,0.0,0.0,0.0,0.0,0.0,0.0,0.0,0.0,24.5,0,25.0,0.0,0.0,0.0,0,0,0.5,0,0.0,0.0,0,50.0,0,0.0,0.0,0.0,0.0,20.0,0.0,20,0,0.0,92020,700.0,20.0,0.0,0,20.0,0.0,0,80.0,0,120,280,10.0,9,30,0.0,0.0,1,,,,,,,,,,,,,,,,,,,,,,,,,,,,,,,,,,,,155.9,,190.2,175,,204.6,14.4,48.7,,,,,,,,,1.56729,0.02281,,,,,,,,,,,,,,,,,,,,,,,,,,,,,,,,,,,,
433,"Can, Karaman",,,,,,,,,137,Internal,Ran more than 100 cycles under 80 Mpa on this sample. On 04/09/2010 did 10 cycle TWSME testing on this sample.,0.0,0.0,0.0,0.0,0,0.0,0.0,0.0,0.0,0,0.0,0.0,0.0,0.0,0.0,0.0,0.0,0.0,0.0,0.0,24.5,0,25.0,0.0,0.0,0.0,0,0,0.5,0,0.0,0.0,0,50.0,0,0.0,0.0,0.0,0.0,20.0,0.0,20,0,0.0,92020,700.0,20.0,0.0,0,20.0,0.0,0,80.0,0,120,280,10.0,8,30,0.0,0.0,1,,,,,,,,,,,,,,,,,,,,,,,,,,,,,,,,,,,,155.6,,189.4,175,,204.2,14.8,48.6,,,,,,,,,1.57165,0.02505,,,,,,,,,,,,,,,,,,,,,,,,,,,,,,,,,,,,
434,"Can, Karaman",,,,,,,,,137,Internal,Ran more than 100 cycles under 80 Mpa on this sample. On 04/09/2010 did 10 cycle TWSME testing on this sample.,0.0,0.0,0.0,0.0,0,0.0,0.0,0.0,0.0,0,0.0,0.0,0.0,0.0,0.0,0.0,0.0,0.0,0.0,0.0,24.5,0,25.0,0.0,0.0,0.0,0,0,0.5,0,0.0,0.0,0,50.0,0,0.0,0.0,0.0,0.0,20.0,0.0,20,0,0.0,92020,700.0,20.0,0.0,0,20.0,0.0,0,80.0,0,120,280,10.0,7,30,0.0,0.0,1,,,,,,,,,,,,,,,,,,,,,,,,,,,,,,,,,,,,155.3,,188.6,175,,203.8,15.2,48.5,,,,,,,,,1.55719,0.03101,,,,,,,,,,,,,,,,,,,,,,,,,,,,,,,,,,,,
435,"Can, Karaman",,,,,,,,,137,Internal,Ran more than 100 cycles under 80 Mpa on this sample. On 04/09/2010 did 10 cycle TWSME testing on this sample.,0.0,0.0,0.0,0.0,0,0.0,0.0,0.0,0.0,0,0.0,0.0,0.0,0.0,0.0,0.0,0.0,0.0,0.0,0.0,24.5,0,25.0,0.0,0.0,0.0,0,0,0.5,0,0.0,0.0,0,50.0,0,0.0,0.0,0.0,0.0,20.0,0.0,20,0,0.0,92020,700.0,20.0,0.0,0,20.0,0.0,0,80.0,0,120,280,10.0,6,30,0.0,0.0,1,,,,,,,,,,,,,,,,,,,,,,,,,,,,,,,,,,,,155,,187.8,175,,203.4,15.6,48.4,,,,,,,,,1.54139,0.03341,,,,,,,,,,,,,,,,,,,,,,,,,,,,,,,,,,,,
436,"Can, Karaman",,,,,,,,,137,Internal,Ran more than 100 cycles under 80 Mpa on this sample. On 04/09/2010 did 10 cycle TWSME testing on this sample.,0.0,0.0,0.0,0.0,0,0.0,0.0,0.0,0.0,0,0.0,0.0,0.0,0.0,0.0,0.0,0.0,0.0,0.0,0.0,24.5,0,25.0,0.0,0.0,0.0,0,0,0.5,0,0.0,0.0,0,50.0,0,0.0,0.0,0.0,0.0,20.0,0.0,20,0,0.0,92020,700.0,20.0,0.0,0,20.0,0.0,0,80.0,0,120,280,10.0,5,30,0.0,0.0,1,,,,,,,,,,,,,,,,,,,,,,,,,,,,,,,,,,,,154.7,,187,175,,203,16,48.3,,,,,,,,,1.51885,0.03785,,,,,,,,,,,,,,,,,,,,,,,,,,,,,,,,,,,,
437,"Can, Karaman",,,,,,,,,137,Internal,Ran more than 100 cycles under 80 Mpa on this sample. On 04/09/2010 did 10 cycle TWSME testing on this sample.,0.0,0.0,0.0,0.0,0,0.0,0.0,0.0,0.0,0,0.0,0.0,0.0,0.0,0.0,0.0,0.0,0.0,0.0,0.0,24.5,0,25.0,0.0,0.0,0.0,0,0,0.5,0,0.0,0.0,0,50.0,0,0.0,0.0,0.0,0.0,20.0,0.0,20,0,0.0,92020,700.0,20.0,0.0,0,20.0,0.0,0,80.0,0,120,280,10.0,4,30,0.0,0.0,1,,,,,,,,,,,,,,,,,,,,,,,,,,,,,,,,,,,,154.4,,186.2,175,,202.6,16.4,48.2,,,,,,,,,1.49742,0.04518,,,,,,,,,,,,,,,,,,,,,,,,,,,,,,,,,,,,
438,"Can, Karaman",,,,,,,,,137,Internal,Ran more than 100 cycles under 80 Mpa on this sample. On 04/09/2010 did 10 cycle TWSME testing on this sample.,0.0,0.0,0.0,0.0,0,0.0,0.0,0.0,0.0,0,0.0,0.0,0.0,0.0,0.0,0.0,0.0,0.0,0.0,0.0,24.5,0,25.0,0.0,0.0,0.0,0,0,0.5,0,0.0,0.0,0,50.0,0,0.0,0.0,0.0,0.0,20.0,0.0,20,0,0.0,92020,700.0,20.0,0.0,0,20.0,0.0,0,80.0,0,120,280,10.0,3,30,0.0,0.0,1,,,,,,,,,,,,,,,,,,,,,,,,,,,,,,,,,,,,154.1,,185.4,175.5,,202.2,16.8,48.1,,,,,,,,,1.43915,0.05695,,,,,,,,,,,,,,,,,,,,,,,,,,,,,,,,,,,,
439,"Can, Karaman",,,,,,,,,137,Internal,Ran more than 100 cycles under 80 Mpa on this sample. On 04/09/2010 did 10 cycle TWSME testing on this sample.,0.0,0.0,0.0,0.0,0,0.0,0.0,0.0,0.0,0,0.0,0.0,0.0,0.0,0.0,0.0,0.0,0.0,0.0,0.0,24.5,0,25.0,0.0,0.0,0.0,0,0,0.5,0,0.0,0.0,0,50.0,0,0.0,0.0,0.0,0.0,20.0,0.0,20,0,0.0,92020,700.0,20.0,0.0,0,20.0,0.0,0,80.0,0,120,280,10.0,2,30,0.0,0.0,1,,,,,,,,,,,,,,,,,,,,,,,,,,,,,,,,,,,,153.8,,184,175.2,,200.5,16.5,46.7,,,,,,,,,1.35427,0.07243,,,,,,,,,,,,,,,,,,,,,,,,,,,,,,,,,,,,
440,"Can, Karaman",,,,,,,,,138,Internal,"Ran more than 100 cycles under 80 Mpa on this sample. On 04/18/2010 did 10 cycle TWSME testing on this sample. Sample had originally no holes. Kind of deformed this sample during hole drilling, before running TWSME tests. Will repeat this test. We have also done PE tests on this sample.",0.0,0.0,0.0,0.0,0,0.0,0.0,0.0,0.0,0,0.0,0.0,0.0,0.0,0.0,0.0,0.0,0.0,0.0,0.0,24.5,0,25.0,0.0,0.0,0.0,0,0,0.0,0,0.0,0.0,0,50.5,0,0.0,0.0,0.0,0.0,20.0,0.0,20,0,0.0,92020,700.0,20.0,0.0,0,20.0,0.0,0,80.0,0,120,280,10.0,20,30,0.0,0.0,1,,,,,,,,,,,,,,,,,,,,,,,,,,,,,,,,,,,,152.9,,178.5,173,,195.5,17,42.6,,,,,,,,,2.9796,0.0153,,,,,,,,,,,,,,,,,,,,,,,,,,,,,,,,,,,,
441,"Can, Karaman",,,,,,,,,137,Internal,Ran more than 100 cycles under 80 Mpa on this sample. On 04/09/2010 did 10 cycle TWSME testing on this sample.,0.0,0.0,0.0,0.0,0,0.0,0.0,0.0,0.0,0,0.0,0.0,0.0,0.0,0.0,0.0,0.0,0.0,0.0,0.0,24.5,0,25.0,0.0,0.0,0.0,0,0,0.5,0,0.0,0.0,0,50.0,0,0.0,0.0,0.0,0.0,20.0,0.0,20,0,0.0,92020,700.0,20.0,0.0,0,20.0,0.0,0,80.0,0,120,280,10.0,1,30,0.0,0.0,1,,,,,,,,,,,,,,,,,,,,,,,,,,,,,,,,,,,,152.4,,181.5,175.5,,199.1,17.6,46.7,,,,,,,,,1.13755,0.14175,,,,,,,,,,,,,,,,,,,,,,,,,,,,,,,,,,,,
442,"Can, Karaman",,,,,,,,,138,Internal,"Ran more than 100 cycles under 80 Mpa on this sample. On 04/18/2010 did 10 cycle TWSME testing on this sample. Sample had originally no holes. Kind of deformed this sample during hole drilling, before running TWSME tests. Will repeat this test. We have also done PE tests on this sample.",0.0,0.0,0.0,0.0,0,0.0,0.0,0.0,0.0,0,0.0,0.0,0.0,0.0,0.0,0.0,0.0,0.0,0.0,0.0,24.5,0,25.0,0.0,0.0,0.0,0,0,0.0,0,0.0,0.0,0,50.5,0,0.0,0.0,0.0,0.0,20.0,0.0,20,0,0.0,92020,700.0,20.0,0.0,0,20.0,0.0,0,80.0,0,120,280,10.0,10,30,0.0,0.0,1,,,,,,,,,,,,,,,,,,,,,,,,,,,,,,,,,,,,151,,175.6,172.4,,194.1,18.5,43.1,,,,,,,,,2.8725,0.0373,,,,,,,,,,,,,,,,,,,,,,,,,,,,,,,,,,,,
443,"Can, Karaman",,,,,,,,,138,Internal,"Ran more than 100 cycles under 80 Mpa on this sample. On 04/18/2010 did 10 cycle TWSME testing on this sample. Sample had originally no holes. Kind of deformed this sample during hole drilling, before running TWSME tests. Will repeat this test. We have also done PE tests on this sample.",0.0,0.0,0.0,0.0,0,0.0,0.0,0.0,0.0,0,0.0,0.0,0.0,0.0,0.0,0.0,0.0,0.0,0.0,0.0,24.5,0,25.0,0.0,0.0,0.0,0,0,0.0,0,0.0,0.0,0,50.5,0,0.0,0.0,0.0,0.0,20.0,0.0,20,0,0.0,92020,700.0,20.0,0.0,0,20.0,0.0,0,80.0,0,120,280,10.0,9,30,0.0,0.0,1,,,,,,,,,,,,,,,,,,,,,,,,,,,,,,,,,,,,150.7,,175.2,172.3,,193.8,18.6,43.1,,,,,,,,,2.8552,0.0419,,,,,,,,,,,,,,,,,,,,,,,,,,,,,,,,,,,,
444,"Can, Karaman",,,,,,,,,138,Internal,"Ran more than 100 cycles under 80 Mpa on this sample. On 04/18/2010 did 10 cycle TWSME testing on this sample. Sample had originally no holes. Kind of deformed this sample during hole drilling, before running TWSME tests. Will repeat this test. We have also done PE tests on this sample.",0.0,0.0,0.0,0.0,0,0.0,0.0,0.0,0.0,0,0.0,0.0,0.0,0.0,0.0,0.0,0.0,0.0,0.0,0.0,24.5,0,25.0,0.0,0.0,0.0,0,0,0.0,0,0.0,0.0,0,50.5,0,0.0,0.0,0.0,0.0,20.0,0.0,20,0,0.0,92020,700.0,20.0,0.0,0,20.0,0.0,0,80.0,0,120,280,10.0,8,30,0.0,0.0,1,,,,,,,,,,,,,,,,,,,,,,,,,,,,,,,,,,,,150.4,,174.7,172.3,,193.4,18.7,43,,,,,,,,,2.8606,0.0486,,,,,,,,,,,,,,,,,,,,,,,,,,,,,,,,,,,,
445,"Can, Karaman",,,,,,,,,138,Internal,"Ran more than 100 cycles under 80 Mpa on this sample. On 04/18/2010 did 10 cycle TWSME testing on this sample. Sample had originally no holes. Kind of deformed this sample during hole drilling, before running TWSME tests. Will repeat this test. We have also done PE tests on this sample.",0.0,0.0,0.0,0.0,0,0.0,0.0,0.0,0.0,0,0.0,0.0,0.0,0.0,0.0,0.0,0.0,0.0,0.0,0.0,24.5,0,25.0,0.0,0.0,0.0,0,0,0.0,0,0.0,0.0,0,50.5,0,0.0,0.0,0.0,0.0,20.0,0.0,20,0,0.0,92020,700.0,20.0,0.0,0,20.0,0.0,0,80.0,0,120,280,10.0,7,30,0.0,0.0,1,,,,,,,,,,,,,,,,,,,,,,,,,,,,,,,,,,,,150.1,,173.9,172.2,,192.8,18.9,42.7,,,,,,,,,2.8424,0.0533,,,,,,,,,,,,,,,,,,,,,,,,,,,,,,,,,,,,
446,"Can, Karaman",,,,,,,,,138,Internal,"Ran more than 100 cycles under 80 Mpa on this sample. On 04/18/2010 did 10 cycle TWSME testing on this sample. Sample had originally no holes. Kind of deformed this sample during hole drilling, before running TWSME tests. Will repeat this test. We have also done PE tests on this sample.",0.0,0.0,0.0,0.0,0,0.0,0.0,0.0,0.0,0,0.0,0.0,0.0,0.0,0.0,0.0,0.0,0.0,0.0,0.0,24.5,0,25.0,0.0,0.0,0.0,0,0,0.0,0,0.0,0.0,0,50.5,0,0.0,0.0,0.0,0.0,20.0,0.0,20,0,0.0,92020,700.0,20.0,0.0,0,20.0,0.0,0,80.0,0,120,280,10.0,6,30,0.0,0.0,1,,,,,,,,,,,,,,,,,,,,,,,,,,,,,,,,,,,,149.8,,173.2,172.1,,192.2,19,42.4,,,,,,,,,2.8189,0.0378,,,,,,,,,,,,,,,,,,,,,,,,,,,,,,,,,,,,
447,"Can, Karaman",,,,,,,,,138,Internal,"Ran more than 100 cycles under 80 Mpa on this sample. On 04/18/2010 did 10 cycle TWSME testing on this sample. Sample had originally no holes. Kind of deformed this sample during hole drilling, before running TWSME tests. Will repeat this test. We have also done PE tests on this sample.",0.0,0.0,0.0,0.0,0,0.0,0.0,0.0,0.0,0,0.0,0.0,0.0,0.0,0.0,0.0,0.0,0.0,0.0,0.0,24.5,0,25.0,0.0,0.0,0.0,0,0,0.0,0,0.0,0.0,0,50.5,0,0.0,0.0,0.0,0.0,20.0,0.0,20,0,0.0,92020,700.0,20.0,0.0,0,20.0,0.0,0,80.0,0,120,280,10.0,5,30,0.0,0.0,1,,,,,,,,,,,,,,,,,,,,,,,,,,,,,,,,,,,,149.4,,172.2,171.9,,191.5,19.3,42.1,,,,,,,,,2.7945,0.0662,,,,,,,,,,,,,,,,,,,,,,,,,,,,,,,,,,,,
448,"Can, Karaman",,,,,,,,,138,Internal,"Ran more than 100 cycles under 80 Mpa on this sample. On 04/18/2010 did 10 cycle TWSME testing on this sample. Sample had originally no holes. Kind of deformed this sample during hole drilling, before running TWSME tests. Will repeat this test. We have also done PE tests on this sample.",0.0,0.0,0.0,0.0,0,0.0,0.0,0.0,0.0,0,0.0,0.0,0.0,0.0,0.0,0.0,0.0,0.0,0.0,0.0,24.5,0,25.0,0.0,0.0,0.0,0,0,0.0,0,0.0,0.0,0,50.5,0,0.0,0.0,0.0,0.0,20.0,0.0,20,0,0.0,92020,700.0,20.0,0.0,0,20.0,0.0,0,80.0,0,120,280,10.0,4,30,0.0,0.0,1,,,,,,,,,,,,,,,,,,,,,,,,,,,,,,,,,,,,148.9,,170.9,171.7,,190.1,19.2,41.2,,,,,,,,,2.7025,0.0784,,,,,,,,,,,,,,,,,,,,,,,,,,,,,,,,,,,,
449,"Can, Karaman",,,,,,,,,138,Internal,"Ran more than 100 cycles under 80 Mpa on this sample. On 04/18/2010 did 10 cycle TWSME testing on this sample. Sample had originally no holes. Kind of deformed this sample during hole drilling, before running TWSME tests. Will repeat this test. We have also done PE tests on this sample.",0.0,0.0,0.0,0.0,0,0.0,0.0,0.0,0.0,0,0.0,0.0,0.0,0.0,0.0,0.0,0.0,0.0,0.0,0.0,24.5,0,25.0,0.0,0.0,0.0,0,0,0.0,0,0.0,0.0,0,50.5,0,0.0,0.0,0.0,0.0,20.0,0.0,20,0,0.0,92020,700.0,20.0,0.0,0,20.0,0.0,0,80.0,0,120,280,10.0,3,30,0.0,0.0,1,,,,,,,,,,,,,,,,,,,,,,,,,,,,,,,,,,,,148.6,,169,171.5,,188.8,19.8,40.2,,,,,,,,,2.5631,0.0985,,,,,,,,,,,,,,,,,,,,,,,,,,,,,,,,,,,,
450,"Can, Karaman",,,,,,,,,138,Internal,"Ran more than 100 cycles under 80 Mpa on this sample. On 04/18/2010 did 10 cycle TWSME testing on this sample. Sample had originally no holes. Kind of deformed this sample during hole drilling, before running TWSME tests. Will repeat this test. We have also done PE tests on this sample.",0.0,0.0,0.0,0.0,0,0.0,0.0,0.0,0.0,0,0.0,0.0,0.0,0.0,0.0,0.0,0.0,0.0,0.0,0.0,24.5,0,25.0,0.0,0.0,0.0,0,0,0.0,0,0.0,0.0,0,50.5,0,0.0,0.0,0.0,0.0,20.0,0.0,20,0,0.0,92020,700.0,20.0,0.0,0,20.0,0.0,0,80.0,0,120,280,10.0,2,30,0.0,0.0,1,,,,,,,,,,,,,,,,,,,,,,,,,,,,,,,,,,,,148.5,,167.2,171.3,,187.1,19.9,38.6,,,,,,,,,2.472,0.10564,,,,,,,,,,,,,,,,,,,,,,,,,,,,,,,,,,,,
451,"Can, Karaman",,,,,,,,,138,Internal,"Ran more than 100 cycles under 80 Mpa on this sample. On 04/18/2010 did 10 cycle TWSME testing on this sample. Sample had originally no holes. Kind of deformed this sample during hole drilling, before running TWSME tests. Will repeat this test. We have also done PE tests on this sample.",0.0,0.0,0.0,0.0,0,0.0,0.0,0.0,0.0,0,0.0,0.0,0.0,0.0,0.0,0.0,0.0,0.0,0.0,0.0,24.5,0,25.0,0.0,0.0,0.0,0,0,0.0,0,0.0,0.0,0,50.5,0,0.0,0.0,0.0,0.0,20.0,0.0,20,0,0.0,92020,700.0,20.0,0.0,0,20.0,0.0,0,80.0,0,120,280,10.0,1,30,0.0,0.0,1,,,,,,,,,,,,,,,,,,,,,,,,,,,,,,,,,,,,148.1,,165.2,171.1,,185,19.8,36.9,,,,,,,,,2.243,0.14726,,,,,,,,,,,,,,,,,,,,,,,,,,,,,,,,,,,,
452,"Can, Karaman",,,,,,,,,138,Internal,"Ran more than 100 cycles under 80 Mpa on this sample. On 04/18/2010 did 10 cycle TWSME testing on this sample. Sample had originally no holes. Kind of deformed this sample during hole drilling, before running TWSME tests. Will repeat this test. We have also done PE tests on this sample.",0.0,0.0,0.0,0.0,0,0.0,0.0,0.0,0.0,0,0.0,0.0,0.0,0.0,0.0,0.0,0.0,0.0,0.0,0.0,24.5,0,25.0,0.0,0.0,0.0,0,0,0.0,0,0.0,0.0,0,50.5,0,0.0,0.0,0.0,0.0,20.0,0.0,20,0,0.0,92020,700.0,20.0,0.0,0,20.0,0.0,0,80.0,0,120,280,10.0,100,10,0.0,0.0,2,,,,,,,,,,,,,,,,,,,,,,,,,,,,,,,,,,,,,,,,,,,,,,,,,,,,,,,,1.1764,2.4135,485.8,,368,,,,,,,,,,,,,,,,,,,,,,,,,,,,,
453,"Can, Karaman",,,,,,,,,138,Internal,"Ran more than 100 cycles under 80 Mpa on this sample. On 04/18/2010 did 10 cycle TWSME testing on this sample. Sample had originally no holes. Kind of deformed this sample during hole drilling, before running TWSME tests. Will repeat this test. We have also done PE tests on this sample.",0.0,0.0,0.0,0.0,0,0.0,0.0,0.0,0.0,0,0.0,0.0,0.0,0.0,0.0,0.0,0.0,0.0,0.0,0.0,24.5,0,25.0,0.0,0.0,0.0,0,0,0.0,0,0.0,0.0,0,50.5,0,0.0,0.0,0.0,0.0,20.0,0.0,20,0,0.0,92020,700.0,20.0,0.0,0,20.0,0.0,0,80.0,0,120,280,10.0,100,20,0.0,0.0,1,,,,,,,,,,,,,,,,,,,,,,,,,,,,,,,,,,,,,,,,,,,,,,,,,,,,,,,,0.92776,2.496,526.5,,478,,,,,,,,,,,,,,,,,,,,,,,,,,,,,
454,"Can, Karaman",,,,,,,,,46,Internal,,0.0,0.0,0.0,0.0,0,0.0,0.0,0.0,0.0,0,0.0,0.0,0.0,0.0,0.0,0.0,0.0,0.0,0.0,0.0,24.5,0,25.0,0.0,0.0,0.0,0,0,0.0,0,0.0,0.5,0,50.0,0,0.0,0.0,0.0,0.0,20.0,0.0,20,0,0.0,92020,700.0,20.0,0.0,0,20.0,0.0,0,100.0,0,120,240,10.0,4,30,0.0,0.0,1,,,,,,,,,,,,,,,,,,,,,,,,,,,,,,,,,,,,156,,170,179,,192.6,22.6,36.6,,,,,,,,,1.55,0.21,,,,,,,,,,,,,,,,,,,,,,,,,,,,,,,,,,,,
455,"Can, Karaman",,,,,,,,,174,Internal,,0.0,0.0,0.0,0.0,0,0.0,0.0,0.0,0.0,0,0.0,0.0,0.0,0.0,0.0,0.0,0.0,0.0,0.0,0.0,24.5,0,25.0,0.0,0.0,0.0,0,0,0.0,0,0.0,0.5,0,50.0,0,0.0,0.0,0.0,0.0,20.0,0.0,20,0,0.0,20,0.0,20.0,0.0,0,20.0,0.0,0,100.0,0,120,270,10.0,2,30,0.0,0.0,1,,,,,,,,,,,,,,,,,,,,,,,,,,,,,,,,,,,,150.7,,160.4,162.3,,174.4,14,23.7,,,,,,,,,1.552,0,,,,,,,,,,,,,,,,,,,,,,,,,,,,,,,,,,,,
456,"Can, Karaman",,,,,,,,,145,Internal,Ran 10 TWSME cycles on this,0.0,0.0,0.0,0.0,0,0.0,0.0,0.0,0.0,0,0.0,0.0,0.0,0.0,0.0,0.0,0.0,0.0,0.0,0.0,24.5,0,25.0,0.0,0.0,0.0,0,0,0.0,0,0.0,1.0,0,49.5,0,0.0,0.0,0.0,0.0,20.0,0.0,20,0,0.0,92020,700.0,20.0,0.0,0,20.0,0.0,0,150.0,0,120,280,10.0,100,30,0.0,0.0,1,,,,,,,,,,,,,,,,,,,,,,,,,,,,,,,,,,,,171.6,,207,196.8,,230.6,23.6,59,,,,,,,,,2.6637,0,,,,,,,,,,,,,,,,,,,,,,,,,,,,,,,,,,,,
457,"Can, Karaman",,,,,,,,,145,Internal,Ran 10 TWSME cycles on this,0.0,0.0,0.0,0.0,0,0.0,0.0,0.0,0.0,0,0.0,0.0,0.0,0.0,0.0,0.0,0.0,0.0,0.0,0.0,24.5,0,25.0,0.0,0.0,0.0,0,0,0.0,0,0.0,1.0,0,49.5,0,0.0,0.0,0.0,0.0,20.0,0.0,20,0,0.0,92020,700.0,20.0,0.0,0,20.0,0.0,0,150.0,0,120,280,10.0,9,30,0.0,0.0,1,,,,,,,,,,,,,,,,,,,,,,,,,,,,,,,,,,,,168.4,,205.4,195.2,,228.6,23.2,60.2,,,,,,,,,2.7744,0.0397,,,,,,,,,,,,,,,,,,,,,,,,,,,,,,,,,,,,
458,"Can, Karaman",,,,,,,,,145,Internal,Ran 10 TWSME cycles on this,0.0,0.0,0.0,0.0,0,0.0,0.0,0.0,0.0,0,0.0,0.0,0.0,0.0,0.0,0.0,0.0,0.0,0.0,0.0,24.5,0,25.0,0.0,0.0,0.0,0,0,0.0,0,0.0,1.0,0,49.5,0,0.0,0.0,0.0,0.0,20.0,0.0,20,0,0.0,92020,700.0,20.0,0.0,0,20.0,0.0,0,150.0,0,120,280,10.0,10,30,0.0,0.0,1,,,,,,,,,,,,,,,,,,,,,,,,,,,,,,,,,,,,168.4,,205.5,195.3,,228.8,23.3,60.4,,,,,,,,,2.765,0.0626,,,,,,,,,,,,,,,,,,,,,,,,,,,,,,,,,,,,
459,"Can, Karaman",,,,,,,,,145,Internal,Ran 10 TWSME cycles on this,0.0,0.0,0.0,0.0,0,0.0,0.0,0.0,0.0,0,0.0,0.0,0.0,0.0,0.0,0.0,0.0,0.0,0.0,0.0,24.5,0,25.0,0.0,0.0,0.0,0,0,0.0,0,0.0,1.0,0,49.5,0,0.0,0.0,0.0,0.0,20.0,0.0,20,0,0.0,92020,700.0,20.0,0.0,0,20.0,0.0,0,150.0,0,120,280,10.0,7,30,0.0,0.0,1,,,,,,,,,,,,,,,,,,,,,,,,,,,,,,,,,,,,168.3,,204.9,194.9,,227.9,23,59.6,,,,,,,,,2.7454,0.0603,,,,,,,,,,,,,,,,,,,,,,,,,,,,,,,,,,,,
460,"Can, Karaman",,,,,,,,,145,Internal,Ran 10 TWSME cycles on this,0.0,0.0,0.0,0.0,0,0.0,0.0,0.0,0.0,0,0.0,0.0,0.0,0.0,0.0,0.0,0.0,0.0,0.0,0.0,24.5,0,25.0,0.0,0.0,0.0,0,0,0.0,0,0.0,1.0,0,49.5,0,0.0,0.0,0.0,0.0,20.0,0.0,20,0,0.0,92020,700.0,20.0,0.0,0,20.0,0.0,0,150.0,0,120,280,10.0,8,30,0.0,0.0,1,,,,,,,,,,,,,,,,,,,,,,,,,,,,,,,,,,,,168.3,,205.2,195.1,,228.4,23.2,60.1,,,,,,,,,2.7494,0.0583,,,,,,,,,,,,,,,,,,,,,,,,,,,,,,,,,,,,
461,"Can, Karaman",,,,,,,,,145,Internal,Ran 10 TWSME cycles on this,0.0,0.0,0.0,0.0,0,0.0,0.0,0.0,0.0,0,0.0,0.0,0.0,0.0,0.0,0.0,0.0,0.0,0.0,0.0,24.5,0,25.0,0.0,0.0,0.0,0,0,0.0,0,0.0,1.0,0,49.5,0,0.0,0.0,0.0,0.0,20.0,0.0,20,0,0.0,92020,700.0,20.0,0.0,0,20.0,0.0,0,150.0,0,120,280,10.0,5,30,0.0,0.0,1,,,,,,,,,,,,,,,,,,,,,,,,,,,,,,,,,,,,168.2,,203.8,194.3,,226.2,22.4,58,,,,,,,,,2.7088,0.1095,,,,,,,,,,,,,,,,,,,,,,,,,,,,,,,,,,,,
462,"Can, Karaman",,,,,,,,,145,Internal,Ran 10 TWSME cycles on this,0.0,0.0,0.0,0.0,0,0.0,0.0,0.0,0.0,0,0.0,0.0,0.0,0.0,0.0,0.0,0.0,0.0,0.0,0.0,24.5,0,25.0,0.0,0.0,0.0,0,0,0.0,0,0.0,1.0,0,49.5,0,0.0,0.0,0.0,0.0,20.0,0.0,20,0,0.0,92020,700.0,20.0,0.0,0,20.0,0.0,0,150.0,0,120,280,10.0,6,30,0.0,0.0,1,,,,,,,,,,,,,,,,,,,,,,,,,,,,,,,,,,,,168.2,,204.4,194.6,,227.1,22.7,58.9,,,,,,,,,2.7159,0.083,,,,,,,,,,,,,,,,,,,,,,,,,,,,,,,,,,,,
463,"Can, Karaman",,,,,,,,,145,Internal,Ran 10 TWSME cycles on this,0.0,0.0,0.0,0.0,0,0.0,0.0,0.0,0.0,0,0.0,0.0,0.0,0.0,0.0,0.0,0.0,0.0,0.0,0.0,24.5,0,25.0,0.0,0.0,0.0,0,0,0.0,0,0.0,1.0,0,49.5,0,0.0,0.0,0.0,0.0,20.0,0.0,20,0,0.0,92020,700.0,20.0,0.0,0,20.0,0.0,0,150.0,0,120,280,10.0,4,30,0.0,0.0,1,,,,,,,,,,,,,,,,,,,,,,,,,,,,,,,,,,,,168.1,,203,193.8,,225.3,22.3,57.2,,,,,,,,,2.6981,0.1742,,,,,,,,,,,,,,,,,,,,,,,,,,,,,,,,,,,,
464,"Can, Karaman",,,,,,,,,145,Internal,Ran 10 TWSME cycles on this,0.0,0.0,0.0,0.0,0,0.0,0.0,0.0,0.0,0,0.0,0.0,0.0,0.0,0.0,0.0,0.0,0.0,0.0,0.0,24.5,0,25.0,0.0,0.0,0.0,0,0,0.0,0,0.0,1.0,0,49.5,0,0.0,0.0,0.0,0.0,20.0,0.0,20,0,0.0,92020,700.0,20.0,0.0,0,20.0,0.0,0,150.0,0,120,280,10.0,3,30,0.0,0.0,1,,,,,,,,,,,,,,,,,,,,,,,,,,,,,,,,,,,,168,,201.8,193,,223.7,21.9,55.7,,,,,,,,,2.7194,-0.0167,,,,,,,,,,,,,,,,,,,,,,,,,,,,,,,,,,,,
465,"Can, Karaman",,,,,,,,,145,Internal,Ran 10 TWSME cycles on this,0.0,0.0,0.0,0.0,0,0.0,0.0,0.0,0.0,0,0.0,0.0,0.0,0.0,0.0,0.0,0.0,0.0,0.0,0.0,24.5,0,25.0,0.0,0.0,0.0,0,0,0.0,0,0.0,1.0,0,49.5,0,0.0,0.0,0.0,0.0,20.0,0.0,20,0,0.0,92020,700.0,20.0,0.0,0,20.0,0.0,0,150.0,0,120,280,10.0,2,30,0.0,0.0,1,,,,,,,,,,,,,,,,,,,,,,,,,,,,,,,,,,,,167.8,,198,191.85,,221.6,23.6,53.8,,,,,,,,,2.4978,0.2106,,,,,,,,,,,,,,,,,,,,,,,,,,,,,,,,,,,,
466,"Can, Karaman",,,,,,,,,159,Internal,This test was conducted to see the effect of UCT on the resulting TWSME. Later ran 10 TWSME cycles on this material.,0.0,0.0,0.0,0.0,0,0.0,0.0,0.0,0.0,0,0.0,0.0,0.0,0.0,0.0,0.0,0.0,0.0,0.0,0.0,24.5,0,25.0,0.0,0.0,0.0,0,0,0.0,0,0.0,0.0,0,50.5,0,0.0,0.0,0.0,0.0,20.0,0.0,20,0,0.0,20,0.0,20.0,0.0,0,20.0,0.0,0,150.0,0,120,320,10.0,10,30,0.0,0.0,1,,,,,,,,,,,,,,,,,,,,,,,,,,,,,,,,,,,,167.8,,202.4,190.3,,221.9,19.5,54.1,,,,,,,,,2.8843,0.0483,,,,,,,,,,,,,,,,,,,,,,,,,,,,,,,,,,,,
467,"Can, Karaman",,,,,,,,,145,Internal,Ran 10 TWSME cycles on this,0.0,0.0,0.0,0.0,0,0.0,0.0,0.0,0.0,0,0.0,0.0,0.0,0.0,0.0,0.0,0.0,0.0,0.0,0.0,24.5,0,25.0,0.0,0.0,0.0,0,0,0.0,0,0.0,1.0,0,49.5,0,0.0,0.0,0.0,0.0,20.0,0.0,20,0,0.0,92020,700.0,20.0,0.0,0,20.0,0.0,0,150.0,0,120,280,10.0,1,30,0.0,0.0,1,,,,,,,,,,,,,,,,,,,,,,,,,,,,,,,,,,,,167.7,,191.2,190.2,,216.8,25.6,49.1,,,,,,,,,2.3022,0.4335,,,,,,,,,,,,,,,,,,,,,,,,,,,,,,,,,,,,
468,"Can, Karaman",,,,,,,,,159,Internal,This test was conducted to see the effect of UCT on the resulting TWSME. Later ran 10 TWSME cycles on this material.,0.0,0.0,0.0,0.0,0,0.0,0.0,0.0,0.0,0,0.0,0.0,0.0,0.0,0.0,0.0,0.0,0.0,0.0,0.0,24.5,0,25.0,0.0,0.0,0.0,0,0,0.0,0,0.0,0.0,0,50.5,0,0.0,0.0,0.0,0.0,20.0,0.0,20,0,0.0,20,0.0,20.0,0.0,0,20.0,0.0,0,150.0,0,120,320,10.0,8,30,0.0,0.0,1,,,,,,,,,,,,,,,,,,,,,,,,,,,,,,,,,,,,167.7,,201.9,189.8,,221.5,19.6,53.8,,,,,,,,,2.8735,0.0599,,,,,,,,,,,,,,,,,,,,,,,,,,,,,,,,,,,,
469,"Can, Karaman",,,,,,,,,159,Internal,This test was conducted to see the effect of UCT on the resulting TWSME. Later ran 10 TWSME cycles on this material.,0.0,0.0,0.0,0.0,0,0.0,0.0,0.0,0.0,0,0.0,0.0,0.0,0.0,0.0,0.0,0.0,0.0,0.0,0.0,24.5,0,25.0,0.0,0.0,0.0,0,0,0.0,0,0.0,0.0,0,50.5,0,0.0,0.0,0.0,0.0,20.0,0.0,20,0,0.0,20,0.0,20.0,0.0,0,20.0,0.0,0,150.0,0,120,320,10.0,9,30,0.0,0.0,1,,,,,,,,,,,,,,,,,,,,,,,,,,,,,,,,,,,,167.7,,202.1,190.1,,221.8,19.7,54.1,,,,,,,,,2.8812,0.0539,,,,,,,,,,,,,,,,,,,,,,,,,,,,,,,,,,,,
470,"Can, Karaman",,,,,,,,,159,Internal,This test was conducted to see the effect of UCT on the resulting TWSME. Later ran 10 TWSME cycles on this material.,0.0,0.0,0.0,0.0,0,0.0,0.0,0.0,0.0,0,0.0,0.0,0.0,0.0,0.0,0.0,0.0,0.0,0.0,0.0,24.5,0,25.0,0.0,0.0,0.0,0,0,0.0,0,0.0,0.0,0,50.5,0,0.0,0.0,0.0,0.0,20.0,0.0,20,0,0.0,20,0.0,20.0,0.0,0,20.0,0.0,0,150.0,0,120,320,10.0,7,30,0.0,0.0,1,,,,,,,,,,,,,,,,,,,,,,,,,,,,,,,,,,,,167.6,,201.8,189.6,,221.1,19.3,53.5,,,,,,,,,2.8671,0.069,,,,,,,,,,,,,,,,,,,,,,,,,,,,,,,,,,,,
471,"Can, Karaman",,,,,,,,,159,Internal,This test was conducted to see the effect of UCT on the resulting TWSME. Later ran 10 TWSME cycles on this material.,0.0,0.0,0.0,0.0,0,0.0,0.0,0.0,0.0,0,0.0,0.0,0.0,0.0,0.0,0.0,0.0,0.0,0.0,0.0,24.5,0,25.0,0.0,0.0,0.0,0,0,0.0,0,0.0,0.0,0,50.5,0,0.0,0.0,0.0,0.0,20.0,0.0,20,0,0.0,20,0.0,20.0,0.0,0,20.0,0.0,0,150.0,0,120,320,10.0,6,30,0.0,0.0,1,,,,,,,,,,,,,,,,,,,,,,,,,,,,,,,,,,,,167.5,,201.5,189.2,,220.8,19.3,53.3,,,,,,,,,2.8555,0.0781,,,,,,,,,,,,,,,,,,,,,,,,,,,,,,,,,,,,
472,"Can, Karaman",,,,,,,,,159,Internal,This test was conducted to see the effect of UCT on the resulting TWSME. Later ran 10 TWSME cycles on this material.,0.0,0.0,0.0,0.0,0,0.0,0.0,0.0,0.0,0,0.0,0.0,0.0,0.0,0.0,0.0,0.0,0.0,0.0,0.0,24.5,0,25.0,0.0,0.0,0.0,0,0,0.0,0,0.0,0.0,0,50.5,0,0.0,0.0,0.0,0.0,20.0,0.0,20,0,0.0,20,0.0,20.0,0.0,0,20.0,0.0,0,150.0,0,120,320,10.0,5,30,0.0,0.0,1,,,,,,,,,,,,,,,,,,,,,,,,,,,,,,,,,,,,167.4,,200.6,189.2,,220.4,19.8,53,,,,,,,,,2.8433,0.0923,,,,,,,,,,,,,,,,,,,,,,,,,,,,,,,,,,,,
473,"Can, Karaman",,,,,,,,,159,Internal,This test was conducted to see the effect of UCT on the resulting TWSME. Later ran 10 TWSME cycles on this material.,0.0,0.0,0.0,0.0,0,0.0,0.0,0.0,0.0,0,0.0,0.0,0.0,0.0,0.0,0.0,0.0,0.0,0.0,0.0,24.5,0,25.0,0.0,0.0,0.0,0,0,0.0,0,0.0,0.0,0,50.5,0,0.0,0.0,0.0,0.0,20.0,0.0,20,0,0.0,20,0.0,20.0,0.0,0,20.0,0.0,0,150.0,0,120,320,10.0,4,30,0.0,0.0,1,,,,,,,,,,,,,,,,,,,,,,,,,,,,,,,,,,,,167.2,,199.5,188.7,,219.9,20.4,52.7,,,,,,,,,2.8243,0.1168,,,,,,,,,,,,,,,,,,,,,,,,,,,,,,,,,,,,
474,"Can, Karaman",,,,,,,,,159,Internal,This test was conducted to see the effect of UCT on the resulting TWSME. Later ran 10 TWSME cycles on this material.,0.0,0.0,0.0,0.0,0,0.0,0.0,0.0,0.0,0,0.0,0.0,0.0,0.0,0.0,0.0,0.0,0.0,0.0,0.0,24.5,0,25.0,0.0,0.0,0.0,0,0,0.0,0,0.0,0.0,0,50.5,0,0.0,0.0,0.0,0.0,20.0,0.0,20,0,0.0,20,0.0,20.0,0.0,0,20.0,0.0,0,150.0,0,120,320,10.0,3,30,0.0,0.0,1,,,,,,,,,,,,,,,,,,,,,,,,,,,,,,,,,,,,167,,198.6,188.6,,218.8,20.2,51.8,,,,,,,,,2.792,0.1523,,,,,,,,,,,,,,,,,,,,,,,,,,,,,,,,,,,,
475,"Can, Karaman",,,,,,,,,159,Internal,This test was conducted to see the effect of UCT on the resulting TWSME. Later ran 10 TWSME cycles on this material.,0.0,0.0,0.0,0.0,0,0.0,0.0,0.0,0.0,0,0.0,0.0,0.0,0.0,0.0,0.0,0.0,0.0,0.0,0.0,24.5,0,25.0,0.0,0.0,0.0,0,0,0.0,0,0.0,0.0,0,50.5,0,0.0,0.0,0.0,0.0,20.0,0.0,20,0,0.0,20,0.0,20.0,0.0,0,20.0,0.0,0,150.0,0,120,320,10.0,2,30,0.0,0.0,1,,,,,,,,,,,,,,,,,,,,,,,,,,,,,,,,,,,,166.6,,196.8,188.1,,217.2,20.4,50.6,,,,,,,,,2.7414,0.174,,,,,,,,,,,,,,,,,,,,,,,,,,,,,,,,,,,,
476,"Can, Karaman",,,,,,,,,159,Internal,This test was conducted to see the effect of UCT on the resulting TWSME. Later ran 10 TWSME cycles on this material.,0.0,0.0,0.0,0.0,0,0.0,0.0,0.0,0.0,0,0.0,0.0,0.0,0.0,0.0,0.0,0.0,0.0,0.0,0.0,24.5,0,25.0,0.0,0.0,0.0,0,0,0.0,0,0.0,0.0,0,50.5,0,0.0,0.0,0.0,0.0,20.0,0.0,20,0,0.0,20,0.0,20.0,0.0,0,20.0,0.0,0,150.0,0,120,320,10.0,1,30,0.0,0.0,1,,,,,,,,,,,,,,,,,,,,,,,,,,,,,,,,,,,,166.4,,190.5,187.2,,215,24.5,48.6,,,,,,,,,2.5386,0.4038,,,,,,,,,,,,,,,,,,,,,,,,,,,,,,,,,,,,
477,"Can, Karaman",,,,,,,,,158,Internal,"We have repeated this high-cycle test. Later ran 10 cycle TWSME and work output tests on this sample. Followingly, ran 10 cycles under -50 Mpa compressive stress",0.0,0.0,0.0,0.0,0,0.0,0.0,0.0,0.0,0,0.0,0.0,0.0,0.0,0.0,0.0,0.0,0.0,0.0,0.0,24.5,0,25.0,0.0,0.0,0.0,0,0,0.0,0,0.0,0.0,0,50.5,0,0.0,0.0,0.0,0.0,20.0,0.0,20,0,0.0,20,0.0,20.0,0.0,0,20.0,0.0,0,150.0,0,120,280,10.0,100,30,0.0,0.0,1,,,,,,,,,,,,,,,,,,,,,,,,,,,,,,,,,,,,164.8,,213,192.5,,236.2,23.2,71.4,,,,,,,,,2.7037,0,,,,,,,,,,,,,,,,,,,,,,,,,,,,,,,,,,,,
478,"Can, Karaman",,,,,,,,,159,Internal,This test was conducted to see the effect of UCT on the resulting TWSME. Later ran 10 TWSME cycles on this material.,0.0,0.0,0.0,0.0,0,0.0,0.0,0.0,0.0,0,0.0,0.0,0.0,0.0,0.0,0.0,0.0,0.0,0.0,0.0,24.5,0,25.0,0.0,0.0,0.0,0,0,0.0,0,0.0,0.0,0,50.5,0,0.0,0.0,0.0,0.0,20.0,0.0,20,0,0.0,20,0.0,20.0,0.0,0,20.0,0.0,0,150.0,0,120,320,10.0,100,30,0.0,0.0,1,,,,,,,,,,,,,,,,,,,,,,,,,,,,,,,,,,,,164.5,,209.4,193.5,,234.4,25,69.9,,,,,,,,,2.9039,0,,,,,,,,,,,,,,,,,,,,,,,,,,,,,,,,,,,,
479,"Can, Karaman",,,,,,,,,158,Internal,"We have repeated this high-cycle test. Later ran 10 cycle TWSME and work output tests on this sample. Followingly, ran 10 cycles under -50 Mpa compressive stress",0.0,0.0,0.0,0.0,0,0.0,0.0,0.0,0.0,0,0.0,0.0,0.0,0.0,0.0,0.0,0.0,0.0,0.0,0.0,24.5,0,25.0,0.0,0.0,0.0,0,0,0.0,0,0.0,0.0,0,50.5,0,0.0,0.0,0.0,0.0,20.0,0.0,20,0,0.0,20,0.0,20.0,0.0,0,20.0,0.0,0,150.0,0,120,280,10.0,10,30,0.0,0.0,1,,,,,,,,,,,,,,,,,,,,,,,,,,,,,,,,,,,,164.2,,204.2,189.5,,224.3,20.1,60.1,,,,,,,,,2.6732,0.0514,,,,,,,,,,,,,,,,,,,,,,,,,,,,,,,,,,,,
480,"Can, Karaman",,,,,,,,,158,Internal,"We have repeated this high-cycle test. Later ran 10 cycle TWSME and work output tests on this sample. Followingly, ran 10 cycles under -50 Mpa compressive stress",0.0,0.0,0.0,0.0,0,0.0,0.0,0.0,0.0,0,0.0,0.0,0.0,0.0,0.0,0.0,0.0,0.0,0.0,0.0,24.5,0,25.0,0.0,0.0,0.0,0,0,0.0,0,0.0,0.0,0,50.5,0,0.0,0.0,0.0,0.0,20.0,0.0,20,0,0.0,20,0.0,20.0,0.0,0,20.0,0.0,0,150.0,0,120,280,10.0,8,30,0.0,0.0,1,,,,,,,,,,,,,,,,,,,,,,,,,,,,,,,,,,,,164.1,,203.6,189,,223.5,19.9,59.4,,,,,,,,,2.6419,0.0632,,,,,,,,,,,,,,,,,,,,,,,,,,,,,,,,,,,,
481,"Can, Karaman",,,,,,,,,158,Internal,"We have repeated this high-cycle test. Later ran 10 cycle TWSME and work output tests on this sample. Followingly, ran 10 cycles under -50 Mpa compressive stress",0.0,0.0,0.0,0.0,0,0.0,0.0,0.0,0.0,0,0.0,0.0,0.0,0.0,0.0,0.0,0.0,0.0,0.0,0.0,24.5,0,25.0,0.0,0.0,0.0,0,0,0.0,0,0.0,0.0,0,50.5,0,0.0,0.0,0.0,0.0,20.0,0.0,20,0,0.0,20,0.0,20.0,0.0,0,20.0,0.0,0,150.0,0,120,280,10.0,9,30,0.0,0.0,1,,,,,,,,,,,,,,,,,,,,,,,,,,,,,,,,,,,,164.1,,203.9,189.2,,223.9,20,59.8,,,,,,,,,2.6611,0.058,,,,,,,,,,,,,,,,,,,,,,,,,,,,,,,,,,,,
482,"Can, Karaman",,,,,,,,,158,Internal,"We have repeated this high-cycle test. Later ran 10 cycle TWSME and work output tests on this sample. Followingly, ran 10 cycles under -50 Mpa compressive stress",0.0,0.0,0.0,0.0,0,0.0,0.0,0.0,0.0,0,0.0,0.0,0.0,0.0,0.0,0.0,0.0,0.0,0.0,0.0,24.5,0,25.0,0.0,0.0,0.0,0,0,0.0,0,0.0,0.0,0,50.5,0,0.0,0.0,0.0,0.0,20.0,0.0,20,0,0.0,20,0.0,20.0,0.0,0,20.0,0.0,0,150.0,0,120,280,10.0,5,30,0.0,0.0,1,,,,,,,,,,,,,,,,,,,,,,,,,,,,,,,,,,,,164,,202.74,188,,221.8,19.06,57.8,,,,,,,,,2.6308,0.0909,,,,,,,,,,,,,,,,,,,,,,,,,,,,,,,,,,,,
