Repository: sinazadeh/CatBoost-SMAs

# CatBoost SMAs
This repository contains a sample implementation of using CatBoost for building a surrogate model for transformation temperatures of Shape Memory Alloys (SMAs). The sample code (found in [main.py](main.py)) showcases how CatBoost can be used to model this data and make predictions with a high degree of accuracy. The accompanying [raw_data.csv](raw_data.csv) file contains 4899 data points that can be used to train and validate the model. This data can also serve as a reference for researchers looking to explore the use of CatBoost in this particular field.

File: raw_data.csv (part 7 of 67)
termediate_a_(A),Micro_Intermediate_b,Micro_Intermediate_c,Micro_Intermediate_Space_Group,Micro_Martensite_Test_Temperature_Above_Af(Temp-Af),Micro_Martensite_Structure,Micro_Martensite_a_(A),Micro_Martensite_b,Micro_Martensite_c,Micro_Martensite_Beta,Micro_Martensite_Space_Group,Micro_Martensite_Sub-structure,Micro_Precipitate_Test_Temperature,Micro_Precipitate_Structure,Micro_Precipitate_Volume_Fraction,NeedsAttention,SME_Transforms,SME_Mf,SME_Mp,SME_Ms,SME_As,SME_Ap,SME_Af,SME_Thermal_Hysteresis,SME_Transformation_Range,SME_RfM,SME_RfA,SME_dH(MA)(J/g),SME_dH(AM)(J/g),SME_dH(AR)(J/G),SME_dS(MA)(J/kgK),SME_dS(AM)(J/kgK),SME_dS(AR)(J/kgK),SME_epsilonAct(%),SME_epsilonIrr(%),SME_Failure(FatigueTest),SME_Bend_Recovery(%),SE_R.Strain(%),SE_Strain_Max(%),SE_Stress_Max(MPa),SE_Mf_Stress,SE_Ms_Stress,SE_As_Stress,SE_Af_Stress,SE_M_Yield,SE_A_Yield,MSME_Magnetization (emu/g),MSME_Magnetization Change (AM)(emu/g),MSME_Magnetization Change (MA)(emu/g),MSME_Mf Temp (Â°C),MSME_Mf Mag (emu/g),MSME_Mp Temp (Â°C),MSME_Mp Mag (emu/g),MSME_Ms_Temp(C),MSME_Ms_Mag(emu/g),MSME_Direct average rate (emu/gÂ°C),MSME_Direct_integrated_magnetization_change(emu/g),MSME_As_Temp(C),MSME_As_Mag(emu/g),MSME_Ap_Temp (C),MSME_Ap_Mag(emu/g),MSME_Af_Temp (C),MSME_Af_Mag(emu/g),MSME_Reverse_average_rate(emu/gC),MSME_Reverse_integrated_magnetization_change(emu/g),MSME_Direct_MT_range(C),MSME_Reverse_MT_range(C),MSME_Hysteresis(C),MSME_Estimated_entropy_difference_(J/kg*K),"MSME_Tc(DSC)-Ms(SQUID,0.05T)",Hard_VHN
483,"Can, Karaman",,,,,,,,,158,Internal,"We have repeated this high-cycle test. Later ran 10 cycle TWSME and work output tests on this sample. Followingly, ran 10 cycles under -50 Mpa compressive stress",0.0,0.0,0.0,0.0,0,0.0,0.0,0.0,0.0,0,0.0,0.0,0.0,0.0,0.0,0.0,0.0,0.0,0.0,0.0,24.5,0,25.0,0.0,0.0,0.0,0,0,0.0,0,0.0,0.0,0,50.5,0,0.0,0.0,0.0,0.0,20.0,0.0,20,0,0.0,20,0.0,20.0,0.0,0,20.0,0.0,0,150.0,0,120,280,10.0,6,30,0.0,0.0,1,,,,,,,,,,,,,,,,,,,,,,,,,,,,,,,,,,,,164,,202.9,188.4,,222.7,19.8,58.7,,,,,,,,,2.6369,0.0933,,,,,,,,,,,,,,,,,,,,,,,,,,,,,,,,,,,,
484,"Can, Karaman",,,,,,,,,158,Internal,"We have repeated this high-cycle test. Later ran 10 cycle TWSME and work output tests on this sample. Followingly, ran 10 cycles under -50 Mpa compressive stress",0.0,0.0,0.0,0.0,0,0.0,0.0,0.0,0.0,0,0.0,0.0,0.0,0.0,0.0,0.0,0.0,0.0,0.0,0.0,24.5,0,25.0,0.0,0.0,0.0,0,0,0.0,0,0.0,0.0,0,50.5,0,0.0,0.0,0.0,0.0,20.0,0.0,20,0,0.0,20,0.0,20.0,0.0,0,20.0,0.0,0,150.0,0,120,280,10.0,7,30,0.0,0.0,1,,,,,,,,,,,,,,,,,,,,,,,,,,,,,,,,,,,,164,,203.1,188.7,,223.1,20,59.1,,,,,,,,,2.6442,0.0777,,,,,,,,,,,,,,,,,,,,,,,,,,,,,,,,,,,,
485,"Can, Karaman",,,,,,,,,158,Internal,"We have repeated this high-cycle test. Later ran 10 cycle TWSME and work output tests on this sample. Followingly, ran 10 cycles under -50 Mpa compressive stress",0.0,0.0,0.0,0.0,0,0.0,0.0,0.0,0.0,0,0.0,0.0,0.0,0.0,0.0,0.0,0.0,0.0,0.0,0.0,24.5,0,25.0,0.0,0.0,0.0,0,0,0.0,0,0.0,0.0,0,50.5,0,0.0,0.0,0.0,0.0,20.0,0.0,20,0,0.0,20,0.0,20.0,0.0,0,20.0,0.0,0,150.0,0,120,280,10.0,3,30,0.0,0.0,1,,,,,,,,,,,,,,,,,,,,,,,,,,,,,,,,,,,,163.9,,200.4,187.1,,219.4,19,55.5,,,,,,,,,2.5926,0.1462,,,,,,,,,,,,,,,,,,,,,,,,,,,,,,,,,,,,
486,"Can, Karaman",,,,,,,,,158,Internal,"We have repeated this high-cycle test. Later ran 10 cycle TWSME and work output tests on this sample. Followingly, ran 10 cycles under -50 Mpa compressive stress",0.0,0.0,0.0,0.0,0,0.0,0.0,0.0,0.0,0,0.0,0.0,0.0,0.0,0.0,0.0,0.0,0.0,0.0,0.0,24.5,0,25.0,0.0,0.0,0.0,0,0,0.0,0,0.0,0.0,0,50.5,0,0.0,0.0,0.0,0.0,20.0,0.0,20,0,0.0,20,0.0,20.0,0.0,0,20.0,0.0,0,150.0,0,120,280,10.0,4,30,0.0,0.0,1,,,,,,,,,,,,,,,,,,,,,,,,,,,,,,,,,,,,163.9,,202.4,187.6,,220.3,17.9,56.4,,,,,,,,,2.6054,0.1141,,,,,,,,,,,,,,,,,,,,,,,,,,,,,,,,,,,,
487,"Can, Karaman",,,,,,,,,158,Internal,"We have repeated this high-cycle test. Later ran 10 cycle TWSME and work output tests on this sample. Followingly, ran 10 cycles under -50 Mpa compressive stress",0.0,0.0,0.0,0.0,0,0.0,0.0,0.0,0.0,0,0.0,0.0,0.0,0.0,0.0,0.0,0.0,0.0,0.0,0.0,24.5,0,25.0,0.0,0.0,0.0,0,0,0.0,0,0.0,0.0,0,50.5,0,0.0,0.0,0.0,0.0,20.0,0.0,20,0,0.0,20,0.0,20.0,0.0,0,20.0,0.0,0,150.0,0,120,280,10.0,2,30,0.0,0.0,1,,,,,,,,,,,,,,,,,,,,,,,,,,,,,,,,,,,,163.8,,198.5,186.6,,218.2,19.7,54.4,,,,,,,,,2.5504,0.20804,,,,,,,,,,,,,,,,,,,,,,,,,,,,,,,,,,,,
488,"Can, Karaman",,,,,,,,,158,Internal,"We have repeated this high-cycle test. Later ran 10 cycle TWSME and work output tests on this sample. Followingly, ran 10 cycles under -50 Mpa compressive stress",0.0,0.0,0.0,0.0,0,0.0,0.0,0.0,0.0,0,0.0,0.0,0.0,0.0,0.0,0.0,0.0,0.0,0.0,0.0,24.5,0,25.0,0.0,0.0,0.0,0,0,0.0,0,0.0,0.0,0,50.5,0,0.0,0.0,0.0,0.0,20.0,0.0,20,0,0.0,20,0.0,20.0,0.0,0,20.0,0.0,0,150.0,0,120,280,10.0,1,30,0.0,0.0,1,,,,,,,,,,,,,,,,,,,,,,,,,,,,,,,,,,,,163.4,,192.8,185.2,,215,22.2,51.6,,,,,,,,,2.39274,0.34585,,,,,,,,,,,,,,,,,,,,,,,,,,,,,,,,,,,,
489,"Can, Karaman",,,,,,,,,160,Internal,We repeated test because we got unexpectedly high TWSME strains from the previous sample.,0.0,0.0,0.0,0.0,0,0.0,0.0,0.0,0.0,0,0.0,0.0,0.0,0.0,0.0,0.0,0.0,0.0,0.0,0.0,24.5,0,25.0,0.0,0.0,0.0,0,0,0.5,0,0.0,0.0,0,50.0,0,0.0,0.0,0.0,0.0,20.0,0.0,20,0,0.0,20,0.0,20.0,0.0,0,20.0,0.0,0,150.0,0,120,280,10.0,100,30,0.0,0.0,1,,,,,,,,,,,,,,,,,,,,,,,,,,,,,,,,,,,,160.6,,199.9,184.4,,221.7,21.8,61.1,,,,,,,,,4.167,0,,,,,,,,,,,,,,,,,,,,,,,,,,,,,,,,,,,,
490,"Can, Karaman",,,,,,,,,160,Internal,We repeated test because we got unexpectedly high TWSME strains from the previous sample.,0.0,0.0,0.0,0.0,0,0.0,0.0,0.0,0.0,0,0.0,0.0,0.0,0.0,0.0,0.0,0.0,0.0,0.0,0.0,24.5,0,25.0,0.0,0.0,0.0,0,0,0.5,0,0.0,0.0,0,50.0,0,0.0,0.0,0.0,0.0,20.0,0.0,20,0,0.0,20,0.0,20.0,0.0,0,20.0,0.0,0,150.0,0,120,280,10.0,10,30,0.0,0.0,1,,,,,,,,,,,,,,,,,,,,,,,,,,,,,,,,,,,,157.2,,196.4,181.8,,216.7,20.3,59.5,,,,,,,,,4.0177,0.0634,,,,,,,,,,,,,,,,,,,,,,,,,,,,,,,,,,,,
491,"Can, Karaman",,,,,,,,,160,Internal,We repeated test because we got unexpectedly high TWSME strains from the previous sample.,0.0,0.0,0.0,0.0,0,0.0,0.0,0.0,0.0,0,0.0,0.0,0.0,0.0,0.0,0.0,0.0,0.0,0.0,0.0,24.5,0,25.0,0.0,0.0,0.0,0,0,0.5,0,0.0,0.0,0,50.0,0,0.0,0.0,0.0,0.0,20.0,0.0,20,0,0.0,20,0.0,20.0,0.0,0,20.0,0.0,0,150.0,0,120,280,10.0,1,30,0.0,0.0,1,,,,,,,,,,,,,,,,,,,,,,,,,,,,,,,,,,,,157.1,,181.9,178.5,,204.5,22.6,47.4,,,,,,,,,3.6469,0.5056,,,,,,,,,,,,,,,,,,,,,,,,,,,,,,,,,,,,
492,"Can, Karaman",,,,,,,,,160,Internal,We repeated test because we got unexpectedly high TWSME strains from the previous sample.,0.0,0.0,0.0,0.0,0,0.0,0.0,0.0,0.0,0,0.0,0.0,0.0,0.0,0.0,0.0,0.0,0.0,0.0,0.0,24.5,0,25.0,0.0,0.0,0.0,0,0,0.5,0,0.0,0.0,0,50.0,0,0.0,0.0,0.0,0.0,20.0,0.0,20,0,0.0,20,0.0,20.0,0.0,0,20.0,0.0,0,150.0,0,120,280,10.0,9,30,0.0,0.0,1,,,,,,,,,,,,,,,,,,,,,,,,,,,,,,,,,,,,157.1,,196.1,181.7,,216.1,20,59,,,,,,,,,4.0143,0.0693,,,,,,,,,,,,,,,,,,,,,,,,,,,,,,,,,,,,
493,"Can, Karaman",,,,,,,,,160,Internal,We repeated test because we got unexpectedly high TWSME strains from the previous sample.,0.0,0.0,0.0,0.0,0,0.0,0.0,0.0,0.0,0,0.0,0.0,0.0,0.0,0.0,0.0,0.0,0.0,0.0,0.0,24.5,0,25.0,0.0,0.0,0.0,0,0,0.5,0,0.0,0.0,0,50.0,0,0.0,0.0,0.0,0.0,20.0,0.0,20,0,0.0,20,0.0,20.0,0.0,0,20.0,0.0,0,150.0,0,120,280,10.0,8,30,0.0,0.0,1,,,,,,,,,,,,,,,,,,,,,,,,,,,,,,,,,,,,157,,195.7,181.6,,215.6,19.9,58.6,,,,,,,,,4.0097,0.0809,,,,,,,,,,,,,,,,,,,,,,,,,,,,,,,,,,,,
494,"Can, Karaman",,,,,,,,,160,Internal,We repeated test because we got unexpectedly high TWSME strains from the previous sample.,0.0,0.0,0.0,0.0,0,0.0,0.0,0.0,0.0,0,0.0,0.0,0.0,0.0,0.0,0.0,0.0,0.0,0.0,0.0,24.5,0,25.0,0.0,0.0,0.0,0,0,0.5,0,0.0,0.0,0,50.0,0,0.0,0.0,0.0,0.0,20.0,0.0,20,0,0.0,20,0.0,20.0,0.0,0,20.0,0.0,0,150.0,0,120,280,10.0,7,30,0.0,0.0,1,,,,,,,,,,,,,,,,,,,,,,,,,,,,,,,,,,,,156.8,,195,181.4,,215,20,58.2,,,,,,,,,4.0073,0.0891,,,,,,,,,,,,,,,,,,,,,,,,,,,,,,,,,,,,
495,"Can, Karaman",,,,,,,,,46,Internal,,0.0,0.0,0.0,0.0,0,0.0,0.0,0.0,0.0,0,0.0,0.0,0.0,0.0,0.0,0.0,0.0,0.0,0.0,0.0,24.5,0,25.0,0.0,0.0,0.0,0,0,0.0,0,0.0,0.5,0,50.0,0,0.0,0.0,0.0,0.0,20.0,0.0,20,0,0.0,92020,700.0,20.0,0.0,0,20.0,0.0,0,150.0,0,120,240,10.0,6,30,0.0,0.0,1,,,,,,,,,,,,,,,,,,,,,,,,,,,,,,,,,,,,156.5,,179,182.5,,200,21,43.5,,,,,,,,,2.07,0.21,,,,,,,,,,,,,,,,,,,,,,,,,,,,,,,,,,,,
496,"Can, Karaman",,,,,,,,,160,Internal,We repeated test because we got unexpectedly high TWSME strains from the previous sample.,0.0,0.0,0.0,0.0,0,0.0,0.0,0.0,0.0,0,0.0,0.0,0.0,0.0,0.0,0.0,0.0,0.0,0.0,0.0,24.5,0,25.0,0.0,0.0,0.0,0,0,0.5,0,0.0,0.0,0,50.0,0,0.0,0.0,0.0,0.0,20.0,0.0,20,0,0.0,20,0.0,20.0,0.0,0,20.0,0.0,0,150.0,0,120,280,10.0,2,30,0.0,0.0,1,,,,,,,,,,,,,,,,,,,,,,,,,,,,,,,,,,,,156.4,,189.4,179.2,,209.5,20.1,53.1,,,,,,,,,3.8511,0.2866,,,,,,,,,,,,,,,,,,,,,,,,,,,,,,,,,,,,
497,"Can, Karaman",,,,,,,,,160,Internal,We repeated test because we got unexpectedly high TWSME strains from the previous sample.,0.0,0.0,0.0,0.0,0,0.0,0.0,0.0,0.0,0,0.0,0.0,0.0,0.0,0.0,0.0,0.0,0.0,0.0,0.0,24.5,0,25.0,0.0,0.0,0.0,0,0,0.5,0,0.0,0.0,0,50.0,0,0.0,0.0,0.0,0.0,20.0,0.0,20,0,0.0,20,0.0,20.0,0.0,0,20.0,0.0,0,150.0,0,120,280,10.0,6,30,0.0,0.0,1,,,,,,,,,,,,,,,,,,,,,,,,,,,,,,,,,,,,156.2,,194.4,181.1,,214.3,19.9,58.1,,,,,,,,,4.0003,0.1071,,,,,,,,,,,,,,,,,,,,,,,,,,,,,,,,,,,,
498,"Can, Karaman",,,,,,,,,160,Internal,We repeated test because we got unexpectedly high TWSME strains from the previous sample.,0.0,0.0,0.0,0.0,0,0.0,0.0,0.0,0.0,0,0.0,0.0,0.0,0.0,0.0,0.0,0.0,0.0,0.0,0.0,24.5,0,25.0,0.0,0.0,0.0,0,0,0.5,0,0.0,0.0,0,50.0,0,0.0,0.0,0.0,0.0,20.0,0.0,20,0,0.0,20,0.0,20.0,0.0,0,20.0,0.0,0,150.0,0,120,280,10.0,3,30,0.0,0.0,1,,,,,,,,,,,,,,,,,,,,,,,,,,,,,,,,,,,,155.5,,191.3,179.7,,210.9,19.6,55.4,,,,,,,,,3.9271,0.1956,,,,,,,,,,,,,,,,,,,,,,,,,,,,,,,,,,,,
499,"Can, Karaman",,,,,,,,,160,Internal,We repeated test because we got unexpectedly high TWSME strains from the previous sample.,0.0,0.0,0.0,0.0,0,0.0,0.0,0.0,0.0,0,0.0,0.0,0.0,0.0,0.0,0.0,0.0,0.0,0.0,0.0,24.5,0,25.0,0.0,0.0,0.0,0,0,0.5,0,0.0,0.0,0,50.0,0,0.0,0.0,0.0,0.0,20.0,0.0,20,0,0.0,20,0.0,20.0,0.0,0,20.0,0.0,0,150.0,0,120,280,10.0,5,30,0.0,0.0,1,,,,,,,,,,,,,,,,,,,,,,,,,,,,,,,,,,,,155.5,,193.4,180.8,,213.4,20,57.9,,,,,,,,,3.9872,0.1239,,,,,,,,,,,,,,,,,,,,,,,,,,,,,,,,,,,,
500,"Can, Karaman",,,,,,,,,160,Internal,We repeated test because we got unexpectedly high TWSME strains from the previous sample.,0.0,0.0,0.0,0.0,0,0.0,0.0,0.0,0.0,0,0.0,0.0,0.0,0.0,0.0,0.0,0.0,0.0,0.0,0.0,24.5,0,25.0,0.0,0.0,0.0,0,0,0.5,0,0.0,0.0,0,50.0,0,0.0,0.0,0.0,0.0,20.0,0.0,20,0,0.0,20,0.0,20.0,0.0,0,20.0,0.0,0,150.0,0,120,280,10.0,4,30,0.0,0.0,1,,,,,,,,,,,,,,,,,,,,,,,,,,,,,,,,,,,,154.4,,192.3,180.5,,212.7,20.4,58.3,,,,,,,,,3.9676,0.1502,,,,,,,,,,,,,,,,,,,,,,,,,,,,,,,,,,,,
501,"Can, Karaman",,,,,,,,,174,Internal,,0.0,0.0,0.0,0.0,0,0.0,0.0,0.0,0.0,0,0.0,0.0,0.0,0.0,0.0,0.0,0.0,0.0,0.0,0.0,24.5,0,25.0,0.0,0.0,0.0,0,0,0.0,0,0.0,0.5,0,50.0,0,0.0,0.0,0.0,0.0,20.0,0.0,20,0,0.0,20,0.0,20.0,0.0,0,20.0,0.0,0,150.0,0,120,270,10.0,3,30,0.0,0.0,1,,,,,,,,,,,,,,,,,,,,,,,,,,,,,,,,,,,,150.2,,171,163.7,,193.7,22.7,43.5,,,,,,,,,2.098,0,,,,,,,,,,,,,,,,,,,,,,,,,,,,,,,,,,,,
502,"Can, Karaman",,,,,,,,,65,Internal,,0.0,0.0,0.0,0.0,0,0.0,0.0,0.0,0.0,0,0.0,0.0,0.0,0.0,0.0,0.0,0.0,0.0,0.0,0.0,24.5,0,25.0,0.0,0.0,0.0,0,0,0.5,0,0.0,0.0,0,50.0,0,0.0,0.0,0.0,0.0,20.0,0.0,20,0,0.0,92020,700.0,20.0,0.0,0,20.0,0.0,0,200.0,0,120,280,10.0,5,30,0.0,0.0,1,,,,,,,,,,,,,,,,,,,,,,,,,,,,,,,,,,,,164.7,,199.2,182.5,,219.8,20.6,55.1,,,,,,,,,3.29908,0.13092,,,,,,,,,,,,,,,,,,,,,,,,,,,,,,,,,,,,
503,"Can, Karaman",,,,,,,,,65,Internal,,0.0,0.0,0.0,0.0,0,0.0,0.0,0.0,0.0,0,0.0,0.0,0.0,0.0,0.0,0.0,0.0,0.0,0.0,0.0,24.5,0,25.0,0.0,0.0,0.0,0,0,0.5,0,0.0,0.0,0,50.0,0,0.0,0.0,0.0,0.0,20.0,0.0,20,0,0.0,92020,700.0,20.0,0.0,0,20.0,0.0,0,200.0,0,120,280,10.0,7,30,0.0,0.0,1,,,,,,,,,,,,,,,,,,,,,,,,,,,,,,,,,,,,164.5,,198.9,182.8,,220.8,21.9,56.3,,,,,,,,,3.3305,0.0902,,,,,,,,,,,,,,,,,,,,,,,,,,,,,,,,,,,,
504,"Can, Karaman",,,,,,,,,65,Internal,,0.0,0.0,0.0,0.0,0,0.0,0.0,0.0,0.0,0,0.0,0.0,0.0,0.0,0.0,0.0,0.0,0.0,0.0,0.0,24.5,0,25.0,0.0,0.0,0.0,0,0,0.5,0,0.0,0.0,0,50.0,0,0.0,0.0,0.0,0.0,20.0,0.0,20,0,0.0,92020,700.0,20.0,0.0,0,20.0,0.0,0,200.0,0,120,280,10.0,10,30,0.0,0.0,1,,,,,,,,,,,,,,,,,,,,,,,,,,,,,,,,,,,,164.1,,200.3,183.2,,220.1,19.8,56,,,,,,,,,3.3592,0.055,,,,,,,,,,,,,,,,,,,,,,,,,,,,,,,,,,,,
505,"Can, Karaman",,,,,,,,,65,Internal,,0.0,0.0,0.0,0.0,0,0.0,0.0,0.0,0.0,0,0.0,0.0,0.0,0.0,0.0,0.0,0.0,0.0,0.0,0.0,24.5,0,25.0,0.0,0.0,0.0,0,0,0.5,0,0.0,0.0,0,50.0,0,0.0,0.0,0.0,0.0,20.0,0.0,20,0,0.0,92020,700.0,20.0,0.0,0,20.0,0.0,0,200.0,0,120,280,10.0,6,30,0.0,0.0,1,,,,,,,,,,,,,,,,,,,,,,,,,,,,,,,,,,,,164,,198.9,182.5,,218.8,19.9,54.8,,,,,,,,,3.33291,0.10489,,,,,,,,,,,,,,,,,,,,,,,,,,,,,,,,,,,,
506,"Can, Karaman",,,,,,,,,65,Internal,,0.0,0.0,0.0,0.0,0,0.0,0.0,0.0,0.0,0,0.0,0.0,0.0,0.0,0.0,0.0,0.0,0.0,0.0,0.0,24.5,0,25.0,0.0,0.0,0.0,0,0,0.5,0,0.0,0.0,0,50.0,0,0.0,0.0,0.0,0.0,20.0,0.0,20,0,0.0,92020,700.0,20.0,0.0,0,20.0,0.0,0,200.0,0,120,280,10.0,4,30,0.0,0.0,1,,,,,,,,,,,,,,,,,,,,,,,,,,,,,,,,,,,,163.5,,198.4,182,,219.5,21.1,56,,,,,,,,,3.30294,0.12176,,,,,,,,,,,,,,,,,,,,,,,,,,,,,,,,,,,,
507,"Can, Karaman",,,,,,,,,65,Internal,,0.0,0.0,0.0,0.0,0,0.0,0.0,0.0,0.0,0,0.0,0.0,0.0,0.0,0.0,0.0,0.0,0.0,0.0,0.0,24.5,0,25.0,0.0,0.0,0.0,0,0,0.5,0,0.0,0.0,0,50.0,0,0.0,0.0,0.0,0.0,20.0,0.0,20,0,0.0,92020,700.0,20.0,0.0,0,20.0,0.0,0,200.0,0,120,280,10.0,9,30,0.0,0.0,1,,,,,,,,,,,,,,,,,,,,,,,,,,,,,,,,,,,,163.1,,200.6,182.1,,220.2,19.6,57.1,,,,,,,,,3.3554,0.064,,,,,,,,,,,,,,,,,,,,,,,,,,,,,,,,,,,,
508,"Can, Karaman",,,,,,,,,65,Internal,,0.0,0.0,0.0,0.0,0,0.0,0.0,0.0,0.0,0,0.0,0.0,0.0,0.0,0.0,0.0,0.0,0.0,0.0,0.0,24.5,0,25.0,0.0,0.0,0.0,0,0,0.5,0,0.0,0.0,0,50.0,0,0.0,0.0,0.0,0.0,20.0,0.0,20,0,0.0,92020,700.0,20.0,0.0,0,20.0,0.0,0,200.0,0,120,280,10.0,8,30,0.0,0.0,1,,,,,,,,,,,,,,,,,,,,,,,,,,,,,,,,,,,,163,,200.3,182.3,,219.8,19.5,56.8,,,,,,,,,3.3556,0.066,,,,,,,,,,,,,,,,,,,,,,,,,,,,,,,,,,,,
509,"Can, Karaman",,,,,,,,,65,Internal,,0.0,0.0,0.0,0.0,0,0.0,0.0,0.0,0.0,0,0.0,0.0,0.0,0.0,0.0,0.0,0.0,0.0,0.0,0.0,24.5,0,25.0,0.0,0.0,0.0,0,0,0.5,0,0.0,0.0,0,50.0,0,0.0,0.0,0.0,0.0,20.0,0.0,20,0,0.0,92020,700.0,20.0,0.0,0,20.0,0.0,0,200.0,0,120,280,10.0,3,30,0.0,0.0,1,,,,,,,,,,,,,,,,,,,,,,,,,,,,,,,,,,,,162.9,,197,181.6,,219.3,22.3,56.4,,,,,,,,,3.25402,0.19148,,,,,,,,,,,,,,,,,,,,,,,,,,,,,,,,,,,,
510,"Can, Karaman",,,,,,,,,65,Internal,,0.0,0.0,0.0,0.0,0,0.0,0.0,0.0,0.0,0,0.0,0.0,0.0,0.0,0.0,0.0,0.0,0.0,0.0,0.0,24.5,0,25.0,0.0,0.0,0.0,0,0,0.5,0,0.0,0.0,0,50.0,0,0.0,0.0,0.0,0.0,20.0,0.0,20,0,0.0,92020,700.0,20.0,0.0,0,20.0,0.0,0,200.0,0,120,280,10.0,1,30,0.0,0.0,1,,,,,,,,,,,,,,,,,,,,,,,,,,,,,,,,,,,,162.8,,186,182.9,,215,29,52.2,,,,,,,,,2.9831,0.5769,,,,,,,,,,,,,,,,,,,,,,,,,,,,,,,,,,,,
511,"Can, Karaman",,,,,,,,,65,Internal,,0.0,0.0,0.0,0.0,0,0.0,0.0,0.0,0.0,0,0.0,0.0,0.0,0.0,0.0,0.0,0.0,0.0,0.0,0.0,24.5,0,25.0,0.0,0.0,0.0,0,0,0.5,0,0.0,0.0,0,50.0,0,0.0,0.0,0.0,0.0,20.0,0.0,20,0,0.0,92020,700.0,20.0,0.0,0,20.0,0.0,0,200.0,0,120,280,10.0,2,30,0.0,0.0,1,,,,,,,,,,,,,,,,,,,,,,,,,,,,,,,,,,,,162.8,,195,182.3,,217.1,22.1,54.3,,,,,,,,,3.1837,0.307,,,,,,,,,,,,,,,,,,,,,,,,,,,,,,,,,,,,
512,"Can, Karaman",,,,,,,,,46,Internal,,0.0,0.0,0.0,0.0,0,0.0,0.0,0.0,0.0,0,0.0,0.0,0.0,0.0,0.0,0.0,0.0,0.0,0.0,0.0,24.5,0,25.0,0.0,0.0,0.0,0,0,0.0,0,0.0,0.5,0,50.0,0,0.0,0.0,0.0,0.0,20.0,0.0,20,0,0.0,92020,700.0,20.0,0.0,0,20.0,0.0,0,200.0,0,120,240,10.0,8,30,0.0,0.0,1,,,,,,,,,,,,,,,,,,,,,,,,,,,,,,,,,,,,158,,190,189,,210,20,52,,,,,,,,,2.32,0.26,,,,,,,,,,,,,,,,,,,,,,,,,,,,,,,,,,,,
513,"Can, Karaman",,,,,,,,,174,Internal,,0.0,0.0,0.0,0.0,0,0.0,0.0,0.0,0.0,0,0.0,0.0,0.0,0.0,0.0,0.0,0.0,0.0,0.0,0.0,24.5,0,25.0,0.0,0.0,0.0,0,0,0.0,0,0.0,0.5,0,50.0,0,0.0,0.0,0.0,0.0,20.0,0.0,20,0,0.0,20,0.0,20.0,0.0,0,20.0,0.0,0,200.0,0,120,270,10.0,4,30,0.0,0.0,1,,,,,,,,,,,,,,,,,,,,,,,,,,,,,,,,,,,,150.4,,177.8,166.8,,201.2,23.4,50.8,,,,,,,,,2.417,0.34,,,,,,,,,,,,,,,,,,,,,,,,,,,,,,,,,,,,
514,"Can, Karaman",,,,,,,,,174,Internal,,0.0,0.0,0.0,0.0,0,0.0,0.0,0.0,0.0,0,0.0,0.0,0.0,0.0,0.0,0.0,0.0,0.0,0.0,0.0,24.5,0,25.0,0.0,0.0,0.0,0,0,0.0,0,0.0,0.5,0,50.0,0,0.0,0.0,0.0,0.0,20.0,0.0,20,0,0.0,20,0.0,20.0,0.0,0,20.0,0.0,0,250.0,0,120,270,10.0,5,30,0.0,0.0,1,,,,,,,,,,,,,,,,,,,,,,,,,,,,,,,,,,,,147.7,,186.9,170.3,,208.3,21.4,60.6,,,,,,,,,2.612,0.445,,,,,,,,,,,,,,,,,,,,,,,,,,,,,,,,,,,,
515,"Can, Karaman",,,,,,,,,174,Internal,,0.0,0.0,0.0,0.0,0,0.0,0.0,0.0,0.0,0,0.0,0.0,0.0,0.0,0.0,0.0,0.0,0.0,0.0,0.0,24.5,0,25.0,0.0,0.0,0.0,0,0,0.0,0,0.0,0.5,0,50.0,0,0.0,0.0,0.0,0.0,20.0,0.0,20,0,0.0,20,0.0,20.0,0.0,0,20.0,0.0,0,300.0,0,120,270,10.0,6,30,0.0,0.0,1,,,,,,,,,,,,,,,,,,,,,,,,,,,,,,,,,,,,145,,193.3,176,,221.1,27.8,76.1,,,,,,,,,2.758,0.78477,,,,,,,,,,,,,,,,,,,,,,,,,,,,,,,,,,,,
516,"Can, Karaman",,,,,,,,,147,Internal,100 cycles under 150MPa. Did 10 TWSME cycles later.,0.0,0.0,0.0,0.0,0,0.0,0.0,0.0,0.0,0,0.0,0.0,0.0,0.0,0.0,0.0,0.0,0.0,0.0,0.0,25.0,0,25.0,0.0,0.0,0.0,0,0,0.5,0,0.0,0.0,0,49.5,0,0.0,0.0,0.0,0.0,20.0,0.0,20,0,0.0,92020,700.0,20.0,0.0,0,20.0,0.0,0,0.0,0,120,280,10.0,3,30,0.0,0.0,1,,,,,,,,,,,,,,,,,,,,,,,,,,,,,,,,,,,,,,,,,,,,,,,,,,,,,,,,,,,,,,,,,,,,,,,,,,,,,,,,,,,,,,,,,
517,"Can, Karaman",,,,,,,,,148,Internal,Sample failed after 30 cycles. GET THE DATA from FRANCO.,0.0,0.0,0.0,0.0,0,0.0,0.0,0.0,0.0,0,0.0,0.0,0.0,0.0,0.0,0.0,0.0,0.0,0.0,0.0,24.5,0,25.0,0.0,0.0,0.0,0,0,0.0,0,0.0,0.0,0,50.5,0,0.0,0.0,0.0,0.0,20.0,0.0,20,0,0.0,92020,700.0,20.0,0.0,0,20.0,0.0,0,0.0,0,120,280,10.0,3,30,0.0,0.0,1,,,,,,,,,,,,,,,,,,,,,,,,,,,,,,,,,,,,,,,,,,,,,,,,,,,,,,,,,,,,,,,,,,,,,,,,,,,,,,,,,,,,,,,,,
518,"Can, Karaman",,,,,,,,,149,Internal,Sample failed after 25 cycles. GET THE DATA from FRANCO.,0.0,0.0,0.0,0.0,0,0.0,0.0,0.0,0.0,0,0.0,0.0,0.0,0.0,0.0,0.0,0.0,0.0,0.0,0.0,24.5,0,25.0,0.0,0.0,0.0,0,0,0.0,0,0.0,1.0,0,49.5,0,0.0,0.0,0.0,0.0,20.0,0.0,20,0,0.0,92020,700.0,20.0,0.0,0,20.0,0.0,0,0.0,0,120,280,10.0,3,30,0.0,0.0,1,,,,,,,,,,,,,,,,,,,,,,,,,,,,,,,,,,,,,,,,,,,,,,,,,,,,,,,,,,,,,,,,,,,,,,,,,,,,,,,,,,,,,,,,,
519,"Can, Karaman",,,,,,,,,150,Internal,Later ran compressive load bias test on this sample to measure work output.,0.0,0.0,0.0,0.0,0,0.0,0.0,0.0,0.0,0,0.0,0.0,0.0,0.0,0.0,0.0,0.0,0.0,0.0,0.0,24.5,0,25.0,0.0,0.0,0.0,0,0,0.0,0,0.0,0.0,0,50.5,0,0.0,0.0,0.0,0.0,20.0,0.0,20,0,0.0,92020,700.0,20.0,0.0,0,20.0,0.0,0,0.0,0,120,280,10.0,3,30,0.0,0.0,1,,,,,,,,,,,,,,,,,,,,,,,,,,,,,,,,,,,,,,,,,,,,,,,,,,,,,,,,,,,,,,,,,,,,,,,,,,,,,,,,,,,,,,,,,
520,"Can, Karaman",,,,,,,,,151,Internal,Later ran blocking stress test on this sample. Later ran compressive load bias test on this sample to measure work output.,0.0,0.0,0.0,0.0,0,0.0,0.0,0.0,0.0,0,0.0,0.0,0.0,0.0,0.0,0.0,0.0,0.0,0.0,0.0,24.5,0,25.0,0.0,0.0,0.0,0,0,0.0,0,0.0,0.0,0,50.5,0,0.0,0.0,0.0,0.0,20.0,0.0,20,0,0.0,92020,700.0,20.0,0.0,0,20.0,0.0,0,0.0,0,120,280,10.0,3,30,0.0,0.0,1,,,,,,,,,,,,,,,,,,,,,,,,,,,,,,,,,,,,,,,,,,,,,,,,,,,,,,,,,,,,,,,,,,,,,,,,,,,,,,,,,,,,,,,,,
521,"Can, Karaman",,,,,,,,,152,Internal,"GET THE DATA, ran 10 TWSME cycles on this on 11/5/2010",0.0,0.0,0.0,0.0,0,0.0,0.0,0.0,0.0,0,0.0,0.0,0.0,0.0,0.0,0.0,0.0,0.0,0.0,0.0,24.5,0,25.0,0.0,0.0,0.0,0,0,0.0,0,0.0,1.0,0,49.5,0,0.0,0.0,0.0,0.0,20.0,0.0,20,0,0.0,92020,700.0,20.0,0.0,0,20.0,0.0,0,0.0,0,120,280,10.0,3,30,0.0,0.0,1,,,,,,,,,,,,,,,,,,,,,,,,,,,,,,,,,,,,,,,,,,,,,,,,,,,,,,,,,,,,,,,,,,,,,,,,,,,,,,,,,,,,,,,,,
522,"Can, Karaman",,,,,,,,,153,Internal,"GET THE DATA, ran 10 TWSME cycles on this on 11/5/2010",0.0,0.0,0.0,0.0,0,0.0,0.0,0.0,0.0,0,0.0,0.0,0.0,0.0,0.0,0.0,0.0,0.0,0.0,0.0,24.5,0,25.0,0.0,0.0,0.0,0,0,0.0,0,0.0,0.0,0,50.5,0,0.0,0.0,0.0,0.0,20.0,0.0,20,0,0.0,92020,700.0,20.0,0.0,0,20.0,0.0,0,0.0,0,120,280,10.0,3,30,0.0,0.0,1,,,,,,,,,,,,,,,,,,,,,,,,,,,,,,,,,,,,,,,,,,,,,,,,,,,,,,,,,,,,,,,,,,,,,,,,,,,,,,,,,,,,,,,,,
523,"Can, Karaman",,,,,,,,,154,Internal,"GET THE DATA, ran 10 TWSME cycles on this on 11/8/2010",0.0,0.0,0.0,0.0,0,0.0,0.0,0.0,0.0,0,0.0,0.0,0.0,0.0,0.0,0.0,0.0,0.0,0.0,0.0,24.5,0,25.0,0.0,0.0,0.0,0,0,0.5,0,0.0,0.0,0,50.0,0,0.0,0.0,0.0,0.0,20.0,0.0,20,0,0.0,92020,700.0,20.0,0.0,0,20.0,0.0,0,0.0,0,120,280,10.0,3,30,0.0,0.0,1,,,,,,,,,,,,,,,,,,,,,,,,,,,,,,,,,,,,,,,,,,,,,,,,,,,,,,,,,,,,,,,,,,,,,,,,,,,,,,,,,,,,,,,,,
524,"Can, Karaman",,,,,,,,,155,Internal,"GET THE DATA, ran 10 TWSME cycles on this on 11/7/2010. Also did Workoutput tests.",0.0,0.0,0.0,0.0,0,0.0,0.0,0.0,0.0,0,0.0,0.0,0.0,0.0,0.0,0.0,0.0,0.0,0.0,0.0,24.5,0,25.0,0.0,0.0,0.0,0,0,0.0,0,0.0,0.0,0,50.5,0,0.0,0.0,0.0,0.0,20.0,0.0,20,0,0.0,92020,700.0,20.0,0.0,0,20.0,0.0,0,0.0,0,120,280,10.0,3,30,0.0,0.0,1,,,,,,,,,,,,,,,,,,,,,,,,,,,,,,,,,,,,,,,,,,,,,,,,,,,,,,,,,,,,,,,,,,,,,,,,,,,,,,,,,,,,,,,,,
525,"Can, Karaman",,,,,,,,,128,Internal,We did this test at a strain rate 10 times the one we used in the previous test. We had problems with the extensometer when we were loading at smaller loading rates.,0.0,0.0,0.0,0.0,0,0.0,0.0,0.0,0.0,0,0.0,0.0,0.0,0.0,0.0,0.0,0.0,0.0,0.0,0.0,25.0,0,25.0,0.0,0.0,0.0,0,0,0.5,0,0.0,0.0,0,49.5,0,0.0,0.0,0.0,0.0,20.0,0.0,20,0,0.0,20,0.0,20.0,0.0,0,20.0,0.0,0,0.0,0,,,10.0,3,@133,0.0,0.0,1,,,,,,,,,,,,,,,,,,,,,,,,,,,,,,,,,,,,,,,,,,,,,,,,,,,,,,,,0,10,1816,,517,,,,,,,,,,,,,,,,,,,,,,,,,,,,,
526,"Salas, Karaman",,,,,,,,,,Internal,2016Q PC In13.5 FC,0.0,0.0,0.0,0.0,0,0.0,5.04,0.0,0.0,0,0.0,0.0,0.0,0.0,13.71,0.0,36.09,0.0,0.0,0.0,45.16,0,0.0,0.0,0.0,0.0,0,0,0.0,0,0.0,0.0,0,0.0,0,0.0,0.0,0.0,0.0,900.0,24.0,20,0,0.0,20,0.0,900.0,1.0,24,400.0,0.25,0,0.0,0,,,10.0,3,30,0.0,0.0,1,123.89,1,127,,,,,,,,,B2/L21,,,,Pm-3m/Fm-3m,,,,,,,,L10,,,,,P4/mmm,Modulations,,,,,,,,,,,,,,,,,,,,,,,,,,,,,,,,,,,19.03,100.36,101.61,-89.29,14.27,-53.48,92.06,-50.5,114.63,2.59,116.09,-56.61,12.32,-36.09,88.8,-33.87,113.94,4.47,114.04,38.79,22.74,17.01,,,
527,"Salas, Karaman",,,,,,,,,,Internal,2016Q PC In13.5 FC,0.0,0.0,0.0,0.0,0,0.0,5.04,0.0,0.0,0,0.0,0.0,0.0,0.0,13.71,0.0,36.09,0.0,0.0,0.0,45.16,0,0.0,0.0,0.0,0.0,0,0,0.0,0,0.0,0.0,0,0.0,0,0.0,0.0,0.0,0.0,900.0,24.0,20,0,0.0,20,0.0,900.0,1.0,24,400.0,0.5,0,0.0,0,,,10.0,3,30,0.0,0.0,1,123.86,1,127,,,,,,,,,B2/L21,,,,Pm-3m/Fm-3m,,,,,,,,L10,,,,,P4/mmm,Modulations,,,,,,,,,,,,,,,,,,,,,,,,,,,,,,,,,,,16.25,130.2,129.42,-59.58,11.19,-48.64,89.46,-45.51,141.39,9.25,147.67,-44.65,8.68,-34.54,82.5,-32.9,138.1,11.01,142.15,14.07,11.75,13.36,,,
528,"Salas, Karaman",,,,,,,,,,Internal,2016Q PC In13.5 FC,0.0,0.0,0.0,0.0,0,0.0,5.04,0.0,0.0,0,0.0,0.0,0.0,0.0,13.71,0.0,36.09,0.0,0.0,0.0,45.16,0,0.0,0.0,0.0,0.0,0,0,0.0,0,0.0,0.0,0,0.0,0,0.0,0.0,0.0,0.0,900.0,24.0,20,0,0.0,20,0.0,900.0,1.0,24,400.0,3.0,0,0.0,0,,,10.0,3,30,0.0,0.0,1,123.79,1,127,,,,,,,,,B2/L21,,,,Pm-3m/Fm-3m,,,,,,,,L10,,,,,P4/mmm,Modulations,,,,,,,,,,,,,,,,,,,,,,,,,,,,,,,,,,,19.61,110.3,107.57,-83.65,14.98,-53.55,87.9,-49.5,125.28,3.23,128.71,-49.54,13.58,-35.07,85.71,-32.74,121.16,6.4,121.48,34.15,16.8,17.62,,,
529,"Salas, Karaman",,,,,,,,,,Internal,2016Q PC In13.5 FC,0.0,0.0,0.0,0.0,0,0.0,5.04,0.0,0.0,0,0.0,0.0,0.0,0.0,13.71,0.0,36.09,0.0,0.0,0.0,45.16,0,0.0,0.0,0.0,0.0,0,0,0.0,0,0.0,0.0,0,0.0,0,0.0,0.0,0.0,0.0,900.0,24.0,20,0,0.0,20,0.0,900.0,1.0,24,400.0,24.0,0,0.0,0,,,10.0,3,30,0.0,0.0,1,123.69,1,127,,,,,,,,,B2/L21,,,,Pm-3m/Fm-3m,,,,,,,,L10,,,,,P4/mmm,Modulations,,,,,,,,,,,,,,,,,,,,,,,,,,,,,,,,,,,21.47,126.54,117.79,-89.51,16.66,-55.96,100.58,-54.34,143.2,3.6,139.69,-52.22,15,-35.62,87.2,-31.94,132.79,5.81,133.55,35.18,20.28,21.37,,,
530,"Salas, Karaman",,,,,,,,,,Internal,2016Q PC In13.5 FC,0.0,0.0,0.0,0.0,0,0.0,5.04,0.0,0.0,0,0.0,0.0,0.0,0.0,13.71,0.0,36.09,0.0,0.0,0.0,45.16,0,0.0,0.0,0.0,0.0,0,0,0.0,0,0.0,0.0,0,0.0,0,0.0,0.0,0.0,0.0,900.0,24.0,20,0,0.0,20,0.0,900.0,1.0,24,400.0,72.0,0,0.0,0,,,10.0,3,30,0.0,0.0,1,123.82,1,127,,,,,,,,,B2/L21,,,,Pm-3m/Fm-3m,,,,,,,,L10,,,,,P4/mmm,Modulations,,,,,,,,,,,,,,,,,,,,,,,,,,,,,,,,,,,24.21,111.73,106.48,-94.1,18.68,-57.12,100.62,-52.11,130.41,2.66,129.02,-55.4,16.91,-36.4,88.22,-33.17,123.39,4.79,120.65,41.99,22.23,19.83,,,
531,"Salas, Karaman",,,,,,,,,,Internal,2016Q PC In13.5 FC,0.0,0.0,0.0,0.0,0,0.0,5.04,0.0,0.0,0,0.0,0.0,0.0,0.0,13.71,0.0,36.09,0.0,0.0,0.0,45.16,0,0.0,0.0,0.0,0.0,0,0,0.0,0,0.0,0.0,0,0.0,0,0.0,0.0,0.0,0.0,900.0,24.0,20,0,0.0,20,0.0,900.0,1.0,24,450.0,0.25,0,0.0,0,,,10.0,3,30,0.0,0.0,1,120,1,127,,,,,,,,,B2/L21,,,,Pm-3m/Fm-3m,,,,,,,,L10,,,,,P4/mmm,Modulations,,,,,,,,,,,,,,,,,,,,,,,,,,,,,,,,,,,12.5,101.63,97.97,-49.12,9.32,-27.81,76.73,-24.82,110.94,4.18,114.4,-25.13,8.4,-14.46,67.66,-12.15,106.37,7.55,107.97,24.29,12.98,13.01,,,
532,"Salas, Karaman",,,,,,,,,,Internal,2016Q PC In13.5 FC,0.0,0.0,0.0,0.0,0,0.0,5.04,0.0,0.0,0,0.0,0.0,0.0,0.0,13.71,0.0,36.09,0.0,0.0,0.0,45.16,0,0.0,0.0,0.0,0.0,0,0,0.0,0,0.0,0.0,0,0.0,0,0.0,0.0,0.0,0.0,900.0,24.0,20,0,0.0,20,0.0,900.0,1.0,24,450.0,0.5,0,0.0,0,,,10.0,3,30,0.0,0.0,1,119.99,1,127,,,,,,,,,B2/L21,,,,Pm-3m/Fm-3m,,,,,,,,L10,,,,,P4/mmm,Modulations,,,,,,,,,,,,,,,,,,,,,,,,,,,,,,,,,,,11.8,110.43,108.96,-47.16,7.86,-27.71,81.35,-25.24,118.29,5.04,125.62,-24.33,7.37,-14.23,71.87,-12.08,116.34,8.9,117.21,21.92,12.24,13.32,,,
533,"Salas, Karaman",,,,,,,,,,Internal,2016Q PC In13.5 FC,0.0,0.0,0.0,0.0,0,0.0,5.04,0.0,0.0,0,0.0,0.0,0.0,0.0,13.71,0.0,36.09,0.0,0.0,0.0,45.16,0,0.0,0.0,0.0,0.0,0,0,0.0,0,0.0,0.0,0,0.0,0,0.0,0.0,0.0,0.0,900.0,24.0,20,0,0.0,20,0.0,900.0,1.0,24,450.0,3.0,0,0.0,0,,,10.0,3,30,0.0,0.0,1,119.78,1,127,,,,,,,,,B2/L21,,,,Pm-3m/Fm-3m,,,,,,,,L10,,,,,P4/mmm,Modulations,,,,,,,,,,,,,,,,,,,,,,,,,,,,,,,,,,,13,120.41,113.9,-49.62,10.7,-28.83,63.92,-24.61,131.11,4.81,133.11,-23.76,10.27,-13.33,83.18,-10.86,124.17,8.83,126.25,25.01,12.9,14.63,,,
534,"Salas, Karaman",,,,,,,,,,Internal,2016Q PC In13.5 FC,0.0,0.0,0.0,0.0,0,0.0,5.04,0.0,0.0,0,0.0,0.0,0.0,0.0,13.71,0.0,36.09,0.0,0.0,0.0,45.16,0,0.0,0.0,0.0,0.0,0,0,0.0,0,0.0,0.0,0,0.0,0,0.0,0.0,0.0,0.0,900.0,24.0,20,0,0.0,20,0.0,900.0,1.0,24,450.0,24.0,0,0.0,0,,,10.0,3,30,0.0,0.0,1,120.01,1,127,,,,,,,,,B2/L21,,,,Pm-3m/Fm-3m,,,,,,,,L10,,,,,P4/mmm,Modulations,,,,,,,,,,,,,,,,,,,,,,,,,,,,,,,,,,,13.02,105.96,103.53,-49.21,9.71,-27.37,77.49,-24,115.67,4.2,121.73,-23.82,8.71,-12.64,74.75,-10.56,112.24,7.81,112.82,25.21,13.26,14.08,,,
535,"Salas, Karaman",,,,,,,,,,Internal,2016Q PC In13.5 FC,0.0,0.0,0.0,0.0,0,0.0,5.04,0.0,0.0,0,0.0,0.0,0.0,0.0,13.71,0.0,36.09,0.0,0.0,0.0,45.16,0,0.0,0.0,0.0,0.0,0,0,0.0,0,0.0,0.0,0,0.0,0,0.0,0.0,0.0,0.0,900.0,24.0,20,0,0.0,20,0.0,900.0,1.0,24,400.0,0.25,0,0.0,0,,,10.0,3,30,0.0,0.0,1,123.89,7,127,,,,,,,,,B2/L21,,,,Pm-3m/Fm-3m,,,,,,,,L10,,,,,P4/mmm,Modulations,,,,,,,,,,,,,,,,,,,,,,,,,,,,,,,,,,,152.78,,,,,,,,,,,,,,,,,,,,,,,,
536,"Salas, Karaman",,,,,,,,,,Internal,2016Q PC In13.5 FC,0.0,0.0,0.0,0.0,0,0.0,5.04,0.0,0.0,0,0.0,0.0,0.0,0.0,13.71,0.0,36.09,0.0,0.0,0.0,45.16,0,0.0,0.0,0.0,0.0,0,0,0.0,0,0.0,0.0,0,0.0,0,0.0,0.0,0.0,0.0,900.0,24.0,20,0,0.0,20,0.0,900.0,1.0,24,400.0,0.5,0,0.0,0,,,10.0,3,30,0.0,0.0,1,123.86,7,127,,,,,,,,,B2/L21,,,,Pm-3m/Fm-3m,,,,,,,,L10,,,,,P4/mmm,Modulations,,,,,,,,,,,,,,,,,,,,,,,,,,,,,,,,,,,170.93,,,,,,,,,,,,,,,,,,,,,,,,
537,"Salas, Karaman",,,,,,,,,,Internal,2016Q PC In13.5 FC,0.0,0.0,0.0,0.0,0,0.0,5.04,0.0,0.0,0,0.0,0.0,0.0,0.0,13.71,0.0,36.09,0.0,0.0,0.0,45.16,0,0.0,0.0,0.0,0.0,0,0,0.0,0,0.0,0.0,0,0.0,0,0.0,0.0,0.0,0.0,900.0,24.0,20,0,0.0,20,0.0,900.0,1.0,24,400.0,3.0,0,0.0,0,,,10.0,3,30,0.0,0.0,1,123.79,7,127,,,,,,,,,B2/L21,,,,Pm-3m/Fm-3m,,,,,,,,L10,,,,,P4/mmm,Modulations,,,,,,,,,,,,,,,,,,,,,,,,,,,,,,,,,,,160.55,,,,,,,,,,,,,,,,,,,,,,,,
538,"Salas, Karaman",,,,,,,,,,Internal,2016Q PC In13.5 FC,0.0,0.0,0.0,0.0,0,0.0,5.04,0.0,0.0,0,0.0,0.0,0.0,0.0,13.71,0.0,36.09,0.0,0.0,0.0,45.16,0,0.0,0.0,0.0,0.0,0,0,0.0,0,0.0,0.0,0,0.0,0,0.0,0.0,0.0,0.0,900.0,24.0,20,0,0.0,20,0.0,900.0,1.0,24,400.0,24.0,0,0.0,0,,,10.0,3,30,0.0,0.0,1,123.69,7,127,,,,,,,,,B2/L21,,,,Pm-3m/Fm-3m,,,,,,,,L10,,,,,P4/mmm,Modulations,,,,,,,,,,,,,,,,,,,,,,,,,,,,,,,,,,,164.22,,,,,,,,,,,,,,,,,,,,,,,,
539,"Salas, Karaman",,,,,,,,,,Internal,2016Q PC In13.5 FC,0.0,0.0,0.0,0.0,0,0.0,5.04,0.0,0.0,0,0.0,0.0,0.0,0.0,13.71,0.0,36.09,0.0,0.0,0.0,45.16,0,0.0,0.0,0.0,0.0,0,0,0.0,0,0.0,0.0,0,0.0,0,0.0,0.0,0.0,0.0,900.0,24.0,20,0,0.0,20,0.0,900.0,1.0,24,400.0,72.0,0,0.0,0,,,10.0,3,30,0.0,0.0,1,123.82,7,127,,,,,,,,,B2/L21,,,,Pm-3m/Fm-3m,,,,,,,,L10,,,,,P4/mmm,Modulations,,,,,,,,,,,,,,,,,,,,,,,,,,,,,,,,,,,164.96,,,,,,,,,,,,,,,,,,,,,,,,
540,"Salas, Karaman",,,,,,,,,,Internal,2016Q PC In13.5 FC,0.0,0.0,0.0,0.0,0,0.0,5.04,0.0,0.0,0,0.0,0.0,0.0,0.0,13.71,0.0,36.09,0.0,0.0,0.0,45.16,0,0.0,0.0,0.0,0.0,0,0,0.0,0,0.0,0.0,0,0.0,0,0.0,0.0,0.0,0.0,900.0,24.0,20,0,0.0,20,0.0,900.0,1.0,24,450.0,0.25,0,0.0,0,,,10.0,3,30,0.0,0.0,1,120,7,127,,,,,,,,,B2/L21,,,,Pm-3m/Fm-3m,,,,,,,,L10,,,,,P4/mmm,Modulations,,,,,,,,,,,,,,,,,,,,,,,,,,,,,,,,,,,150.57,,,,,,,,,,,,,,,,,,,,,,,,
541,"Salas, Karaman",,,,,,,,,,Internal,2016Q PC In13.5 FC,0.0,0.0,0.0,0.0,0,0.0,5.04,0.0,0.0,0,0.0,0.0,0.0,0.0,13.71,0.0,36.09,0.0,0.0,0.0,45.16,0,0.0,0.0,0.0,0.0,0,0,0.0,0,0.0,0.0,0,0.0,0,0.0,0.0,0.0,0.0,900.0,24.0,20,0,0.0,20,0.0,900.0,1.0,24,450.0,0.5,0,0.0,0,,,10.0,3,30,0.0,0.0,1,119.99,7,127,,,,,,,,,B2/L21,,,,Pm-3m/Fm-3m,,,,,,,,L10,,,,,P4/mmm,Modulations,,,,,,,,,,,,,,,,,,,,,,,,,,,,,,,,,,,155.3,,,,,,,,,,,,,,,,,,,,,,,,
542,"Salas, Karaman",,,,,,,,,,Internal,2016Q PC In13.5 FC,0.0,0.0,0.0,0.0,0,0.0,5.04,0.0,0.0,0,0.0,0.0,0.0,0.0,13.71,0.0,36.09,0.0,0.0,0.0,45.16,0,0.0,0.0,0.0,0.0,0,0,0.0,0,0.0,0.0,0,0.0,0,0.0,0.0,0.0,0.0,900.0,24.0,20,0,0.0,20,0.0,900.0,1.0,24,450.0,3.0,0,0.0,0,,,10.0,3,30,0.0,0.0,1,119.78,7,127,,,,,,,,,B2/L21,,,,Pm-3m/Fm-3m,,,,,,,,L10,,,,,P4/mmm,Modulations,,,,,,,,,,,,,,,,,,,,,,,,,,,,,,,,,,,154.81,,,,,,,,,,,,,,,,,,,,,,,,
543,"Salas, Karaman",,,,,,,,,,Internal,2016Q PC In13.5 FC,0.0,0.0,0.0,0.0,0,0.0,5.04,0.0,0.0,0,0.0,0.0,0.0,0.0,13.71,0.0,36.09,0.0,0.0,0.0,45.16,0,0.0,0.0,0.0,0.0,0,0,0.0,0,0.0,0.0,0,0.0,0,0.0,0.0,0.0,0.0,900.0,24.0,20,0,0.0,20,0.0,900.0,1.0,24,450.0,24.0,0,0.0,0,,,10.0,3,30,0.0,0.0,1,120.01,7,127,,,,,,,,,B2/L21,,,,Pm-3m/Fm-3m,,,,,,,,L10,,,,,P4/mmm,Modulations,,,,,,,,,,,,,,,,,,,,,,,,,,,,,,,,,,,156.12,,,,,,,,,,,,,,,,,,,,,,,,
544,"Salas, Karaman",,,,,,,,,,Internal,2016Q PC In13.6 FC,0.0,0.0,0.0,0.0,0,0.0,5.0,0.0,0.0,0,0.0,0.0,0.0,0.0,13.78,0.0,36.09,0.0,0.0,0.0,45.14,0,0.0,0.0,0.0,0.0,0,0,0.0,0,0.0,0.0,0,0.0,0,0.0,0.0,0.0,0.0,900.0,24.0,20,0,0.0,20,0.0,900.0,1.0,48,400.0,0.25,0,0.0,0,,,10.0,3,30,0.0,0.0,1,124.92,1,127,,,,,,,,,B2/L21,,,,Pm-3m/Fm-3m,,,,,,,,L10,,,,,P4/mmm,Modulations,,,,,,,,,,,,,,,,,,,,,,,,,,,,,,,,,,,31.74,112.11,105.62,-114.17,28.69,-82,95.33,-79.1,140.8,3.2,123.16,-69.49,26.39,-53.64,108.45,-51.9,132.01,6,116.42,35.07,17.59,27.78,,,
545,"Salas, Karaman",,,,,,,,,,Internal,2016Q PC In13.6 FC,0.0,0.0,0.0,0.0,0,0.0,5.0,0.0,0.0,0,0.0,0.0,0.0,0.0,13.78,0.0,36.09,0.0,0.0,0.0,45.14,0,0.0,0.0,0.0,0.0,0,0,0.0,0,0.0,0.0,0,0.0,0,0.0,0.0,0.0,0.0,900.0,24.0,20,0,0.0,20,0.0,900.0,1.0,48,400.0,0.5,0,0.0,0,,,10.0,3,30,0.0,0.0,1,124.74,1,127,,,,,,,,,B2/L21,,,,Pm-3m/Fm-3m,,,,,,,,L10,,,,,P4/mmm,Modulations,,,,,,,,,,,,,,,,,,,,,,,,,,,,,,,,,,,29.75,95.29,94.21,-109.64,27.86,-88.24,85.74,-80.78,123.15,3.3,107.4,-74.33,23.68,-57.73,85.92,-54.42,117.88,4.73,106.38,28.86,19.91,28.43,,,
546,"Salas, Karaman",,,,,,,,,,Internal,2016Q PC In13.6 FC,0.0,0.0,0.0,0.0,0,0.0,5.0,0.0,0.0,0,0.0,0.0,0.0,0.0,13.78,0.0,36.09,0.0,0.0,0.0,45.14,0,0.0,0.0,0.0,0.0,0,0,0.0,0,0.0,0.0,0,0.0,0,0.0,0.0,0.0,0.0,900.0,24.0,20,0,0.0,20,0.0,900.0,1.0,48,400.0,3.0,0,0.0,0,,,10.0,3,30,0.0,0.0,1,124.86,1,127,,,,,,,,,B2/L21,,,,Pm-3m/Fm-3m,,,,,,,,L10,,,,,P4/mmm,Modulations,,,,,,,,,,,,,,,,,,,,,,,,,,,,,,,,,,,54.95,106.93,105.15,-128.17,53.08,-101.77,115.56,-93.31,160.02,3.07,122.29,-88,45.56,-59.89,120.34,-55.77,150.72,3.26,122.33,34.86,32.23,39.71,,,
547,"Salas, Karaman",,,,,,,,,,Internal,2016Q PC In13.6 FC,0.0,0.0,0.0,0.0,0,0.0,5.0,0.0,0.0,0,0.0,0.0,0.0,0.0,13.78,0.0,36.09,0.0,0.0,0.0,45.14,0,0.0,0.0,0.0,0.0,0,0,0.0,0,0.0,0.0,0,0.0,0,0.0,0.0,0.0,0.0,900.0,24.0,20,0,0.0,20,0.0,900.0,1.0,48,400.0,24.0,0,0.0,0,,,10.0,3,30,0.0,0.0,1,124.67,1,127,,,,,,,,,B2/L21,,,,Pm-3m/Fm-3m,,,,,,,,L10,,,,,P4/mmm,Modulations,,,,,,,,,,,,,,,,,,,,,,,,,,,,,,,,,,,29.2,114.97,110.7,-109.52,26.72,-83.68,89.04,-76.09,141.69,3.44,128.85,-73.54,22.58,-55.06,92.64,-51.76,133.28,5.08,125.4,33.43,21.78,26.47,,,
548,"Salas, Karaman",,,,,,,,,,Internal,2016Q PC In13.6 FC,0.0,0.0,0.0,0.0,0,0.0,5.0,0.0,0.0,0,0.0,0.0,0.0,0.0,13.78,0.0,36.09,0.0,0.0,0.0,45.14,0,0.0,0.0,0.0,0.0,0,0,0.0,0,0.0,0.0,0,0.0,0,0.0,0.0,0.0,0.0,900.0,24.0,20,0,0.0,20,0.0,900.0,1.0,48,450.0,0.25,0,0.0,0,,,10.0,3,30,0.0,0.0,1,120.72,1,127,,,,,,,,,B2/L21,,,,Pm-3m/Fm-3m,,,,,,,,L10,,,,,P4/mmm,Modulations,,,,,,,,,,,,,,,,,,,,,,,,,,,,,,,,,,,15.03,100.79,101,-61.11,16.81,-44.5,89.35,-43.33,117.6,5.67,111.71,-37.72,12.99,-27.31,88.79,-26.22,113.99,8.79,112.28,17.78,11.5,17.15,,,
549,"Salas, Karaman",,,,,,,,,,Internal,2016Q PC In13.6 FC,0.0,0.0,0.0,0.0,0,0.0,5.0,0.0,0.0,0,0.0,0.0,0.0,0.0,13.78,0.0,36.09,0.0,0.0,0.0,45.14,0,0.0,0.0,0.0,0.0,0,0,0.0,0,0.0,0.0,0,0.0,0,0.0,0.0,0.0,0.0,900.0,24.0,20,0,0.0,20,0.0,900.0,1.0,48,450.0,0.5,0,0.0,0,,,10.0,3,30,0.0,0.0,1,120.74,1,127,,,,,,,,,B2/L21,,,,Pm-3m/Fm-3m,,,,,,,,L10,,,,,P4/mmm,Modulations,,,,,,,,,,,,,,,,,,,,,,,,,,,,,,,,,,,11.89,101.71,96.95,-55,10.35,-44.7,84.66,-43.68,112.07,8.99,112.54,-36.15,8.58,-28.35,69.39,-27.03,105.53,10.62,110.38,11.32,9.13,16.5,,,
550,"Salas, Karaman",,,,,,,,,,Internal,2016Q PC In13.6 FC,0.0,0.0,0.0,0.0,0,0.0,5.0,0.0,0.0,0,0.0,0.0,0.0,0.0,13.78,0.0,36.09,0.0,0.0,0.0,45.14,0,0.0,0.0,0.0,0.0,0,0,0.0,0,0.0,0.0,0,0.0,0,0.0,0.0,0.0,0.0,900.0,24.0,20,0,0.0,20,0.0,900.0,1.0,48,450.0,3.0,0,0.0,0,,,10.0,3,30,0.0,0.0,1,120.74,1,127,,,,,,,,,B2/L21,,,,Pm-3m/Fm-3m,,,,,,,,L10,,,,,P4/mmm,Modulations,,,,,,,,,,,,,,,,,,,,,,,,,,,,,,,,,,,14.83,116.32,119.94,-57.52,16.88,-45.85,86.78,-44.08,133.2,8.65,127.9,-36.7,12.47,-27.93,97.53,-26.74,132.42,12.05,129.74,13.44,9.95,17.62,,,
551,"Salas, Karaman",,,,,,,,,,Internal,2016Q PC In13.6 FC,0.0,0.0,0.0,0.0,0,0.0,5.0,0.0,0.0,0,0.0,0.0,0.0,0.0,13.78,0.0,36.09,0.0,0.0,0.0,45.14,0,0.0,0.0,0.0,0.0,0,0,0.0,0,0.0,0.0,0,0.0,0,0.0,0.0,0.0,0.0,900.0,24.0,20,0,0.0,20,0.0,900.0,1.0,48,450.0,24.0,0,0.0,0,,,10.0,3,30,0.0,0.0,1,120.99,1,127,,,,,,,,,B2/L21,,,,Pm-3m/Fm-3m,,,,,,,,L10,,,,,P4/mmm,Modulations,,,,,,,,,,,,,,,,,,,,,,,,,,,,,,,,,,,16.03,97.81,98.85,-60.89,18.22,-48.88,61.6,-41.87,116.03,5.14,108.7,-38.86,13.29,-28.74,82.49,-26.38,112.14,7.92,111.01,19.01,12.48,17.82,,,
552,"Salas, Karaman",,,,,,,,,,Internal,2016Q PC In13.6 FC,0.0,0.0,0.0,0.0,0,0.0,5.0,0.0,0.0,0,0.0,0.0,0.0,0.0,13.78,0.0,36.09,0.0,0.0,0.0,45.14,0,0.0,0.0,0.0,0.0,0,0,0.0,0,0.0,0.0,0,0.0,0,0.0,0.0,0.0,0.0,900.0,24.0,20,0,0.0,20,0.0,900.0,1.0,48,500.0,0.25,0,0.0,0,,,10.0,3,30,0.0,0.0,1,116.4,1,127,,,,,,,,,B2/L21,,,,Pm-3m/Fm-3m,,,,,,,,L10,,,,,P4/mmm,Modulations,,,,,,,,,,,,,,,,,,,,,,,,,,,,,,,,,,,9.76,109.93,112.35,-26.1,12.1,-21.68,59.26,-19.81,122.03,17.49,119.51,-14.05,7.88,-8.57,79.68,-7.42,120.23,16.96,119.22,6.29,6.63,12.75,,,
553,"Salas, Karaman",,,,,,,,,,Internal,2016Q PC In13.6 FC,0.0,0.0,0.0,0.0,0,0.0,5.0,0.0,0.0,0,0.0,0.0,0.0,0.0,13.78,0.0,36.09,0.0,0.0,0.0,45.14,0,0.0,0.0,0.0,0.0,0,0,0.0,0,0.0,0.0,0,0.0,0,0.0,0.0,0.0,0.0,900.0,24.0,20,0,0.0,20,0.0,900.0,1.0,48,500.0,0.5,0,0.0,0,,,10.0,3,30,0.0,0.0,1,115.65,1,127,,,,,,,,,B2/L21,,,,Pm-3m/Fm-3m,,,,,,,,L10,,,,,P4/mmm,Modulations,,,,,,,,,,,,,,,,,,,,,,,,,,,,,,,,,,,11.24,116.82,112.71,-35.4,15.85,-21.7,90.97,-21.12,132.67,8.18,121.83,-16.83,9.31,-6.55,100.16,-5.85,122.02,10.26,123.62,14.28,10.98,15.21,,,
554,"Salas, Karaman",,,,,,,,,,Internal,2016Q PC In13.6 FC,0.0,0.0,0.0,0.0,0,0.0,5.0,0.0,0.0,0,0.0,0.0,0.0,0.0,13.78,0.0,36.09,0.0,0.0,0.0,45.14,0,0.0,0.0,0.0,0.0,0,0,0.0,0,0.0,0.0,0,0.0,0,0.0,0.0,0.0,0.0,900.0,24.0,20,0,0.0,20,0.0,900.0,1.0,48,500.0,3.0,0,0.0,0,,,10.0,3,30,0.0,0.0,1,115.69,1,127,,,,,,,,,B2/L21,,,,Pm-3m/Fm-3m,,,,,,,,L10,,,,,P4/mmm,Modulations,,,,,,,,,,,,,,,,,,,,,,,,,,,,,,,,,,,10.61,99.08,101.5,-32.11,16.87,-20.2,78.54,-19.19,115.95,7.67,109.89,-17.59,10.36,-6.02,83.24,-5.03,111.86,8.08,112.49,12.92,12.56,14.17,,,
555,"Salas, Karaman",,,,,,,,,,Internal,2016Q PC In13.6 FC,0.0,0.0,0.0,0.0,0,0.0,5.0,0.0,0.0,0,0.0,0.0,0.0,0.0,13.78,0.0,36.09,0.0,0.0,0.0,45.14,0,0.0,0.0,0.0,0.0,0,0,0.0,0,0.0,0.0,0,0.0,0,0.0,0.0,0.0,0.0,900.0,24.0,20,0,0.0,20,0.0,900.0,1.0,48,500.0,24.0,0,0.0,0,,,10.0,3,30,0.0,0.0,1,115.87,1,127,,,,,,,,,B2/L21,,,,Pm-3m/Fm-3m,,,,,,,,L10,,,,,P4/mmm,Modulations,,,,,,,,,,,,,,,,,,,,,,,,,,,,,,,,,,,10.65,111.39,113.73,-36.34,11.59,-21.9,91.5,-20.73,122.98,7.13,123.15,-17.32,8.3,-8.04,86.8,-7.21,122.03,11.24,122.34,15.62,10.12,13.69,,,
556,"Salas, Karaman",,,,,,,,,,Internal,2016Q PC In13.6 FC,0.0,0.0,0.0,0.0,0,0.0,5.0,0.0,0.0,0,0.0,0.0,0.0,0.0,13.78,0.0,36.09,0.0,0.0,0.0,45.14,0,0.0,0.0,0.0,0.0,0,0,0.0,0,0.0,0.0,0,0.0,0,0.0,0.0,0.0,0.0,900.0,24.0,20,0,0.0,20,0.0,900.0,1.0,48,500.0,72.0,0,0.0,0,,,10.0,3,30,0.0,0.0,1,116.25,1,127,,,,,,,,,B2/L21,,,,Pm-3m/Fm-3m,,,,,,,,L10,,,,,P4/mmm,Modulations,,,,,,,,,,,,,,,,,,,,,,,,,,,,,,,,,,,9.19,102.92,105.04,-24.8,9.42,-16.95,65.89,-15.62,112.34,11.22,114.48,-11.41,6.7,-4.51,74.19,-3.3,111.74,12.95,113.09,9.17,8.11,12.38,,,
557,"Salas, Karaman",,,,,,,,,,Internal,2016Q PC In13.6 FC,0.0,0.0,0.0,0.0,0,0.0,5.0,0.0,0.0,0,0.0,0.0,0.0,0.0,13.78,0.0,36.09,0.0,0.0,0.0,45.14,0,0.0,0.0,0.0,0.0,0,0,0.0,0,0.0,0.0,0,0.0,0,0.0,0.0,0.0,0.0,900.0,24.0,20,0,0.0,20,0.0,900.0,1.0,48,400.0,0.25,0,0.0,0,,,10.0,3,30,0.0,0.0,1,124.92,7,127,,,,,,,,,B2/L21,,,,Pm-3m/Fm-3m,,,,,,,,L10,,,,,P4/mmm,Modulations,,,,,,,,,,,,,,,,,,,,,,,,,,,,,,,,,,,157.5,,,,,,,,,,,,,,,,,,,,,,,,
558,"Salas, Karaman",,,,,,,,,,Internal,2016Q PC In13.6 FC,0.0,0.0,0.0,0.0,0,0.0,5.0,0.0,0.0,0,0.0,0.0,0.0,0.0,13.78,0.0,36.09,0.0,0.0,0.0,45.14,0,0.0,0.0,0.0,0.0,0,0,0.0,0,0.0,0.0,0,0.0,0,0.0,0.0,0.0,0.0,900.0,24.0,20,0,0.0,20,0.0,900.0,1.0,48,400.0,0.5,0,0.0,0,,,10.0,3,30,0.0,0.0,1,124.74,7,127,,,,,,,,,B2/L21,,,,Pm-3m/Fm-3m,,,,,,,,L10,,,,,P4/mmm,Modulations,,,,,,,,,,,,,,,,,,,,,,,,,,,,,,,,,,,150.18,,,,,,,,,,,,,,,,,,,,,,,,
559,"Salas, Karaman",,,,,,,,,,Internal,2016Q PC In13.6 FC,0.0,0.0,0.0,0.0,0,0.0,5.0,0.0,0.0,0,0.0,0.0,0.0,0.0,13.78,0.0,36.09,0.0,0.0,0.0,45.14,0,0.0,0.0,0.0,0.0,0,0,0.0,0,0.0,0.0,0,0.0,0,0.0,0.0,0.0,0.0,900.0,24.0,20,0,0.0,20,0.0,900.0,1.0,48,400.0,3.0,0,0.0,0,,,10.0,3,30,0.0,0.0,1,124.86,7,127,,,,,,,,,B2/L21,,,,Pm-3m/Fm-3m,,,,,,,,L10,,,,,P4/mmm,Modulations,,,,,,,,,,,,,,,,,,,,,,,,,,,,,,,,,,,175.9,,,,,,,,,,,,,,,,,,,,,,,,
560,"Salas, Karaman",,,,,,,,,,Internal,2016Q PC In13.6 FC,0.0,0.0,0.0,0.0,0,0.0,5.0,0.0,0.0,0,0.0,0.0,0.0,0.0,13.78,0.0,36.09,0.0,0.0,0.0,45.14,0,0.0,0.0,0.0,0.0,0,0,0.0,0,0.0,0.0,0,0.0,0,0.0,0.0,0.0,0.0,900.0,24.0,20,0,0.0,20,0.0,900.0,1.0,48,400.0,24.0,0,0.0,0,,,10.0,3,30,0.0,0.0,1,124.67,7,127,,,,,,,,,B2/L21,,,,Pm-3m/Fm-3m,,,,,,,,L10,,,,,P4/mmm,Modulations,,,,,,,,,,,,,,,,,,,,,,,,,,,,,,,,,,,157.08,,,,,,,,,,,,,,,,,,,,,,,,
561,"Salas, Karaman",,,,,,,,,,Internal,2016Q PC In13.6 FC,0.0,0.0,0.0,0.0,0,0.0,5.0,0.0,0.0,0,0.0,0.0,0.0,0.0,13.78,0.0,36.09,0.0,0.0,0.0,45.14,0,0.0,0.0,0.0,0.0,0,0,0.0,0,0.0,0.0,0,0.0,0,0.0,0.0,0.0,0.0,900.0,24.0,20,0,0.0,20,0.0,900.0,1.0,48,450.0,0.25,0,0.0,0,,,10.0,3,30,0.0,0.0,1,120.72,7,127,,,,,,,,,B2/L21,,,,Pm-3m/Fm-3m,,,,,,,,L10,,,,,P4/mmm,Modulations,,,,,,,,,,,,,,,,,,,,,,,,,,,,,,,,,,,152.93,,,,,,,,,,,,,,,,,,,,,,,,
562,"Salas, Karaman",,,,,,,,,,Internal,2016Q PC In13.6 FC,0.0,0.0,0.0,0.0,0,0.0,5.0,0.0,0.0,0,0.0,0.0,0.0,0.0,13.78,0.0,36.09,0.0,0.0,0.0,45.14,0,0.0,0.0,0.0,0.0,0,0,0.0,0,0.0,0.0,0,0.0,0,0.0,0.0,0.0,0.0,900.0,24.0,20,0,0.0,20,0.0,900.0,1.0,48,450.0,0.5,0,0.0,0,,,10.0,3,30,0.0,0.0,1,120.74,7,127,,,,,,,,,B2/L21,,,,Pm-3m/Fm-3m,,,,,,,,L10,,,,,P4/mmm,Modulations,,,,,,,,,,,,,,,,,,,,,,,,,,,,,,,,,,,146.1,,,,,,,,,,,,,,,,,,,,,,,,
563,"Salas, Karaman",,,,,,,,,,Internal,2016Q PC In13.6 FC,0.0,0.0,0.0,0.0,0,0.0,5.0,0.0,0.0,0,0.0,0.0,0.0,0.0,13.78,0.0,36.09,0.0,0.0,0.0,45.14,0,0.0,0.0,0.0,0.0,0,0,0.0,0,0.0,0.0,0,0.0,0,0.0,0.0,0.0,0.0,900.0,24.0,20,0,0.0,20,0.0,900.0,1.0,48,450.0,3.0,0,0.0,0,,,10.0,3,30,0.0,0.0,1,120.74,7,127,,,,,,,,,B2/L21,,,,Pm-3m/Fm-3m,,,,,,,,L10,,,,,P4/mmm,Modulations,,,,,,,,,,,,,,,,,,,,,,,,,,,,,,,,,,,164.12,,,,,,,,,,,,,,,,,,,,,,,,
564,"Salas, Karaman",,,,,,,,,,Internal,2016Q PC In13.6 FC,0.0,0.0,0.0,0.0,0,0.0,5.0,0.0,0.0,0,0.0,0.0,0.0,0.0,13.78,0.0,36.09,0.0,0.0,0.0,45.14,0,0.0,0.0,0.0,0.0,0,0,0.0,0,0.0,0.0,0,0.0,0,0.0,0.0,0.0,0.0,900.0,24.0,20,0,0.0,20,0.0,900.0,1.0,48,450.0,24.0,0,0.0,0,,,10.0,3,30,0.0,0.0,1,120.99,7,127,,,,,,,,,B2/L21,,,,Pm-3m/Fm-3m,,,,,,,,L10,,,,,P4/mmm,Modulations,,,,,,,,,,,,,,,,,,,,,,,,,,,,,,,,,,,130.37,,,,,,,,,,,,,,,,,,,,,,,,
565,"Salas, Karaman",,,,,,,,,,Internal,2016Q PC In13.6 FC,0.0,0.0,0.0,0.0,0,0.0,5.0,0.0,0.0,0,0.0,0.0,0.0,0.0,13.78,0.0,36.09,0.0,0.0,0.0,45.14,0,0.0,0.0,0.0,0.0,0,0,0.0,0,0.0,0.0,0,0.0,0,0.0,0.0,0.0,0.0,900.0,24.0,20,0,0.0,20,0.0,900.0,1.0,48,500.0,0.25,0,0.0,0,,,10.0,3,30,0.0,0.0,1,116.4,7,127,,,,,,,,,B2/L21,,,,Pm-3m/Fm-3m,,,,,,,,L10,,,,,P4/mmm,Modulations,,,,,,,,,,,,,,,,,,,,,,,,,,,,,,,,,,,36.06,106.44,98.14,-129.48,40.16,-119.15,104.94,-118.43,146.61,9.63,113.46,-87.18,35.8,-74.4,96.72,-71.74,133.94,6.36,111.92,11.05,15.44,45.72,,,
566,"Salas, Karaman",,,,,,,,,,Internal,2016Q PC In13.6 FC,0.0,0.0,0.0,0.0,0,0.0,5.0,0.0,0.0,0,0.0,0.0,0.0,0.0,13.78,0.0,36.09,0.0,0.0,0.0,45.14,0,0.0,0.0,0.0,0.0,0,0,0.0,0,0.0,0.0,0,0.0,0,0.0,0.0,0.0,0.0,900.0,24.0,20,0,0.0,20,0.0,900.0,1.0,48,500.0,0.5,0,0.0,0,,,10.0,3,30,0.0,0.0,1,115.65,7,127,,,,,,,,,B2/L21,,,,Pm-3m/Fm-3m,,,,,,,,L10,,,,,P4/mmm,Modulations,,,,,,,,,,,,,,,,,,,,,,,,,,,,,,,,,,,75.79,79.43,74.57,-154.37,79.1,-113.06,138.87,-112.42,158.53,1.89,88.18,-89.01,69.5,-68.18,123.95,-65.3,144.07,3.14,87.68,41.96,23.72,46,,,
