Repository: sinazadeh/CatBoost-SMAs

# CatBoost SMAs
This repository contains a sample implementation of using CatBoost for building a surrogate model for transformation temperatures of Shape Memory Alloys (SMAs). The sample code (found in [main.py](main.py)) showcases how CatBoost can be used to model this data and make predictions with a high degree of accuracy. The accompanying [raw_data.csv](raw_data.csv) file contains 4899 data points that can be used to train and validate the model. This data can also serve as a reference for researchers looking to explore the use of CatBoost in this particular field.

File: raw_data.csv (part 8 of 67)
termediate_a_(A),Micro_Intermediate_b,Micro_Intermediate_c,Micro_Intermediate_Space_Group,Micro_Martensite_Test_Temperature_Above_Af(Temp-Af),Micro_Martensite_Structure,Micro_Martensite_a_(A),Micro_Martensite_b,Micro_Martensite_c,Micro_Martensite_Beta,Micro_Martensite_Space_Group,Micro_Martensite_Sub-structure,Micro_Precipitate_Test_Temperature,Micro_Precipitate_Structure,Micro_Precipitate_Volume_Fraction,NeedsAttention,SME_Transforms,SME_Mf,SME_Mp,SME_Ms,SME_As,SME_Ap,SME_Af,SME_Thermal_Hysteresis,SME_Transformation_Range,SME_RfM,SME_RfA,SME_dH(MA)(J/g),SME_dH(AM)(J/g),SME_dH(AR)(J/G),SME_dS(MA)(J/kgK),SME_dS(AM)(J/kgK),SME_dS(AR)(J/kgK),SME_epsilonAct(%),SME_epsilonIrr(%),SME_Failure(FatigueTest),SME_Bend_Recovery(%),SE_R.Strain(%),SE_Strain_Max(%),SE_Stress_Max(MPa),SE_Mf_Stress,SE_Ms_Stress,SE_As_Stress,SE_Af_Stress,SE_M_Yield,SE_A_Yield,MSME_Magnetization (emu/g),MSME_Magnetization Change (AM)(emu/g),MSME_Magnetization Change (MA)(emu/g),MSME_Mf Temp (Â°C),MSME_Mf Mag (emu/g),MSME_Mp Temp (Â°C),MSME_Mp Mag (emu/g),MSME_Ms_Temp(C),MSME_Ms_Mag(emu/g),MSME_Direct average rate (emu/gÂ°C),MSME_Direct_integrated_magnetization_change(emu/g),MSME_As_Temp(C),MSME_As_Mag(emu/g),MSME_Ap_Temp (C),MSME_Ap_Mag(emu/g),MSME_Af_Temp (C),MSME_Af_Mag(emu/g),MSME_Reverse_average_rate(emu/gC),MSME_Reverse_integrated_magnetization_change(emu/g),MSME_Direct_MT_range(C),MSME_Reverse_MT_range(C),MSME_Hysteresis(C),MSME_Estimated_entropy_difference_(J/kg*K),"MSME_Tc(DSC)-Ms(SQUID,0.05T)",Hard_VHN
567,"Salas, Karaman",,,,,,,,,,Internal,2016Q PC In13.6 FC,0.0,0.0,0.0,0.0,0,0.0,5.0,0.0,0.0,0,0.0,0.0,0.0,0.0,13.78,0.0,36.09,0.0,0.0,0.0,45.14,0,0.0,0.0,0.0,0.0,0,0,0.0,0,0.0,0.0,0,0.0,0,0.0,0.0,0.0,0.0,900.0,24.0,20,0,0.0,20,0.0,900.0,1.0,48,500.0,3.0,0,0.0,0,,,10.0,3,30,0.0,0.0,1,115.69,7,127,,,,,,,,,B2/L21,,,,Pm-3m/Fm-3m,,,,,,,,L10,,,,,P4/mmm,Modulations,,,,,,,,,,,,,,,,,,,,,,,,,,,,,,,,,,,50.34,84.23,86.12,-120.53,55.96,-110.73,97.11,-108.92,140.19,7.26,92.91,-84.36,47.38,-68.72,104.71,-65.54,133.5,4.58,97.65,11.6,18.81,42.69,,,
568,"Salas, Karaman",,,,,,,,,,Internal,2016Q PC In13.6 FC,0.0,0.0,0.0,0.0,0,0.0,5.0,0.0,0.0,0,0.0,0.0,0.0,0.0,13.78,0.0,36.09,0.0,0.0,0.0,45.14,0,0.0,0.0,0.0,0.0,0,0,0.0,0,0.0,0.0,0,0.0,0,0.0,0.0,0.0,0.0,900.0,24.0,20,0,0.0,20,0.0,900.0,1.0,48,500.0,24.0,0,0.0,0,,,10.0,3,30,0.0,0.0,1,115.87,7,127,,,,,,,,,B2/L21,,,,Pm-3m/Fm-3m,,,,,,,,L10,,,,,P4/mmm,Modulations,,,,,,,,,,,,,,,,,,,,,,,,,,,,,,,,,,,69.83,74.47,75.95,-139.15,71.71,-132.55,95.49,-121.88,146.18,4.31,84.48,-90.06,62.58,-70.27,125.17,-69.14,138.52,3.63,87.51,17.27,20.91,57.51,,,
569,"Salas, Karaman",,,,,,,,,,Internal,2016Q PC In13.6 FC,0.0,0.0,0.0,0.0,0,0.0,5.0,0.0,0.0,0,0.0,0.0,0.0,0.0,13.78,0.0,36.09,0.0,0.0,0.0,45.14,0,0.0,0.0,0.0,0.0,0,0,0.0,0,0.0,0.0,0,0.0,0,0.0,0.0,0.0,0.0,900.0,24.0,20,0,0.0,20,0.0,900.0,1.0,48,500.0,72.0,0,0.0,0,,,10.0,3,30,0.0,0.0,1,116.25,7,127,,,,,,,,,B2/L21,,,,Pm-3m/Fm-3m,,,,,,,,L10,,,,,P4/mmm,Modulations,,,,,,,,,,,,,,,,,,,,,,,,,,,,,,,,,,,27.17,102.81,101.16,-106.04,31.28,-97.34,107.65,-93.92,134.09,8.49,114.66,-75.88,25.92,-64.31,86.68,-61.63,127.08,7.1,113.3,12.12,14.25,32.66,,,
570,"Salas, Karaman",,,,,,,,,,Internal,2016Q PC In13.3 WQ,0.0,0.0,0.0,0.0,0,0.0,5.05,0.0,0.0,0,0.0,0.0,0.0,0.0,13.55,0.0,36.42,0.0,0.0,0.0,44.97,0,0.0,0.0,0.0,0.0,0,0,0.0,0,0.0,0.0,0,0.0,0,0.0,0.0,0.0,0.0,20.0,0.0,20,0,0.0,20,0.0,900.0,24.0,0,900.0,1.0,12,0.0,0,,,10.0,3,30,0.0,0.0,1,128.9,1,127,,,,,,,,,B2/L21,6.01,,,Pm-3m/Fm-3m,,,,,,,,L10,,,,,P4/mmm,Modulations,,,,,,,,,,,,,,,,,,,,,,,,,,,,,,,,,,,21.88,113.16,114.68,-60.27,22.45,-45.42,85.45,-38.73,135.61,5.25,126.29,-34.65,16.91,-22.03,82.88,-17.43,131.59,6.66,128.42,21.54,17.22,22.34,,,
571,"Salas, Karaman",,,,,,,,,,Internal,2016Q PC In13.3 WQ,0.0,0.0,0.0,0.0,0,0.0,5.05,0.0,0.0,0,0.0,0.0,0.0,0.0,13.55,0.0,36.42,0.0,0.0,0.0,44.97,0,0.0,0.0,0.0,0.0,0,0,0.0,0,0.0,0.0,0,0.0,0,0.0,0.0,0.0,0.0,20.0,0.0,20,0,0.0,20,0.0,900.0,24.0,0,900.0,1.0,12,0.0,0,,,10.0,3,30,0.0,0.0,1,128.9,7,127,,,,,,,,,B2/L21,6.01,,,Pm-3m/Fm-3m,,,,,,,,L10,,,,,P4/mmm,Modulations,,,,,,,,,,,,,,,,,,,,,,,,,,,,,,,,,,,179.42,,,,,,,,,,,,,,,,,,,,,,,,
572,"Salas, Karaman",,,,,,,,,,Internal,2016Q PC In13.5 WQ,0.0,0.0,0.0,0.0,0,0.0,5.04,0.0,0.0,0,0.0,0.0,0.0,0.0,13.71,0.0,36.09,0.0,0.0,0.0,45.16,0,0.0,0.0,0.0,0.0,0,0,0.0,0,0.0,0.0,0,0.0,0,0.0,0.0,0.0,0.0,20.0,0.0,20,0,0.0,20,0.0,900.0,24.0,0,900.0,1.0,12,0.0,0,,,10.0,3,30,0.0,0.0,1,128.13,0.05,,,,,,,,,,B2/L21,,,,Pm-3m/Fm-3m,,,,,,,,L10,,,,,P4/mmm,Modulations,,,,,,,,,,,,,,,,,,,,,,,,,,,,,,,,,,,,,,,,,,,,,,,,,,,,,,,,,,,
573,"Salas, Karaman",,,,,,,,,,Internal,2016Q PC In13.5 WQ,0.0,0.0,0.0,0.0,0,0.0,5.04,0.0,0.0,0,0.0,0.0,0.0,0.0,13.71,0.0,36.09,0.0,0.0,0.0,45.16,0,0.0,0.0,0.0,0.0,0,0,0.0,0,0.0,0.0,0,0.0,0,0.0,0.0,0.0,0.0,20.0,0.0,20,0,0.0,20,0.0,900.0,24.0,0,900.0,1.0,12,0.0,0,,,10.0,3,30,0.0,0.0,1,128.13,1,127,,,,,,,,,B2/L21,,,,Pm-3m/Fm-3m,,,,,,,,L10,,,,,P4/mmm,Modulations,,,,,,,,,,,,,,,,,,,,,,,,,,,,,,,,,,,167.13,,,,,,,,,,,,,,,,,,,,,,,,
574,"Salas, Karaman",,,,,,,,,,Internal,2016Q PC In13.5 WQ,0.0,0.0,0.0,0.0,0,0.0,5.04,0.0,0.0,0,0.0,0.0,0.0,0.0,13.71,0.0,36.09,0.0,0.0,0.0,45.16,0,0.0,0.0,0.0,0.0,0,0,0.0,0,0.0,0.0,0,0.0,0,0.0,0.0,0.0,0.0,20.0,0.0,20,0,0.0,20,0.0,900.0,24.0,0,900.0,1.0,12,0.0,0,,,10.0,3,30,0.0,0.0,1,128.13,7,127,,,,,,,,,B2/L21,,,,Pm-3m/Fm-3m,,,,,,,,L10,,,,,P4/mmm,Modulations,,,,,,,,,,,,,,,,,,,,,,,,,,,,,,,,,,,171.03,,,,,,,,,,,,,,,,,,,,,,,,
575,"Salas, Karaman",,,,,,,,,,Internal,2016Q PC In13.7 WQ,0.0,0.0,0.0,0.0,0,0.0,5.01,0.0,0.0,0,0.0,0.0,0.0,0.0,13.98,0.0,36.09,0.0,0.0,0.0,44.97,0,0.0,0.0,0.0,0.0,0,0,0.0,0,0.0,0.0,0,0.0,0,0.0,0.0,0.0,0.0,20.0,0.0,20,0,0.0,20,0.0,900.0,24.0,0,900.0,1.0,12,0.0,0,,,10.0,3,30,0.0,0.0,1,126.52,0.05,,,,,,,,,,B2/L21,,,,Pm-3m/Fm-3m,,,,,,,,L10,,,,,P4/mmm,Modulations,,,,,,,,,,,,,,,,,,,,,,,,,,,,,,,,,,,,,,,,,,,,,,,,,,,,,,,,,,,
576,"Salas, Karaman",,,,,,,,,,Internal,2016Q PC In13.7 WQ,0.0,0.0,0.0,0.0,0,0.0,5.01,0.0,0.0,0,0.0,0.0,0.0,0.0,13.98,0.0,36.09,0.0,0.0,0.0,44.97,0,0.0,0.0,0.0,0.0,0,0,0.0,0,0.0,0.0,0,0.0,0,0.0,0.0,0.0,0.0,20.0,0.0,20,0,0.0,20,0.0,900.0,24.0,0,900.0,1.0,12,0.0,0,,,10.0,3,30,0.0,0.0,1,126.52,1,127,,,,,,,,,B2/L21,,,,Pm-3m/Fm-3m,,,,,,,,L10,,,,,P4/mmm,Modulations,,,,,,,,,,,,,,,,,,,,,,,,,,,,,,,,,,,,,,,,,,,,,,,,,,,,,,,,,,,
577,"Salas, Karaman",,,,,,,,,,Internal,2016Q PC In13.7 WQ,0.0,0.0,0.0,0.0,0,0.0,5.01,0.0,0.0,0,0.0,0.0,0.0,0.0,13.98,0.0,36.09,0.0,0.0,0.0,44.97,0,0.0,0.0,0.0,0.0,0,0,0.0,0,0.0,0.0,0,0.0,0,0.0,0.0,0.0,0.0,20.0,0.0,20,0,0.0,20,0.0,900.0,24.0,0,900.0,1.0,12,0.0,0,,,10.0,3,30,0.0,0.0,1,126.52,7,127,,,,,,,,,B2/L21,,,,Pm-3m/Fm-3m,,,,,,,,L10,,,,,P4/mmm,Modulations,,,,,,,,,,,,,,,,,,,,,,,,,,,,,,,,,,,,,,,,,,,,,,,,,,,,,,,,,,,
578,"Salas, Karaman",,,,,,,,,,Internal,2016Q PC In13.3 WQ,0.0,0.0,0.0,0.0,0,0.0,5.05,0.0,0.0,0,0.0,0.0,0.0,0.0,13.55,0.0,36.42,0.0,0.0,0.0,44.97,0,0.0,0.0,0.0,0.0,0,0,0.0,0,0.0,0.0,0,0.0,0,0.0,0.0,0.0,0.0,20.0,0.0,20,0,0.0,20,0.0,900.0,24.0,0,900.0,1.0,24,0.0,0,,,10.0,3,30,0.0,0.0,1,129.87,1,127,,,,,,,,,B2/L21,6.01,,,Pm-3m/Fm-3m,,,,,,,,L10,,,,,P4/mmm,Modulations,,,,,,,,,,,,,,,,,,,,,,,,,,,,,,,,,,,28.69,115.83,113.34,-66.47,27.99,-46.37,101.32,-41.18,143.82,4.58,129.33,-39.61,24.21,-24.05,105.65,-21.62,137.55,6.3,126.58,25.29,17.99,20.94,,,
579,"Salas, Karaman",,,,,,,,,,Internal,2016Q PC In13.3 WQ,0.0,0.0,0.0,0.0,0,0.0,5.05,0.0,0.0,0,0.0,0.0,0.0,0.0,13.55,0.0,36.42,0.0,0.0,0.0,44.97,0,0.0,0.0,0.0,0.0,0,0,0.0,0,0.0,0.0,0,0.0,0,0.0,0.0,0.0,0.0,20.0,0.0,20,0,0.0,20,0.0,900.0,24.0,0,900.0,1.0,24,0.0,0,,,10.0,3,30,0.0,0.0,1,129.87,7,127,,,,,,,,,B2/L21,6.01,,,Pm-3m/Fm-3m,,,,,,,,L10,,,,,P4/mmm,Modulations,,,,,,,,,,,,,,,,,,,,,,,,,,,,,,,,,,,178.9,,,,,,,,,,,,,,,,,,,,,,,,
580,"Salas, Karaman",,,,,,,,,,Internal,2016Q PC In13.5 WQ,0.0,0.0,0.0,0.0,0,0.0,5.04,0.0,0.0,0,0.0,0.0,0.0,0.0,13.71,0.0,36.09,0.0,0.0,0.0,45.16,0,0.0,0.0,0.0,0.0,0,0,0.0,0,0.0,0.0,0,0.0,0,0.0,0.0,0.0,0.0,20.0,0.0,20,0,0.0,20,0.0,900.0,24.0,0,900.0,1.0,24,0.0,0,,,10.0,3,30,0.0,0.0,1,128.61,0.05,,,,,,,,,,B2/L21,,,,Pm-3m/Fm-3m,,,,,,,,L10,,,,,P4/mmm,Modulations,,,,,,,,,,,,,,,,,,,,,,,,,,,,,,,,,,,,,,,,,,,,,,,,,,,,,,,,,,,
581,"Salas, Karaman",,,,,,,,,,Internal,2016Q PC In13.5 FC,0.0,0.0,0.0,0.0,0,0.0,5.04,0.0,0.0,0,0.0,0.0,0.0,0.0,13.71,0.0,36.09,0.0,0.0,0.0,45.16,0,0.0,0.0,0.0,0.0,0,0,0.0,0,0.0,0.0,0,0.0,0,0.0,0.0,0.0,0.0,20.0,0.0,20,0,0.0,20,0.0,900.0,24.0,0,900.0,1.0,24,0.0,0,,,10.0,3,30,0.0,0.0,1,128.91,0.05,,,,,,,,,,B2/L21,,,,Pm-3m/Fm-3m,,,,,,,,L10,,,,,P4/mmm,Modulations,,,,,,,,,,,,,,,,,,,,,,,,,,,,,,,,,,,,,,,,,,,,,,,,,,,,,,,,,,,
582,"Salas, Karaman",,,,,,,,,,Internal,2016Q PC In13.5 WQ,0.0,0.0,0.0,0.0,0,0.0,5.04,0.0,0.0,0,0.0,0.0,0.0,0.0,13.71,0.0,36.09,0.0,0.0,0.0,45.16,0,0.0,0.0,0.0,0.0,0,0,0.0,0,0.0,0.0,0,0.0,0,0.0,0.0,0.0,0.0,20.0,0.0,20,0,0.0,20,0.0,900.0,24.0,0,900.0,1.0,24,0.0,0,,,10.0,3,30,0.0,0.0,1,128.61,1,127,,,,,,,,,B2/L21,,,,Pm-3m/Fm-3m,,,,,,,,L10,,,,,P4/mmm,Modulations,,,,,,,,,,,,,,,,,,,,,,,,,,,,,,,,,,,170.65,,,,,,,,,,,,,,,,,,,,,,,,
583,"Salas, Karaman",,,,,,,,,,Internal,2016Q PC In13.5 FC,0.0,0.0,0.0,0.0,0,0.0,5.04,0.0,0.0,0,0.0,0.0,0.0,0.0,13.71,0.0,36.09,0.0,0.0,0.0,45.16,0,0.0,0.0,0.0,0.0,0,0,0.0,0,0.0,0.0,0,0.0,0,0.0,0.0,0.0,0.0,20.0,0.0,20,0,0.0,20,0.0,900.0,24.0,0,900.0,1.0,24,0.0,0,,,10.0,3,30,0.0,0.0,1,128.91,1,127,,,,,,,,,B2/L21,,,,Pm-3m/Fm-3m,,,,,,,,L10,,,,,P4/mmm,Modulations,,,,,,,,,,,,,,,,,,,,,,,,,,,,,,,,,,,,,,,,,,,,,,,,,,,,,,,,,,,
584,"Salas, Karaman",,,,,,,,,,Internal,2016Q PC In13.5 WQ,0.0,0.0,0.0,0.0,0,0.0,5.04,0.0,0.0,0,0.0,0.0,0.0,0.0,13.71,0.0,36.09,0.0,0.0,0.0,45.16,0,0.0,0.0,0.0,0.0,0,0,0.0,0,0.0,0.0,0,0.0,0,0.0,0.0,0.0,0.0,20.0,0.0,20,0,0.0,20,0.0,900.0,24.0,0,900.0,1.0,24,0.0,0,,,10.0,3,30,0.0,0.0,1,128.61,7,127,,,,,,,,,B2/L21,,,,Pm-3m/Fm-3m,,,,,,,,L10,,,,,P4/mmm,Modulations,,,,,,,,,,,,,,,,,,,,,,,,,,,,,,,,,,,172.03,,,,,,,,,,,,,,,,,,,,,,,,
585,"Salas, Karaman",,,,,,,,,,Internal,2016Q PC In13.5 FC,0.0,0.0,0.0,0.0,0,0.0,5.04,0.0,0.0,0,0.0,0.0,0.0,0.0,13.71,0.0,36.09,0.0,0.0,0.0,45.16,0,0.0,0.0,0.0,0.0,0,0,0.0,0,0.0,0.0,0,0.0,0,0.0,0.0,0.0,0.0,20.0,0.0,20,0,0.0,20,0.0,900.0,24.0,0,900.0,1.0,24,0.0,0,,,10.0,3,30,0.0,0.0,1,128.91,7,127,,,,,,,,,B2/L21,,,,Pm-3m/Fm-3m,,,,,,,,L10,,,,,P4/mmm,Modulations,,,,,,,,,,,,,,,,,,,,,,,,,,,,,,,,,,,,,,,,,,,,,,,,,,,,,,,,,,,
586,"Salas, Karaman",,,,,,,,,,Internal,2016Q PC In13.7 WQ,0.0,0.0,0.0,0.0,0,0.0,5.01,0.0,0.0,0,0.0,0.0,0.0,0.0,13.98,0.0,36.09,0.0,0.0,0.0,44.97,0,0.0,0.0,0.0,0.0,0,0,0.0,0,0.0,0.0,0,0.0,0,0.0,0.0,0.0,0.0,20.0,0.0,20,0,0.0,20,0.0,900.0,24.0,0,900.0,1.0,24,0.0,0,,,10.0,3,30,0.0,0.0,1,126.97,0.05,,,,,,,,,,B2/L21,,,,Pm-3m/Fm-3m,,,,,,,,L10,,,,,P4/mmm,Modulations,,,,,,,,,,,,,,,,,,,,,,,,,,,,,,,,,,,,,,,,,,,,,,,,,,,,,,,,,,,
587,"Salas, Karaman",,,,,,,,,,Internal,2016Q PC In13.7 WQ,0.0,0.0,0.0,0.0,0,0.0,5.01,0.0,0.0,0,0.0,0.0,0.0,0.0,13.98,0.0,36.09,0.0,0.0,0.0,44.97,0,0.0,0.0,0.0,0.0,0,0,0.0,0,0.0,0.0,0,0.0,0,0.0,0.0,0.0,0.0,20.0,0.0,20,0,0.0,20,0.0,900.0,24.0,0,900.0,1.0,24,0.0,0,,,10.0,3,30,0.0,0.0,1,126.97,1,127,,,,,,,,,B2/L21,,,,Pm-3m/Fm-3m,,,,,,,,L10,,,,,P4/mmm,Modulations,,,,,,,,,,,,,,,,,,,,,,,,,,,,,,,,,,,,,,,,,,,,,,,,,,,,,,,,,,,
588,"Salas, Karaman",,,,,,,,,,Internal,2016Q PC In13.7 WQ,0.0,0.0,0.0,0.0,0,0.0,5.01,0.0,0.0,0,0.0,0.0,0.0,0.0,13.98,0.0,36.09,0.0,0.0,0.0,44.97,0,0.0,0.0,0.0,0.0,0,0,0.0,0,0.0,0.0,0,0.0,0,0.0,0.0,0.0,0.0,20.0,0.0,20,0,0.0,20,0.0,900.0,24.0,0,900.0,1.0,24,0.0,0,,,10.0,3,30,0.0,0.0,1,126.97,7,127,,,,,,,,,B2/L21,,,,Pm-3m/Fm-3m,,,,,,,,L10,,,,,P4/mmm,Modulations,,,,,,,,,,,,,,,,,,,,,,,,,,,,,,,,,,,,,,,,,,,,,,,,,,,,,,,,,,,
589,"Salas, Karaman",,,,,,,,,,Internal,2016Q PC In13.6 FC,0.0,0.0,0.0,0.0,0,0.0,5.0,0.0,0.0,0,0.0,0.0,0.0,0.0,13.78,0.0,36.09,0.0,0.0,0.0,45.14,0,0.0,0.0,0.0,0.0,0,0,0.0,0,0.0,0.0,0,0.0,0,0.0,0.0,0.0,0.0,20.0,0.0,20,0,0.0,20,0.0,900.0,24.0,0,900.0,1.0,48,0.0,0,,,10.0,3,30,0.0,0.0,1,130.47,0.05,,,,,,,,,,B2/L21,,,,Pm-3m/Fm-3m,,,,,,,,L10,,,,,P4/mmm,Modulations,,,,,,,,,,,,,,,,,,,,,,,,,,,,,,,,,,,,,,,,,,,,,,,,,,,,,,,,,,,
590,"Salas, Karaman",,,,,,,,,,Internal,2016Q PC In13.6 FC,0.0,0.0,0.0,0.0,0,0.0,5.0,0.0,0.0,0,0.0,0.0,0.0,0.0,13.78,0.0,36.09,0.0,0.0,0.0,45.14,0,0.0,0.0,0.0,0.0,0,0,0.0,0,0.0,0.0,0,0.0,0,0.0,0.0,0.0,0.0,20.0,0.0,20,0,0.0,20,0.0,900.0,24.0,0,900.0,1.0,48,0.0,0,,,10.0,3,30,0.0,0.0,1,130.47,1,127,,,,,,,,,B2/L21,,,,Pm-3m/Fm-3m,,,,,,,,L10,,,,,P4/mmm,Modulations,,,,,,,,,,,,,,,,,,,,,,,,,,,,,,,,,,,163.51,,,,,,,,,,,,,,,,,,,,,,,,
591,"Salas, Karaman",,,,,,,,,,Internal,2016Q PC In13.6 FC,0.0,0.0,0.0,0.0,0,0.0,5.0,0.0,0.0,0,0.0,0.0,0.0,0.0,13.78,0.0,36.09,0.0,0.0,0.0,45.14,0,0.0,0.0,0.0,0.0,0,0,0.0,0,0.0,0.0,0,0.0,0,0.0,0.0,0.0,0.0,20.0,0.0,20,0,0.0,20,0.0,900.0,24.0,0,900.0,1.0,48,0.0,0,,,10.0,3,30,0.0,0.0,1,130.47,7,127,,,,,,,,,B2/L21,,,,Pm-3m/Fm-3m,,,,,,,,L10,,,,,P4/mmm,Modulations,,,,,,,,,,,,,,,,,,,,,,,,,,,,,,,,,,,165.32,,,,,,,,,,,,,,,,,,,,,,,,
592,"Salas, Karaman",,,,,,,,,,Internal,2016Q PC In13.3 WQ,0.0,0.0,0.0,0.0,0,0.0,5.05,0.0,0.0,0,0.0,0.0,0.0,0.0,13.55,0.0,36.42,0.0,0.0,0.0,44.97,0,0.0,0.0,0.0,0.0,0,0,0.0,0,0.0,0.0,0,0.0,0,0.0,0.0,0.0,0.0,20.0,0.0,20,0,0.0,20,0.0,900.0,24.0,0,900.0,1.0,6,0.0,0,,,10.0,3,30,0.0,0.0,1,,0.05,,,,,,,,,,B2/L21,6.01,,,Pm-3m/Fm-3m,,,,,,,,L10,,,,,P4/mmm,Modulations,,,,,,,,,,,,,,,,,,,,,,,,,,,,,,,,,,,,24.17,24.35,-44.79,4.29,-28.52,20.15,-23.27,28.46,1.12,25.72,-21.72,4.04,-9.53,20.02,-4.34,28.39,1.4,26.08,21.52,17.38,18.96,,,
593,"Salas, Karaman",,,,,,,,,,Internal,2016Q PC In13.3 WQ,0.0,0.0,0.0,0.0,0,0.0,5.05,0.0,0.0,0,0.0,0.0,0.0,0.0,13.55,0.0,36.42,0.0,0.0,0.0,44.97,0,0.0,0.0,0.0,0.0,0,0,0.0,0,0.0,0.0,0,0.0,0,0.0,0.0,0.0,0.0,20.0,0.0,20,0,0.0,20,0.0,900.0,24.0,0,900.0,1.0,6,0.0,0,,,10.0,3,30,0.0,0.0,1,,1,127,,,,,,,,,B2/L21,6.01,,,Pm-3m/Fm-3m,,,,,,,,L10,,,,,P4/mmm,Modulations,,,,,,,,,,,,,,,,,,,,,,,,,,,,,,,,,,,16.68,121.04,116.02,-48.8,15.04,-37.49,92.82,-33.34,136.08,7.83,130.47,-25.51,11.76,-16.52,72.01,-12.27,127.78,8.77,128.71,15.46,13.23,21.02,,,
594,"Salas, Karaman",,,,,,,,,,Internal,2016Q PC In13.3 WQ,0.0,0.0,0.0,0.0,0,0.0,5.05,0.0,0.0,0,0.0,0.0,0.0,0.0,13.55,0.0,36.42,0.0,0.0,0.0,44.97,0,0.0,0.0,0.0,0.0,0,0,0.0,0,0.0,0.0,0,0.0,0,0.0,0.0,0.0,0.0,20.0,0.0,20,0,0.0,20,0.0,900.0,24.0,0,900.0,1.0,6,0.0,0,,,10.0,3,30,0.0,0.0,1,,7,127,,,,,,,,,B2/L21,6.01,,,Pm-3m/Fm-3m,,,,,,,,L10,,,,,P4/mmm,Modulations,,,,,,,,,,,,,,,,,,,,,,,,,,,,,,,,,,,176.28,,,,,,,,,,,,,,,,,,,,,,,,
595,"Tejas, Karaman",,,,,,,,,,Internal,,0.0,0.0,0.0,0.0,0,0.0,0.0,0.0,0.0,0,0.0,0.0,0.0,20.0,0.0,0.0,0.0,0.0,0.0,0.0,51.0,0,0.0,0.0,0.0,0.0,0,0,0.0,0,0.0,0.0,0,29.0,0,0.0,0.0,0.0,0.0,20.0,0.0,20,0,0.0,20,0.0,20.0,0.0,0,1050.0,2.0,0,0.0,0,,,10.0,3,30,0.0,0.0,1,,,,25,500,10,,,,,,,,,,,,,,,,,,,,,,,,,,,,,,-13,3,3,36,48,52,49,65,,,,,,,,,,,,,,,,,,,,,,,,,,,,,,,,,,,,,,,,,,,,,,475.14Â±8.67
596,"Tejas, Karaman",,,,,,,,,,Internal,,0.0,0.0,0.0,0.0,0,0.0,0.0,0.0,0.0,0,0.0,0.0,0.0,30.0,0.0,0.0,0.0,0.0,0.0,0.0,50.7,0,0.0,0.0,0.0,0.0,0,0,0.0,0,0.0,0.0,0,19.3,0,0.0,0.0,0.0,0.0,20.0,0.0,20,0,0.0,20,0.0,20.0,0.0,0,1050.0,2.0,0,0.0,0,,,10.0,3,30,0.0,0.0,1,,,,25,500,10,,,,,,,,,,,,,,,,,,,,,,,,,,,,,,357,441,439,565,601,620,181,263,,,,,,,,,,,,,,,,,,,,,,,,,,,,,,,,,,,,,,,,,,,,,,406.14Â±17
597,"Salas, Karaman",,,,,,,,,,Internal,2016Q PC In13.3 WQ,0.0,0.0,0.0,0.0,0,0.0,5.05,0.0,0.0,0,0.0,0.0,0.0,0.0,13.55,0.0,36.42,0.0,0.0,0.0,44.97,0,0.0,0.0,0.0,0.0,0,0,0.0,0,0.0,0.0,0,0.0,0,0.0,0.0,0.0,0.0,20.0,0.0,20,0,0.0,20,0.0,900.0,24.0,0,300.0,24.0,0,0.0,0,,,10.0,3,30,0.0,0.0,1,127.65,0.05,,,,,,,,,,B2/L21,6.01,,,Pm-3m/Fm-3m,,,,,,,,L10,,,,,P4/mmm,Modulations,,,,,,,,,,,,,,,,,,,,,,,,,,,,,,,,,,,,4.61,4,-116.46,111.98,-109.4,114.09,-108.06,116.6,0.55,5.29,-62.54,105.95,-51.27,108.81,-50.12,109.95,0.32,5.07,8.4,12.43,58.04,,235.7,
598,"Salas, Karaman",,,,,,,,,,Internal,2016Q PC In13.3 WQ,0.0,0.0,0.0,0.0,0,0.0,5.05,0.0,0.0,0,0.0,0.0,0.0,0.0,13.55,0.0,36.42,0.0,0.0,0.0,44.97,0,0.0,0.0,0.0,0.0,0,0,0.0,0,0.0,0.0,0,0.0,0,0.0,0.0,0.0,0.0,20.0,0.0,20,0,0.0,20,0.0,900.0,24.0,0,300.0,72.0,0,0.0,0,,,10.0,3,30,0.0,0.0,1,128.89,0.05,,,,,,,,,,B2/L21,6.01,,,Pm-3m/Fm-3m,,,,,,,,L10,,,,,P4/mmm,Modulations,,,,,,,,,,,,,,,,,,,,,,,,,,,,,,,,,,,,,,-148,,-135.9,,-122,,,,-65,97.41,-52.15,104.15,-49.84,106.87,0.62,10.64,26,,77.95,,250.89,
599,"Salas, Karaman",,,,,,,,,,Internal,2016Q PC In13.3 WQ,0.0,0.0,0.0,0.0,0,0.0,5.05,0.0,0.0,0,0.0,0.0,0.0,0.0,13.55,0.0,36.42,0.0,0.0,0.0,44.97,0,0.0,0.0,0.0,0.0,0,0,0.0,0,0.0,0.0,0,0.0,0,0.0,0.0,0.0,0.0,20.0,0.0,20,0,0.0,20,0.0,900.0,24.0,0,300.0,240.0,0,0.0,0,,,10.0,3,30,0.0,0.0,1,128.85,0.05,,,,,,,,,,B2/L21,6.01,,,Pm-3m/Fm-3m,,,,,,,,L10,,,,,P4/mmm,Modulations,,,,,,,,,,,,,,,,,,,,,,,,,,,,,,,,,,,,10.29,16.19,-129.16,98.97,-113.88,104.12,-81.57,109.26,0.22,15,-48.46,85.91,-35.4,95.67,-30.65,102.1,0.91,19.39,47.59,17.81,64.7,,210.42,
600,"Salas, Karaman",,,,,,,,,,Internal,2016Q PC In13.3 WQ,0.0,0.0,0.0,0.0,0,0.0,5.05,0.0,0.0,0,0.0,0.0,0.0,0.0,13.55,0.0,36.42,0.0,0.0,0.0,44.97,0,0.0,0.0,0.0,0.0,0,0,0.0,0,0.0,0.0,0,0.0,0,0.0,0.0,0.0,0.0,20.0,0.0,20,0,0.0,20,0.0,900.0,24.0,0,300.0,0.25,0,0.0,0,,,10.0,3,30,0.0,0.0,1,122.02,1,127,,,,,,,,,B2/L21,6.01,,,Pm-3m/Fm-3m,,,,,,,,L10,,,,,P4/mmm,Modulations,,,,,,,,,,,,,,,,,,,,,,,,,,,,,,,,,,,14.88,113.19,109.58,-57.84,17.5,-46.88,80.03,-43.96,130.69,8.16,122.42,-37.57,13.11,-27.58,84.22,-25.59,122.69,9.14,122.42,13.87,11.99,18.83,,,
601,"Salas, Karaman",,,,,,,,,,Internal,2016Q PC In13.3 WQ,0.0,0.0,0.0,0.0,0,0.0,5.05,0.0,0.0,0,0.0,0.0,0.0,0.0,13.55,0.0,36.42,0.0,0.0,0.0,44.97,0,0.0,0.0,0.0,0.0,0,0,0.0,0,0.0,0.0,0,0.0,0,0.0,0.0,0.0,0.0,20.0,0.0,20,0,0.0,20,0.0,900.0,24.0,0,300.0,0.5,0,0.0,0,,,10.0,3,30,0.0,0.0,1,124.42,1,127,,,,,,,,,B2/L21,6.01,,,Pm-3m/Fm-3m,,,,,,,,L10,,,,,P4/mmm,Modulations,,,,,,,,,,,,,,,,,,,,,,,,,,,,,,,,,,,27.41,128.2,125.52,-90.44,29.58,-75.59,90.74,-67.54,157.78,5.6,140.48,-58.99,25.53,-45.73,109.13,-42.75,151.04,7.73,138.67,22.89,16.24,27.33,,,
602,"Salas, Karaman",,,,,,,,,,Internal,2016Q PC In13.3 WQ,0.0,0.0,0.0,0.0,0,0.0,5.05,0.0,0.0,0,0.0,0.0,0.0,0.0,13.55,0.0,36.42,0.0,0.0,0.0,44.97,0,0.0,0.0,0.0,0.0,0,0,0.0,0,0.0,0.0,0,0.0,0,0.0,0.0,0.0,0.0,20.0,0.0,20,0,0.0,20,0.0,900.0,24.0,0,300.0,3.0,0,0.0,0,,,10.0,3,30,0.0,0.0,1,125.18,1,127,,,,,,,,,B2/L21,6.01,,,Pm-3m/Fm-3m,,,,,,,,L10,,,,,P4/mmm,Modulations,,,,,,,,,,,,,,,,,,,,,,,,,,,,,,,,,,,126.81,22.21,23.69,-138.54,123.07,-124.48,134.38,-103.55,145.29,0.63,27.83,-82.26,113.84,-68.83,128.07,-63.64,137.53,1.27,27.67,35,18.62,47.78,,,
603,"Salas, Karaman",,,,,,,,,,Internal,2016Q PC In13.3 WQ,0.0,0.0,0.0,0.0,0,0.0,5.05,0.0,0.0,0,0.0,0.0,0.0,0.0,13.55,0.0,36.42,0.0,0.0,0.0,44.97,0,0.0,0.0,0.0,0.0,0,0,0.0,0,0.0,0.0,0,0.0,0,0.0,0.0,0.0,0.0,20.0,0.0,20,0,0.0,20,0.0,900.0,24.0,0,300.0,24.0,0,0.0,0,,,10.0,3,30,0.0,0.0,1,127.65,1,127,,,,,,,,,B2/L21,6.01,,,Pm-3m/Fm-3m,,,,,,,,L10,,,,,P4/mmm,Modulations,,,,,,,,,,,,,,,,,,,,,,,,,,,,,,,,,,,157.66,,,,,,,,,,,,,,,,,,,,,,,,
604,"Salas, Karaman",,,,,,,,,,Internal,2016Q PC In13.3 WQ,0.0,0.0,0.0,0.0,0,0.0,5.05,0.0,0.0,0,0.0,0.0,0.0,0.0,13.55,0.0,36.42,0.0,0.0,0.0,44.97,0,0.0,0.0,0.0,0.0,0,0,0.0,0,0.0,0.0,0,0.0,0,0.0,0.0,0.0,0.0,20.0,0.0,20,0,0.0,20,0.0,900.0,24.0,0,300.0,72.0,0,0.0,0,,,10.0,3,30,0.0,0.0,1,128.89,1,127,,,,,,,,,B2/L21,6.01,,,Pm-3m/Fm-3m,,,,,,,,L10,,,,,P4/mmm,Modulations,,,,,,,,,,,,,,,,,,,,,,,,,,,,,,,,,,,155.66,,,,,,,,,,,,,,,,,,,,,,,,
605,"Salas, Karaman",,,,,,,,,,Internal,2016Q PC In13.3 WQ,0.0,0.0,0.0,0.0,0,0.0,5.05,0.0,0.0,0,0.0,0.0,0.0,0.0,13.55,0.0,36.42,0.0,0.0,0.0,44.97,0,0.0,0.0,0.0,0.0,0,0,0.0,0,0.0,0.0,0,0.0,0,0.0,0.0,0.0,0.0,20.0,0.0,20,0,0.0,20,0.0,900.0,24.0,0,300.0,240.0,0,0.0,0,,,10.0,3,30,0.0,0.0,1,128.85,1,127,,,,,,,,,B2/L21,6.01,,,Pm-3m/Fm-3m,,,,,,,,L10,,,,,P4/mmm,Modulations,,,,,,,,,,,,,,,,,,,,,,,,,,,,,,,,,,,155.09,,,,,,,,,,,,,,,,,,,,,,,,
606,"Salas, Karaman",,,,,,,,,,Internal,2016Q PC In13.3 WQ,0.0,0.0,0.0,0.0,0,0.0,5.05,0.0,0.0,0,0.0,0.0,0.0,0.0,13.55,0.0,36.42,0.0,0.0,0.0,44.97,0,0.0,0.0,0.0,0.0,0,0,0.0,0,0.0,0.0,0,0.0,0,0.0,0.0,0.0,0.0,20.0,0.0,20,0,0.0,20,0.0,900.0,24.0,0,400.0,0.25,0,0.0,0,,,10.0,3,30,0.0,0.0,1,122.95,1,127,,,,,,,,,B2/L21,6.01,,,Pm-3m/Fm-3m,,,,,,,,L10,,,,,P4/mmm,Modulations,,,,,,,,,,,,,,,,,,,,,,,,,,,,,,,,,,,16.41,109.25,106.77,-40.94,17.03,-23.94,85.99,-20.24,126.28,5.28,121.35,-19.79,13.31,-9.05,78.85,-5.67,120.08,7.56,119.21,20.7,14.11,14.73,,,
607,"Salas, Karaman",,,,,,,,,,Internal,2016Q PC In13.3 WQ,0.0,0.0,0.0,0.0,0,0.0,5.05,0.0,0.0,0,0.0,0.0,0.0,0.0,13.55,0.0,36.42,0.0,0.0,0.0,44.97,0,0.0,0.0,0.0,0.0,0,0,0.0,0,0.0,0.0,0,0.0,0,0.0,0.0,0.0,0.0,20.0,0.0,20,0,0.0,20,0.0,900.0,24.0,0,400.0,0.5,0,0.0,0,,,10.0,3,30,0.0,0.0,1,122.85,1,127,,,,,,,,,B2/L21,6.01,,,Pm-3m/Fm-3m,,,,,,,,L10,,,,,P4/mmm,Modulations,,,,,,,,,,,,,,,,,,,,,,,,,,,,,,,,,,,15.87,110.54,108.75,-40.89,17.54,-28.69,84.15,-26.26,128.08,7.56,121.77,-21.15,11.28,-9.93,93.04,-8.35,120.02,8.49,120.62,14.63,12.81,18.33,,,
608,"Salas, Karaman",,,,,,,,,,Internal,2016Q PC In13.3 WQ,0.0,0.0,0.0,0.0,0,0.0,5.05,0.0,0.0,0,0.0,0.0,0.0,0.0,13.55,0.0,36.42,0.0,0.0,0.0,44.97,0,0.0,0.0,0.0,0.0,0,0,0.0,0,0.0,0.0,0,0.0,0,0.0,0.0,0.0,0.0,20.0,0.0,20,0,0.0,20,0.0,900.0,24.0,0,400.0,3.0,0,0.0,0,,,10.0,3,30,0.0,0.0,1,124.28,1,127,,,,,,,,,B2/L21,6.01,,,Pm-3m/Fm-3m,,,,,,,,L10,,,,,P4/mmm,Modulations,,,,,,,,,,,,,,,,,,,,,,,,,,,,,,,,,,,15.88,100.07,99.77,-43.25,18.31,-33.2,84.62,-28.91,118.37,6.97,110.97,-22.78,13.12,-14.14,70.15,-11.56,112.88,8.89,111.33,14.35,11.22,18.2,,,
609,"Salas, Karaman",,,,,,,,,,Internal,2016Q PC In13.3 WQ,0.0,0.0,0.0,0.0,0,0.0,5.05,0.0,0.0,0,0.0,0.0,0.0,0.0,13.55,0.0,36.42,0.0,0.0,0.0,44.97,0,0.0,0.0,0.0,0.0,0,0,0.0,0,0.0,0.0,0,0.0,0,0.0,0.0,0.0,0.0,20.0,0.0,20,0,0.0,20,0.0,900.0,24.0,0,400.0,24.0,0,0.0,0,,,10.0,3,30,0.0,0.0,1,124.39,1,127,,,,,,,,,B2/L21,6.01,,,Pm-3m/Fm-3m,,,,,,,,L10,,,,,P4/mmm,Modulations,,,,,,,,,,,,,,,,,,,,,,,,,,,,,,,,,,,14.92,98.32,96.34,-34.8,15.16,-19.59,82.35,-16.37,113.47,5.33,108.77,-15.6,10.95,-4.76,68.53,-0.74,107.29,6.48,106.91,18.43,14.86,15.23,,,
610,"Salas, Karaman",,,,,,,,,,Internal,2016Q PC In13.3 WQ,0.0,0.0,0.0,0.0,0,0.0,5.05,0.0,0.0,0,0.0,0.0,0.0,0.0,13.55,0.0,36.42,0.0,0.0,0.0,44.97,0,0.0,0.0,0.0,0.0,0,0,0.0,0,0.0,0.0,0,0.0,0,0.0,0.0,0.0,0.0,20.0,0.0,20,0,0.0,20,0.0,900.0,24.0,0,400.0,72.0,0,0.0,0,,,10.0,3,30,0.0,0.0,1,124.79,1,127,,,,,,,,,B2/L21,6.01,,,Pm-3m/Fm-3m,,,,,,,,L10,,,,,P4/mmm,Modulations,,,,,,,,,,,,,,,,,,,,,,,,,,,,,,,,,,,13.98,112.51,108.71,-6.93,10.93,7.74,93.71,10.82,123.44,6.34,126.98,12.54,8.6,19.49,63.41,22.98,117.3,10.41,122.56,17.75,10.44,11.96,,,
611,"Salas, Karaman",,,,,,,,,,Internal,2016Q PC In13.3 WQ,0.0,0.0,0.0,0.0,0,0.0,5.05,0.0,0.0,0,0.0,0.0,0.0,0.0,13.55,0.0,36.42,0.0,0.0,0.0,44.97,0,0.0,0.0,0.0,0.0,0,0,0.0,0,0.0,0.0,0,0.0,0,0.0,0.0,0.0,0.0,20.0,0.0,20,0,0.0,20,0.0,900.0,24.0,0,450.0,0.25,0,0.0,0,,,10.0,3,30,0.0,0.0,1,119.82,1,127,,,,,,,,,B2/L21,6.01,,,Pm-3m/Fm-3m,,,,,,,,L10,,,,,P4/mmm,Modulations,,,,,,,,,,,,,,,,,,,,,,,,,,,,,,,,,,,13,114.62,112.9,-27.9,14.43,-16.91,80.09,-13.35,129.05,7.87,127.53,-11.25,10.98,-3.1,82.1,0.36,123.88,9.72,125.08,14.56,11.61,13.76,,,
612,"Salas, Karaman",,,,,,,,,,Internal,2016Q PC In13.3 WQ,0.0,0.0,0.0,0.0,0,0.0,5.05,0.0,0.0,0,0.0,0.0,0.0,0.0,13.55,0.0,36.42,0.0,0.0,0.0,44.97,0,0.0,0.0,0.0,0.0,0,0,0.0,0,0.0,0.0,0,0.0,0,0.0,0.0,0.0,0.0,20.0,0.0,20,0,0.0,20,0.0,900.0,24.0,0,450.0,0.5,0,0.0,0,,,10.0,3,30,0.0,0.0,1,119.95,1,127,,,,,,,,,B2/L21,6.01,,,Pm-3m/Fm-3m,,,,,,,,L10,,,,,P4/mmm,Modulations,,,,,,,,,,,,,,,,,,,,,,,,,,,,,,,,,,,11.93,100.84,101.1,-31.99,12.39,-17.32,86.78,-15.64,113.23,6.17,111.95,-14.06,8.89,-3.19,81.11,-1.86,109.99,8.28,112.56,16.35,12.21,13.96,,,
613,"Salas, Karaman",,,,,,,,,,Internal,2016Q PC In13.3 WQ,0.0,0.0,0.0,0.0,0,0.0,5.05,0.0,0.0,0,0.0,0.0,0.0,0.0,13.55,0.0,36.42,0.0,0.0,0.0,44.97,0,0.0,0.0,0.0,0.0,0,0,0.0,0,0.0,0.0,0,0.0,0,0.0,0.0,0.0,0.0,20.0,0.0,20,0,0.0,20,0.0,900.0,24.0,0,450.0,3.0,0,0.0,0,,,10.0,3,30,0.0,0.0,1,120.73,1,127,,,,,,,,,B2/L21,6.01,,,Pm-3m/Fm-3m,,,,,,,,L10,,,,,P4/mmm,Modulations,,,,,,,,,,,,,,,,,,,,,,,,,,,,,,,,,,,11.25,105.82,103.67,-15.87,11.11,-7.8,68.51,-4.8,116.93,9.56,117.96,-2.4,8.31,4.22,72.39,6.59,111.98,11.54,115.32,11.06,8.99,11.71,,,
614,"Salas, Karaman",,,,,,,,,,Internal,2016Q PC In13.3 WQ,0.0,0.0,0.0,0.0,0,0.0,5.05,0.0,0.0,0,0.0,0.0,0.0,0.0,13.55,0.0,36.42,0.0,0.0,0.0,44.97,0,0.0,0.0,0.0,0.0,0,0,0.0,0,0.0,0.0,0,0.0,0,0.0,0.0,0.0,0.0,20.0,0.0,20,0,0.0,20,0.0,900.0,24.0,0,450.0,24.0,0,0.0,0,,,10.0,3,30,0.0,0.0,1,121.07,1,127,,,,,,,,,B2/L21,6.01,,,Pm-3m/Fm-3m,,,,,,,,L10,,,,,P4/mmm,Modulations,,,,,,,,,,,,,,,,,,,,,,,,,,,,,,,,,,,8.49,85.43,79.69,12.55,9.33,20.58,61.05,22.88,94.76,8.27,94.95,25.86,6.61,31.65,55.25,33.39,86.3,10.59,87.44,10.33,7.53,10.79,,,
615,"Salas, Karaman",,,,,,,,,,Internal,2016Q PC In13.3 WQ,0.0,0.0,0.0,0.0,0,0.0,5.05,0.0,0.0,0,0.0,0.0,0.0,0.0,13.55,0.0,36.42,0.0,0.0,0.0,44.97,0,0.0,0.0,0.0,0.0,0,0,0.0,0,0.0,0.0,0,0.0,0,0.0,0.0,0.0,0.0,20.0,0.0,20,0,0.0,20,0.0,900.0,24.0,0,450.0,72.0,0,0.0,0,,,10.0,3,30,0.0,0.0,1,121.12,1,127,,,,,,,,,B2/L21,6.01,,,Pm-3m/Fm-3m,,,,,,,,L10,,,,,P4/mmm,Modulations,,,,,,,,,,,,,,,,,,,,,,,,,,,,,,,,,,,10.78,102.9,102.11,13.2,10.82,20.44,60.53,24.24,113.72,9.32,115.74,24.94,6.65,31.54,73.77,33.45,108.75,12,113.12,11.04,8.51,10.16,,,
616,"Salas, Karaman",,,,,,,,,,Internal,2016Q PC In13.3 WQ,0.0,0.0,0.0,0.0,0,0.0,5.05,0.0,0.0,0,0.0,0.0,0.0,0.0,13.55,0.0,36.42,0.0,0.0,0.0,44.97,0,0.0,0.0,0.0,0.0,0,0,0.0,0,0.0,0.0,0,0.0,0,0.0,0.0,0.0,0.0,20.0,0.0,20,0,0.0,20,0.0,900.0,24.0,0,500.0,0.25,0,0.0,0,,,10.0,3,30,0.0,0.0,1,118.05,1,127,,,,,,,,,B2/L21,6.01,,,Pm-3m/Fm-3m,,,,,,,,L10,,,,,P4/mmm,Modulations,,,,,,,,,,,,,,,,,,,,,,,,,,,,,,,,,,,9.84,107.07,106.06,-16.33,11.84,-7.73,73.6,-4.77,118.91,9.26,117.17,-2.91,8.78,4.86,71.1,7.1,114.84,10.6,115.74,11.56,10.01,12.23,,,
617,"Salas, Karaman",,,,,,,,,,Internal,2016Q PC In13.3 WQ,0.0,0.0,0.0,0.0,0,0.0,5.05,0.0,0.0,0,0.0,0.0,0.0,0.0,13.55,0.0,36.42,0.0,0.0,0.0,44.97,0,0.0,0.0,0.0,0.0,0,0,0.0,0,0.0,0.0,0,0.0,0,0.0,0.0,0.0,0.0,20.0,0.0,20,0,0.0,20,0.0,900.0,24.0,0,500.0,0.5,0,0.0,0,,,10.0,3,30,0.0,0.0,1,118.31,1,127,,,,,,,,,B2/L21,6.01,,,Pm-3m/Fm-3m,,,,,,,,L10,,,,,P4/mmm,Modulations,,,,,,,,,,,,,,,,,,,,,,,,,,,,,,,,,,,11,113.11,114.14,-9.79,11.27,-0.71,87.25,2.21,124.38,9.42,124.54,1.86,7.34,10.68,84.79,13.13,121.48,10.13,127.3,12.01,11.27,11.16,,,
618,"Salas, Karaman",,,,,,,,,,Internal,2016Q PC In13.3 WQ,0.0,0.0,0.0,0.0,0,0.0,5.05,0.0,0.0,0,0.0,0.0,0.0,0.0,13.55,0.0,36.42,0.0,0.0,0.0,44.97,0,0.0,0.0,0.0,0.0,0,0,0.0,0,0.0,0.0,0,0.0,0,0.0,0.0,0.0,0.0,20.0,0.0,20,0,0.0,20,0.0,900.0,24.0,0,500.0,3.0,0,0.0,0,,,10.0,3,30,0.0,0.0,1,117.7,1,127,,,,,,,,,B2/L21,6.01,,,Pm-3m/Fm-3m,,,,,,,,L10,,,,,P4/mmm,Modulations,,,,,,,,,,,,,,,,,,,,,,,,,,,,,,,,,,,8.21,97.66,94.9,19.43,8.38,24.34,54.15,27.49,106.04,12.11,109.24,29.3,5.67,34.53,60.16,37.45,100.57,11.65,105.77,8.07,8.15,10.07,,,
619,"Salas, Karaman",,,,,,,,,,Internal,2016Q PC In13.3 WQ,0.0,0.0,0.0,0.0,0,0.0,5.05,0.0,0.0,0,0.0,0.0,0.0,0.0,13.55,0.0,36.42,0.0,0.0,0.0,44.97,0,0.0,0.0,0.0,0.0,0,0,0.0,0,0.0,0.0,0,0.0,0,0.0,0.0,0.0,0.0,20.0,0.0,20,0,0.0,20,0.0,900.0,24.0,0,500.0,24.0,0,0.0,0,,,10.0,3,30,0.0,0.0,1,116.51,1,127,,,,,,,,,B2/L21,6.01,,,Pm-3m/Fm-3m,,,,,,,,L10,,,,,P4/mmm,Modulations,,,,,,,,,,,,,,,,,,,,,,,,,,,,,,,,,,,7.5,89.68,85.43,21.93,7.35,29.32,60.37,31.32,97.03,9.56,101.5,34.52,5.01,41.16,65.5,42.6,90.44,10.57,95.5,9.38,8.08,11.56,,,
620,"Salas, Karaman",,,,,,,,,,Internal,2016Q PC In13.3 WQ,0.0,0.0,0.0,0.0,0,0.0,5.05,0.0,0.0,0,0.0,0.0,0.0,0.0,13.55,0.0,36.42,0.0,0.0,0.0,44.97,0,0.0,0.0,0.0,0.0,0,0,0.0,0,0.0,0.0,0,0.0,0,0.0,0.0,0.0,0.0,20.0,0.0,20,0,0.0,20,0.0,900.0,24.0,0,500.0,72.0,0,0.0,0,,,10.0,3,30,0.0,0.0,1,116.56,1,127,,,,,,,,,B2/L21,6.01,,,Pm-3m/Fm-3m,,,,,,,,L10,,,,,P4/mmm,Modulations,,,,,,,,,,,,,,,,,,,,,,,,,,,,,,,,,,,7.51,88.06,85.55,19.4,6.63,29.84,63.82,31.65,94.7,7.19,99.72,30.23,5.03,39.34,60.28,41.2,90.57,7.79,96.04,12.25,10.98,9.53,,,
621,"Salas, Karaman",,,,,,,,,,Internal,2016Q PC In13.3 WQ,0.0,0.0,0.0,0.0,0,0.0,5.05,0.0,0.0,0,0.0,0.0,0.0,0.0,13.55,0.0,36.42,0.0,0.0,0.0,44.97,0,0.0,0.0,0.0,0.0,0,0,0.0,0,0.0,0.0,0,0.0,0,0.0,0.0,0.0,0.0,20.0,0.0,20,0,0.0,20,0.0,900.0,24.0,0,600.0,0.25,0,0.0,0,,,10.0,3,30,0.0,0.0,1,108.03,1,127,,,,,,,,,B2/L21,6.01,,,Pm-3m/Fm-3m,,,,,,,,L10,,,,,P4/mmm,Modulations,,,,,,,,,,,,,,,,,,,,,,,,,,,,,,,,,,,5.19,100.14,93.41,35.62,5.93,40,63.93,42.96,106.07,13.64,114.5,46.8,6.78,51.38,68.73,53.11,100.18,14.79,101.31,7.34,6.32,10.77,,,
622,"Salas, Karaman",,,,,,,,,,Internal,2016Q PC In13.3 WQ,0.0,0.0,0.0,0.0,0,0.0,5.05,0.0,0.0,0,0.0,0.0,0.0,0.0,13.55,0.0,36.42,0.0,0.0,0.0,44.97,0,0.0,0.0,0.0,0.0,0,0,0.0,0,0.0,0.0,0,0.0,0,0.0,0.0,0.0,0.0,20.0,0.0,20,0,0.0,20,0.0,900.0,24.0,0,600.0,0.5,0,0.0,0,,,10.0,3,30,0.0,0.0,1,107.35,1,127,,,,,,,,,B2/L21,6.01,,,Pm-3m/Fm-3m,,,,,,,,L10,,,,,P4/mmm,Modulations,,,,,,,,,,,,,,,,,,,,,,,,,,,,,,,,,,,,,,,,,,,,,,,,,,,,,,,,,,,
623,"Salas, Karaman",,,,,,,,,,Internal,2016Q PC In13.3 WQ,0.0,0.0,0.0,0.0,0,0.0,5.05,0.0,0.0,0,0.0,0.0,0.0,0.0,13.55,0.0,36.42,0.0,0.0,0.0,44.97,0,0.0,0.0,0.0,0.0,0,0,0.0,0,0.0,0.0,0,0.0,0,0.0,0.0,0.0,0.0,20.0,0.0,20,0,0.0,20,0.0,900.0,24.0,0,600.0,3.0,0,0.0,0,,,10.0,3,30,0.0,0.0,1,109.32,1,127,,,,,,,,,B2/L21,6.01,,,Pm-3m/Fm-3m,,,,,,,,L10,,,,,P4/mmm,Modulations,,,,,,,,,,,,,,,,,,,,,,,,,,,,,,,,,,,5.07,81.89,81.01,31.47,6.32,37.09,43.67,41.35,88.2,8.28,93.41,41.61,3.76,49.3,50.79,52.28,84.77,7.59,93.5,9.88,10.67,11.57,,,
624,"Salas, Karaman",,,,,,,,,,Internal,2016Q PC In13.3 WQ,0.0,0.0,0.0,0.0,0,0.0,5.05,0.0,0.0,0,0.0,0.0,0.0,0.0,13.55,0.0,36.42,0.0,0.0,0.0,44.97,0,0.0,0.0,0.0,0.0,0,0,0.0,0,0.0,0.0,0,0.0,0,0.0,0.0,0.0,0.0,20.0,0.0,20,0,0.0,20,0.0,20.0,0.0,0,900.0,24.0,0,0.0,0,,,10.0,3,30,0.0,0.0,1,117.28,1,127,,,,,,,,,B2/L21,6.01,,,Pm-3m/Fm-3m,,,,,,,,L10,,,,,P4/mmm,Modulations,,,,,,,,,,,,,,,,,,,,,,,,,,,,,,,,,,,9.79,107.55,105.38,-13.11,12.31,-4.92,72,-3.07,119.87,10.71,120.13,0.68,8.73,7.34,83.04,8.68,114.11,13.18,117.1,10.04,8,12,,,
625,"Salas, Karaman",,,,,,,,,,Internal,2016Q PC In13.3 WQ,0.0,0.0,0.0,0.0,0,0.0,5.05,0.0,0.0,0,0.0,0.0,0.0,0.0,13.55,0.0,36.42,0.0,0.0,0.0,44.97,0,0.0,0.0,0.0,0.0,0,0,0.0,0,0.0,0.0,0,0.0,0,0.0,0.0,0.0,0.0,20.0,0.0,20,0,0.0,20,0.0,900.0,24.0,0,300.0,0.25,0,0.0,0,,,10.0,3,30,0.0,0.0,1,122.02,7,127,,,,,,,,,B2/L21,6.01,,,Pm-3m/Fm-3m,,,,,,,,L10,,,,,P4/mmm,Modulations,,,,,,,,,,,,,,,,,,,,,,,,,,,,,,,,,,,163.97,,,,,,,,,,,,,,,,,,,,,,,,
626,"Salas, Karaman",,,,,,,,,,Internal,2016Q PC In13.3 WQ,0.0,0.0,0.0,0.0,0,0.0,5.05,0.0,0.0,0,0.0,0.0,0.0,0.0,13.55,0.0,36.42,0.0,0.0,0.0,44.97,0,0.0,0.0,0.0,0.0,0,0,0.0,0,0.0,0.0,0,0.0,0,0.0,0.0,0.0,0.0,20.0,0.0,20,0,0.0,20,0.0,900.0,24.0,0,300.0,0.5,0,0.0,0,,,10.0,3,30,0.0,0.0,1,124.42,7,127,,,,,,,,,B2/L21,6.01,,,Pm-3m/Fm-3m,,,,,,,,L10,,,,,P4/mmm,Modulations,,,,,,,,,,,,,,,,,,,,,,,,,,,,,,,,,,,166.72,,,,,,,,,,,,,,,,,,,,,,,,
627,"Salas, Karaman",,,,,,,,,,Internal,2016Q PC In13.3 WQ,0.0,0.0,0.0,0.0,0,0.0,5.05,0.0,0.0,0,0.0,0.0,0.0,0.0,13.55,0.0,36.42,0.0,0.0,0.0,44.97,0,0.0,0.0,0.0,0.0,0,0,0.0,0,0.0,0.0,0,0.0,0,0.0,0.0,0.0,0.0,20.0,0.0,20,0,0.0,20,0.0,900.0,24.0,0,300.0,3.0,0,0.0,0,,,10.0,3,30,0.0,0.0,1,125.18,7,127,,,,,,,,,B2/L21,6.01,,,Pm-3m/Fm-3m,,,,,,,,L10,,,,,P4/mmm,Modulations,,,,,,,,,,,,,,,,,,,,,,,,,,,,,,,,,,,152.42,,,,,,,,,,,,,,,,,,,,,,,,
628,"Salas, Karaman",,,,,,,,,,Internal,2016Q PC In13.3 WQ,0.0,0.0,0.0,0.0,0,0.0,5.05,0.0,0.0,0,0.0,0.0,0.0,0.0,13.55,0.0,36.42,0.0,0.0,0.0,44.97,0,0.0,0.0,0.0,0.0,0,0,0.0,0,0.0,0.0,0,0.0,0,0.0,0.0,0.0,0.0,20.0,0.0,20,0,0.0,20,0.0,900.0,24.0,0,300.0,24.0,0,0.0,0,,,10.0,3,30,0.0,0.0,1,127.65,7,127,,,,,,,,,B2/L21,6.01,,,Pm-3m/Fm-3m,,,,,,,,L10,,,,,P4/mmm,Modulations,,,,,,,,,,,,,,,,,,,,,,,,,,,,,,,,,,,164.6,,,,,,,,,,,,,,,,,,,,,,,,
629,"Salas, Karaman",,,,,,,,,,Internal,2016Q PC In13.3 WQ,0.0,0.0,0.0,0.0,0,0.0,5.05,0.0,0.0,0,0.0,0.0,0.0,0.0,13.55,0.0,36.42,0.0,0.0,0.0,44.97,0,0.0,0.0,0.0,0.0,0,0,0.0,0,0.0,0.0,0,0.0,0,0.0,0.0,0.0,0.0,20.0,0.0,20,0,0.0,20,0.0,900.0,24.0,0,300.0,72.0,0,0.0,0,,,10.0,3,30,0.0,0.0,1,128.89,7,127,,,,,,,,,B2/L21,6.01,,,Pm-3m/Fm-3m,,,,,,,,L10,,,,,P4/mmm,Modulations,,,,,,,,,,,,,,,,,,,,,,,,,,,,,,,,,,,156.24,,,,,,,,,,,,,,,,,,,,,,,,
630,"Salas, Karaman",,,,,,,,,,Internal,2016Q PC In13.3 WQ,0.0,0.0,0.0,0.0,0,0.0,5.05,0.0,0.0,0,0.0,0.0,0.0,0.0,13.55,0.0,36.42,0.0,0.0,0.0,44.97,0,0.0,0.0,0.0,0.0,0,0,0.0,0,0.0,0.0,0,0.0,0,0.0,0.0,0.0,0.0,20.0,0.0,20,0,0.0,20,0.0,900.0,24.0,0,300.0,240.0,0,0.0,0,,,10.0,3,30,0.0,0.0,1,128.85,7,127,,,,,,,,,B2/L21,6.01,,,Pm-3m/Fm-3m,,,,,,,,L10,,,,,P4/mmm,Modulations,,,,,,,,,,,,,,,,,,,,,,,,,,,,,,,,,,,159.15,,,,,,,,,,,,,,,,,,,,,,,,
631,"Salas, Karaman",,,,,,,,,,Internal,2016Q PC In13.3 WQ,0.0,0.0,0.0,0.0,0,0.0,5.05,0.0,0.0,0,0.0,0.0,0.0,0.0,13.55,0.0,36.42,0.0,0.0,0.0,44.97,0,0.0,0.0,0.0,0.0,0,0,0.0,0,0.0,0.0,0,0.0,0,0.0,0.0,0.0,0.0,20.0,0.0,20,0,0.0,20,0.0,900.0,24.0,0,400.0,0.25,0,0.0,0,,,10.0,3,30,0.0,0.0,1,122.95,7,127,,,,,,,,,B2/L21,6.01,,,Pm-3m/Fm-3m,,,,,,,,L10,,,,,P4/mmm,Modulations,,,,,,,,,,,,,,,,,,,,,,,,,,,,,,,,,,,172.4,,,,,,,,,,,,,,,,,,,,,,,,
632,"Salas, Karaman",,,,,,,,,,Internal,2016Q PC In13.3 WQ,0.0,0.0,0.0,0.0,0,0.0,5.05,0.0,0.0,0,0.0,0.0,0.0,0.0,13.55,0.0,36.42,0.0,0.0,0.0,44.97,0,0.0,0.0,0.0,0.0,0,0,0.0,0,0.0,0.0,0,0.0,0,0.0,0.0,0.0,0.0,20.0,0.0,20,0,0.0,20,0.0,900.0,24.0,0,400.0,0.5,0,0.0,0,,,10.0,3,30,0.0,0.0,1,122.85,7,127,,,,,,,,,B2/L21,6.01,,,Pm-3m/Fm-3m,,,,,,,,L10,,,,,P4/mmm,Modulations,,,,,,,,,,,,,,,,,,,,,,,,,,,,,,,,,,,163.58,,,,,,,,,,,,,,,,,,,,,,,,
633,"Salas, Karaman",,,,,,,,,,Internal,2016Q PC In13.3 WQ,0.0,0.0,0.0,0.0,0,0.0,5.05,0.0,0.0,0,0.0,0.0,0.0,0.0,13.55,0.0,36.42,0.0,0.0,0.0,44.97,0,0.0,0.0,0.0,0.0,0,0,0.0,0,0.0,0.0,0,0.0,0,0.0,0.0,0.0,0.0,20.0,0.0,20,0,0.0,20,0.0,900.0,24.0,0,400.0,3.0,0,0.0,0,,,10.0,3,30,0.0,0.0,1,124.28,7,127,,,,,,,,,B2/L21,6.01,,,Pm-3m/Fm-3m,,,,,,,,L10,,,,,P4/mmm,Modulations,,,,,,,,,,,,,,,,,,,,,,,,,,,,,,,,,,,155.08,,,,,,,,,,,,,,,,,,,,,,,,
634,"Salas, Karaman",,,,,,,,,,Internal,2016Q PC In13.3 WQ,0.0,0.0,0.0,0.0,0,0.0,5.05,0.0,0.0,0,0.0,0.0,0.0,0.0,13.55,0.0,36.42,0.0,0.0,0.0,44.97,0,0.0,0.0,0.0,0.0,0,0,0.0,0,0.0,0.0,0,0.0,0,0.0,0.0,0.0,0.0,20.0,0.0,20,0,0.0,20,0.0,900.0,24.0,0,400.0,24.0,0,0.0,0,,,10.0,3,30,0.0,0.0,1,124.39,7,127,,,,,,,,,B2/L21,6.01,,,Pm-3m/Fm-3m,,,,,,,,L10,,,,,P4/mmm,Modulations,,,,,,,,,,,,,,,,,,,,,,,,,,,,,,,,,,,151.41,,,,,,,,,,,,,,,,,,,,,,,,
635,"Salas, Karaman",,,,,,,,,,Internal,2016Q PC In13.3 WQ,0.0,0.0,0.0,0.0,0,0.0,5.05,0.0,0.0,0,0.0,0.0,0.0,0.0,13.55,0.0,36.42,0.0,0.0,0.0,44.97,0,0.0,0.0,0.0,0.0,0,0,0.0,0,0.0,0.0,0,0.0,0,0.0,0.0,0.0,0.0,20.0,0.0,20,0,0.0,20,0.0,900.0,24.0,0,400.0,72.0,0,0.0,0,,,10.0,3,30,0.0,0.0,1,124.79,7,127,,,,,,,,,B2/L21,6.01,,,Pm-3m/Fm-3m,,,,,,,,L10,,,,,P4/mmm,Modulations,,,,,,,,,,,,,,,,,,,,,,,,,,,,,,,,,,,29.96,105.21,109.06,-69.99,35.62,-51.3,107.5,-47.95,140.83,4.77,111.85,-40.38,28.06,-28.83,94.75,-24.8,137.12,7,121.66,22.03,15.58,22.81,,,
636,"Salas, Karaman",,,,,,,,,,Internal,2016Q PC In13.3 WQ,0.0,0.0,0.0,0.0,0,0.0,5.05,0.0,0.0,0,0.0,0.0,0.0,0.0,13.55,0.0,36.42,0.0,0.0,0.0,44.97,0,0.0,0.0,0.0,0.0,0,0,0.0,0,0.0,0.0,0,0.0,0,0.0,0.0,0.0,0.0,20.0,0.0,20,0,0.0,20,0.0,900.0,24.0,0,450.0,0.25,0,0.0,0,,,10.0,3,30,0.0,0.0,1,119.82,7,127,,,,,,,,,B2/L21,6.01,,,Pm-3m/Fm-3m,,,,,,,,L10,,,,,P4/mmm,Modulations,,,,,,,,,,,,,,,,,,,,,,,,,,,,,,,,,,,87.32,69.51,73.18,-144.66,88.61,-111.3,137.74,-102.38,158.12,1.64,78.1,-79.52,76.2,-65.77,122.54,-60.42,149.38,3.83,79.98,42.28,19.11,43.74,,,
637,"Salas, Karaman",,,,,,,,,,Internal,2016Q PC In13.3 WQ,0.0,0.0,0.0,0.0,0,0.0,5.05,0.0,0.0,0,0.0,0.0,0.0,0.0,13.55,0.0,36.42,0.0,0.0,0.0,44.97,0,0.0,0.0,0.0,0.0,0,0,0.0,0,0.0,0.0,0,0.0,0,0.0,0.0,0.0,0.0,20.0,0.0,20,0,0.0,20,0.0,900.0,24.0,0,450.0,0.5,0,0.0,0,,,10.0,3,30,0.0,0.0,1,119.95,7,127,,,,,,,,,B2/L21,6.01,,,Pm-3m/Fm-3m,,,,,,,,L10,,,,,P4/mmm,Modulations,,,,,,,,,,,,,,,,,,,,,,,,,,,,,,,,,,,75.02,65.25,65.33,-142.08,73.65,-122.68,106.78,-113.62,138.9,2.29,74.64,-85.47,66.34,-67.53,115.01,-64.62,131.67,3.13,73.98,28.46,20.85,52.07,,,
638,"Salas, Karaman",,,,,,,,,,Internal,2016Q PC In13.3 WQ,0.0,0.0,0.0,0.0,0,0.0,5.05,0.0,0.0,0,0.0,0.0,0.0,0.0,13.55,0.0,36.42,0.0,0.0,0.0,44.97,0,0.0,0.0,0.0,0.0,0,0,0.0,0,0.0,0.0,0,0.0,0,0.0,0.0,0.0,0.0,20.0,0.0,20,0,0.0,20,0.0,900.0,24.0,0,450.0,3.0,0,0.0,0,,,10.0,3,30,0.0,0.0,1,120.73,7,127,,,,,,,,,B2/L21,6.01,,,Pm-3m/Fm-3m,,,,,,,,L10,,,,,P4/mmm,Modulations,,,,,,,,,,,,,,,,,,,,,,,,,,,,,,,,,,,28.23,109.11,108.19,-99.46,31.4,-84,85.36,-74.98,140.51,4.46,122.19,-67.43,26.83,-52.65,102.31,-47.36,135.02,5.39,122.29,24.48,20.07,29.48,,,
639,"Salas, Karaman",,,,,,,,,,Internal,2016Q PC In13.3 WQ,0.0,0.0,0.0,0.0,0,0.0,5.05,0.0,0.0,0,0.0,0.0,0.0,0.0,13.55,0.0,36.42,0.0,0.0,0.0,44.97,0,0.0,0.0,0.0,0.0,0,0,0.0,0,0.0,0.0,0,0.0,0,0.0,0.0,0.0,0.0,20.0,0.0,20,0,0.0,20,0.0,900.0,24.0,0,450.0,24.0,0,0.0,0,,,10.0,3,30,0.0,0.0,1,121.07,7,127,,,,,,,,,B2/L21,6.01,,,Pm-3m/Fm-3m,,,,,,,,L10,,,,,P4/mmm,Modulations,,,,,,,,,,,,,,,,,,,,,,,,,,,,,,,,,,,15.23,91.45,89.21,-34.11,18.01,-22.09,60.82,-18.45,109.46,5.84,100.03,-14.68,14.67,-7.48,70.65,-5.84,103.89,10.1,97.65,15.67,8.83,13.61,,,
640,"Salas, Karaman",,,,,,,,,,Internal,2016Q PC In13.3 WQ,0.0,0.0,0.0,0.0,0,0.0,5.05,0.0,0.0,0,0.0,0.0,0.0,0.0,13.55,0.0,36.42,0.0,0.0,0.0,44.97,0,0.0,0.0,0.0,0.0,0,0,0.0,0,0.0,0.0,0,0.0,0,0.0,0.0,0.0,0.0,20.0,0.0,20,0,0.0,20,0.0,900.0,24.0,0,450.0,72.0,0,0.0,0,,,10.0,3,30,0.0,0.0,1,121.12,7,127,,,,,,,,,B2/L21,6.01,,,Pm-3m/Fm-3m,,,,,,,,L10,,,,,P4/mmm,Modulations,,,,,,,,,,,,,,,,,,,,,,,,,,,,,,,,,,,19.47,110.93,111.46,-34.77,21.93,-22.25,71.89,-16.82,132.86,6.18,125.07,-14.41,18.1,-6.93,86.81,-4.24,129.56,10.96,123.5,17.95,10.17,13.95,,,
641,"Salas, Karaman",,,,,,,,,,Internal,2016Q PC In13.3 WQ,0.0,0.0,0.0,0.0,0,0.0,5.05,0.0,0.0,0,0.0,0.0,0.0,0.0,13.55,0.0,36.42,0.0,0.0,0.0,44.97,0,0.0,0.0,0.0,0.0,0,0,0.0,0,0.0,0.0,0,0.0,0,0.0,0.0,0.0,0.0,20.0,0.0,20,0,0.0,20,0.0,900.0,24.0,0,500.0,0.25,0,0.0,0,,,10.0,3,30,0.0,0.0,1,118.05,7,127,,,,,,,,,B2/L21,6.01,,,Pm-3m/Fm-3m,,,,,,,,L10,,,,,P4/mmm,Modulations,,,,,,,,,,,,,,,,,,,,,,,,,,,,,,,,,,,27.52,111.87,109.87,-95.78,29.82,-77.2,89.82,-69.25,141.69,4.22,124.61,-62.69,26.57,-49.68,93.68,-45.42,136.43,6.36,122.33,26.53,17.27,25.67,,,
642,"Salas, Karaman",,,,,,,,,,Internal,2016Q PC In13.3 WQ,0.0,0.0,0.0,0.0,0,0.0,5.05,0.0,0.0,0,0.0,0.0,0.0,0.0,13.55,0.0,36.42,0.0,0.0,0.0,44.97,0,0.0,0.0,0.0,0.0,0,0,0.0,0,0.0,0.0,0,0.0,0,0.0,0.0,0.0,0.0,20.0,0.0,20,0,0.0,20,0.0,900.0,24.0,0,500.0,0.5,0,0.0,0,,,10.0,3,30,0.0,0.0,1,118.31,7,127,,,,,,,,,B2/L21,6.01,,,Pm-3m/Fm-3m,,,,,,,,L10,,,,,P4/mmm,Modulations,,,,,,,,,,,,,,,,,,,,,,,,,,,,,,,,,,,24.03,124.22,120.75,-74.73,27.36,-59.92,95.72,-53.68,151.58,5.9,137.64,-51.94,23.2,-39.45,96.73,-34.48,143.95,6.92,136.29,21.05,17.46,19.83,,,
643,"Salas, Karaman",,,,,,,,,,Internal,2016Q PC In13.3 WQ,0.0,0.0,0.0,0.0,0,0.0,5.05,0.0,0.0,0,0.0,0.0,0.0,0.0,13.55,0.0,36.42,0.0,0.0,0.0,44.97,0,0.0,0.0,0.0,0.0,0,0,0.0,0,0.0,0.0,0,0.0,0,0.0,0.0,0.0,0.0,20.0,0.0,20,0,0.0,20,0.0,900.0,24.0,0,500.0,3.0,0,0.0,0,,,10.0,3,30,0.0,0.0,1,117.7,7,127,,,,,,,,,B2/L21,6.01,,,Pm-3m/Fm-3m,,,,,,,,L10,,,,,P4/mmm,Modulations,,,,,,,,,,,,,,,,,,,,,,,,,,,,,,,,,,,16.35,106.03,105.75,-21.11,16.18,-12.82,70.55,-9.02,122.21,8.77,116.81,-7.43,12.34,-1.1,64.58,3.21,118.08,9.94,117.87,12.09,10.64,11.97,,,
644,"Salas, Karaman",,,,,,,,,,Internal,2016Q PC In13.3 WQ,0.0,0.0,0.0,0.0,0,0.0,5.05,0.0,0.0,0,0.0,0.0,0.0,0.0,13.55,0.0,36.42,0.0,0.0,0.0,44.97,0,0.0,0.0,0.0,0.0,0,0,0.0,0,0.0,0.0,0,0.0,0,0.0,0.0,0.0,0.0,20.0,0.0,20,0,0.0,20,0.0,900.0,24.0,0,500.0,24.0,0,0.0,0,,,10.0,3,30,0.0,0.0,1,116.51,7,127,,,,,,,,,B2/L21,6.01,,,Pm-3m/Fm-3m,,,,,,,,L10,,,,,P4/mmm,Modulations,,,,,,,,,,,,,,,,,,,,,,,,,,,,,,,,,,,14.82,100.94,95.97,-14.49,16.65,-4.8,74.33,-2.32,117.59,8.3,111.13,2.69,14.38,8.04,72.17,9.77,110.34,13.56,105.87,12.17,7.08,12.47,,,
645,"Salas, Karaman",,,,,,,,,,Internal,2016Q PC In13.3 WQ,0.0,0.0,0.0,0.0,0,0.0,5.05,0.0,0.0,0,0.0,0.0,0.0,0.0,13.55,0.0,36.42,0.0,0.0,0.0,44.97,0,0.0,0.0,0.0,0.0,0,0,0.0,0,0.0,0.0,0,0.0,0,0.0,0.0,0.0,0.0,20.0,0.0,20,0,0.0,20,0.0,900.0,24.0,0,500.0,72.0,0,0.0,0,,,10.0,3,30,0.0,0.0,1,116.56,7,127,,,,,,,,,B2/L21,6.01,,,Pm-3m/Fm-3m,,,,,,,,L10,,,,,P4/mmm,Modulations,,,,,,,,,,,,,,,,,,,,,,,,,,,,,,,,,,,14.45,95.66,94.53,-15.71,15.92,-5.28,62.29,-1.57,111.58,6.76,106.48,-1.85,12.36,6.9,74.57,8.65,106.88,9,106.31,14.14,10.5,11.2,,,
646,"Salas, Karaman",,,,,,,,,,Internal,2016Q PC In13.3 WQ,0.0,0.0,0.0,0.0,0,0.0,5.05,0.0,0.0,0,0.0,0.0,0.0,0.0,13.55,0.0,36.42,0.0,0.0,0.0,44.97,0,0.0,0.0,0.0,0.0,0,0,0.0,0,0.0,0.0,0,0.0,0,0.0,0.0,0.0,0.0,20.0,0.0,20,0,0.0,20,0.0,900.0,24.0,0,600.0,0.25,0,0.0,0,,,10.0,3,30,0.0,0.0,1,108.03,7,127,,,,,,,,,B2/L21,6.01,,,Pm-3m/Fm-3m,,,,,,,,L10,,,,,P4/mmm,Modulations,,,,,,,,,,,,,,,,,,,,,,,,,,,,,,,,,,,12.04,110.17,112.23,10.19,13.09,15.19,73.22,18.2,123.26,13.76,120.51,21.65,9.17,25.5,75.65,27.5,121.4,19.17,122.46,8.01,5.85,9.8,,,
647,"Salas, Karaman",,,,,,,,,,Internal,2016Q PC In13.3 WQ,0.0,0.0,0.0,0.0,0,0.0,5.05,0.0,0.0,0,0.0,0.0,0.0,0.0,13.55,0.0,36.42,0.0,0.0,0.0,44.97,0,0.0,0.0,0.0,0.0,0,0,0.0,0,0.0,0.0,0,0.0,0,0.0,0.0,0.0,0.0,20.0,0.0,20,0,0.0,20,0.0,900.0,24.0,0,600.0,0.5,0,0.0,0,,,10.0,3,30,0.0,0.0,1,107.35,7,127,,,,,,,,,B2/L21,6.01,,,Pm-3m/Fm-3m,,,,,,,,L10,,,,,P4/mmm,Modulations,,,,,,,,,,,,,,,,,,,,,,,,,,,,,,,,,,,,,,,,,,,,,,,,,,,,,,,,,,,
648,"Salas, Karaman",,,,,,,,,,Internal,2016Q PC In13.3 WQ,0.0,0.0,0.0,0.0,0,0.0,5.05,0.0,0.0,0,0.0,0.0,0.0,0.0,13.55,0.0,36.42,0.0,0.0,0.0,44.97,0,0.0,0.0,0.0,0.0,0,0,0.0,0,0.0,0.0,0,0.0,0,0.0,0.0,0.0,0.0,20.0,0.0,20,0,0.0,20,0.0,900.0,24.0,0,600.0,3.0,0,0.0,0,,,10.0,3,30,0.0,0.0,1,109.32,7,127,,,,,,,,,B2/L21,6.01,,,Pm-3m/Fm-3m,,,,,,,,L10,,,,,P4/mmm,Modulations,,,,,,,,,,,,,,,,,,,,,,,,,,,,,,,,,,,11.14,92.42,91.98,3.63,13.84,10.36,59.5,16.03,106.26,7.45,103.12,15.67,10.03,21.86,65.9,25.13,102,9.72,103.31,12.4,9.46,10.3,,,
