Repository: sinazadeh/CatBoost-SMAs

# CatBoost SMAs
This repository contains a sample implementation of using CatBoost for building a surrogate model for transformation temperatures of Shape Memory Alloys (SMAs). The sample code (found in [main.py](main.py)) showcases how CatBoost can be used to model this data and make predictions with a high degree of accuracy. The accompanying [raw_data.csv](raw_data.csv) file contains 4899 data points that can be used to train and validate the model. This data can also serve as a reference for researchers looking to explore the use of CatBoost in this particular field.

File: raw_data.csv (part 9 of 67)
termediate_a_(A),Micro_Intermediate_b,Micro_Intermediate_c,Micro_Intermediate_Space_Group,Micro_Martensite_Test_Temperature_Above_Af(Temp-Af),Micro_Martensite_Structure,Micro_Martensite_a_(A),Micro_Martensite_b,Micro_Martensite_c,Micro_Martensite_Beta,Micro_Martensite_Space_Group,Micro_Martensite_Sub-structure,Micro_Precipitate_Test_Temperature,Micro_Precipitate_Structure,Micro_Precipitate_Volume_Fraction,NeedsAttention,SME_Transforms,SME_Mf,SME_Mp,SME_Ms,SME_As,SME_Ap,SME_Af,SME_Thermal_Hysteresis,SME_Transformation_Range,SME_RfM,SME_RfA,SME_dH(MA)(J/g),SME_dH(AM)(J/g),SME_dH(AR)(J/G),SME_dS(MA)(J/kgK),SME_dS(AM)(J/kgK),SME_dS(AR)(J/kgK),SME_epsilonAct(%),SME_epsilonIrr(%),SME_Failure(FatigueTest),SME_Bend_Recovery(%),SE_R.Strain(%),SE_Strain_Max(%),SE_Stress_Max(MPa),SE_Mf_Stress,SE_Ms_Stress,SE_As_Stress,SE_Af_Stress,SE_M_Yield,SE_A_Yield,MSME_Magnetization (emu/g),MSME_Magnetization Change (AM)(emu/g),MSME_Magnetization Change (MA)(emu/g),MSME_Mf Temp (Â°C),MSME_Mf Mag (emu/g),MSME_Mp Temp (Â°C),MSME_Mp Mag (emu/g),MSME_Ms_Temp(C),MSME_Ms_Mag(emu/g),MSME_Direct average rate (emu/gÂ°C),MSME_Direct_integrated_magnetization_change(emu/g),MSME_As_Temp(C),MSME_As_Mag(emu/g),MSME_Ap_Temp (C),MSME_Ap_Mag(emu/g),MSME_Af_Temp (C),MSME_Af_Mag(emu/g),MSME_Reverse_average_rate(emu/gC),MSME_Reverse_integrated_magnetization_change(emu/g),MSME_Direct_MT_range(C),MSME_Reverse_MT_range(C),MSME_Hysteresis(C),MSME_Estimated_entropy_difference_(J/kg*K),"MSME_Tc(DSC)-Ms(SQUID,0.05T)",Hard_VHN
649,"Salas, Karaman",,,,,,,,,,Internal,2016Q PC In13.3 WQ,0.0,0.0,0.0,0.0,0,0.0,5.05,0.0,0.0,0,0.0,0.0,0.0,0.0,13.55,0.0,36.42,0.0,0.0,0.0,44.97,0,0.0,0.0,0.0,0.0,0,0,0.0,0,0.0,0.0,0,0.0,0,0.0,0.0,0.0,0.0,20.0,0.0,20,0,0.0,20,0.0,20.0,0.0,0,900.0,24.0,0,0.0,0,,,10.0,3,30,0.0,0.0,1,117.28,7,127,,,,,,,,,B2/L21,6.01,,,Pm-3m/Fm-3m,,,,,,,,L10,,,,,P4/mmm,Modulations,,,,,,,,,,,,,,,,,,,,,,,,,,,,,,,,,,,24.23,114.18,111.55,-87.81,27.17,-66.52,98.12,-62.22,141.36,4.46,127.61,-55.86,23.58,-43.73,98.7,-40.53,135.13,7.28,123.97,25.59,15.33,22.24,,,
650,"Joel, Karaman",,,,,,,301 Series,,,Internal,,0.0,0.0,0.0,0.0,0,0.0,0.0,0.0,0.0,0,0.0,0.0,0.0,19.4,0.0,0.0,0.0,0.0,0.0,0.0,50.8,0,0.0,0.0,0.0,0.0,0,0,0.0,0,0.0,0.0,0,29.8,0,0.0,0.0,0.0,0.0,1050.0,72.0,20,0,0.0,92020,601.0,900.0,1.0,0,575.0,3.0,0,0.0,0,,,10.0,1,30,0.0,0.0,1,,,,,,,,,,,,,,,,,,,,,,,,,,,,,,,,,,,,172,,194,216,,230,36,58,,,,,,,,,,,,,,,,,,,,,,,,,,,,,,,,,,,,,,,,,,,,,,
651,"Joel, Karaman",,,,,,,301 Series,,,Internal,,0.0,0.0,0.0,0.0,0,0.0,0.0,0.0,0.0,0,0.0,0.0,0.0,19.4,0.0,0.0,0.0,0.0,0.0,0.0,50.8,0,0.0,0.0,0.0,0.0,0,0,0.0,0,0.0,0.0,0,29.8,0,0.0,0.0,0.0,0.0,1050.0,72.0,20,0,0.0,92020,601.0,900.0,1.0,0,550.0,3.0,0,0.0,0,,,10.0,1,30,0.0,0.0,1,,,,,,,,,,,,,,,,,,,,,,,,,,,,,,,,,,,,172,,194,215,,226,32,54,,,,,,,,,,,,,,,,,,,,,,,,,,,,,,,,,,,,,,,,,,,,,,
652,"Joel, Karaman",,,,,,,301 Series,,,Internal,,0.0,0.0,0.0,0.0,0,0.0,0.0,0.0,0.0,0,0.0,0.0,0.0,19.4,0.0,0.0,0.0,0.0,0.0,0.0,50.8,0,0.0,0.0,0.0,0.0,0,0,0.0,0,0.0,0.0,0,29.8,0,0.0,0.0,0.0,0.0,1050.0,72.0,20,0,0.0,92020,601.0,900.0,1.0,0,575.0,3.0,0,0.0,0,,,10.0,2,30,0.0,0.0,1,,,,,,,,,,,,,,,,,,,,,,,,,,,,,,,,,,,,171,,192,214,,226,34,55,,,,,,,,,,,,,,,,,,,,,,,,,,,,,,,,,,,,,,,,,,,,,,
653,"Joel, Karaman",,,,,,,301 Series,,,Internal,,0.0,0.0,0.0,0.0,0,0.0,0.0,0.0,0.0,0,0.0,0.0,0.0,19.4,0.0,0.0,0.0,0.0,0.0,0.0,50.8,0,0.0,0.0,0.0,0.0,0,0,0.0,0,0.0,0.0,0,29.8,0,0.0,0.0,0.0,0.0,1050.0,72.0,20,0,0.0,92020,601.0,900.0,1.0,0,550.0,3.0,0,0.0,0,,,10.0,2,30,0.0,0.0,1,,,,,,,,,,,,,,,,,,,,,,,,,,,,,,,,,,,,170,,192,211,,224,32,54,,,,,,,,,,,,,,,,,,,,,,,,,,,,,,,,,,,,,,,,,,,,,,
654,"Joel, Karaman",,,,,,,301 Series,,,Internal,,0.0,0.0,0.0,0.0,0,0.0,0.0,0.0,0.0,0,0.0,0.0,0.0,19.4,0.0,0.0,0.0,0.0,0.0,0.0,50.8,0,0.0,0.0,0.0,0.0,0,0,0.0,0,0.0,0.0,0,29.8,0,0.0,0.0,0.0,0.0,1050.0,72.0,20,0,0.0,92020,601.0,900.0,1.0,0,575.0,3.0,0,0.0,0,,,10.0,3,30,0.0,0.0,1,,,,,,,,,,,,,,,,,,,,,,,,,,,,,,,,,,,,169,,191,212,,226,35,57,,,,,,,,,,,,,,,,,,,,,,,,,,,,,,,,,,,,,,,,,,,,,,
655,"Joel, Karaman",,,,,,,301 Series,,,Internal,,0.0,0.0,0.0,0.0,0,0.0,0.0,0.0,0.0,0,0.0,0.0,0.0,19.4,0.0,0.0,0.0,0.0,0.0,0.0,50.8,0,0.0,0.0,0.0,0.0,0,0,0.0,0,0.0,0.0,0,29.8,0,0.0,0.0,0.0,0.0,1050.0,72.0,20,0,0.0,92020,601.0,900.0,1.0,0,550.0,3.0,0,0.0,0,,,10.0,3,30,0.0,0.0,1,,,,,,,,,,,,,,,,,,,,,,,,,,,,,,,,,,,,168,,191,211,,223,32,55,,,,,,,,,,,,,,,,,,,,,,,,,,,,,,,,,,,,,,,,,,,,,,
656,"Joel, Karaman",,,,,,,301 Series,,,Internal,,0.0,0.0,0.0,0.0,0,0.0,0.0,0.0,0.0,0,0.0,0.0,0.0,19.4,0.0,0.0,0.0,0.0,0.0,0.0,50.8,0,0.0,0.0,0.0,0.0,0,0,0.0,0,0.0,0.0,0,29.8,0,0.0,0.0,0.0,0.0,1050.0,72.0,20,0,0.0,92020,601.0,900.0,1.0,0,525.0,3.0,0,0.0,0,,,10.0,3,30,0.0,0.0,1,,,,,,,,,,,,,,,,,,,,,,,,,,,,,,,,,,,,160,,177,191,,203,26,43,,,,,,,,,,,,,,,,,,,,,,,,,,,,,,,,,,,,,,,,,,,,,,
657,"Joel, Karaman",,,,,,,301 Series,,,Internal,,0.0,0.0,0.0,0.0,0,0.0,0.0,0.0,0.0,0,0.0,0.0,0.0,19.4,0.0,0.0,0.0,0.0,0.0,0.0,50.8,0,0.0,0.0,0.0,0.0,0,0,0.0,0,0.0,0.0,0,29.8,0,0.0,0.0,0.0,0.0,1050.0,72.0,20,0,0.0,92020,601.0,900.0,1.0,0,525.0,3.0,0,0.0,0,,,10.0,2,30,0.0,0.0,1,,,,,,,,,,,,,,,,,,,,,,,,,,,,,,,,,,,,160,,178,191,,204,26,44,,,,,,,,,,,,,,,,,,,,,,,,,,,,,,,,,,,,,,,,,,,,,,
658,"Joel, Karaman",,,,,,,301 Series,,,Internal,,0.0,0.0,0.0,0.0,0,0.0,0.0,0.0,0.0,0,0.0,0.0,0.0,19.4,0.0,0.0,0.0,0.0,0.0,0.0,50.8,0,0.0,0.0,0.0,0.0,0,0,0.0,0,0.0,0.0,0,29.8,0,0.0,0.0,0.0,0.0,1050.0,72.0,20,0,0.0,92020,601.0,900.0,1.0,0,525.0,3.0,0,0.0,0,,,10.0,1,30,0.0,0.0,1,,,,,,,,,,,,,,,,,,,,,,,,,,,,,,,,,,,,160,,179,193,,205,26,45,,,,,,,,,,,,,,,,,,,,,,,,,,,,,,,,,,,,,,,,,,,,,,
659,"Joel, Karaman",,,,,,,501 Series,,,Internal,,0.0,0.0,0.0,0.0,0,0.0,0.0,0.0,0.0,0,0.0,0.0,0.0,19.7,0.0,0.0,0.0,0.0,0.0,0.0,50.8,0,0.0,0.0,0.0,0.0,0,0,0.0,0,0.0,0.0,0,29.5,0,0.0,0.0,0.0,0.0,1050.0,72.0,20,0,0.0,92020,601.0,900.0,1.0,0,600.0,3.0,0,0.0,0,,,10.0,1,30,0.0,0.0,1,,,,,,,,,,,,,,,,,,,,,,,,,,,,,,,,,,,,147,,163,186,,197,34,50,,,,,,,,,,,,,,,,,,,,,,,,,,,,,,,,,,,,,,,,,,,,,,
660,"Joel, Karaman",,,,,,,301 Series,,,Internal,,0.0,0.0,0.0,0.0,0,0.0,0.0,0.0,0.0,0,0.0,0.0,0.0,19.4,0.0,0.0,0.0,0.0,0.0,0.0,50.8,0,0.0,0.0,0.0,0.0,0,0,0.0,0,0.0,0.0,0,29.8,0,0.0,0.0,0.0,0.0,1050.0,72.0,20,0,0.0,92020,601.0,900.0,1.0,0,500.0,3.0,0,0.0,0,,,10.0,1,30,0.0,0.0,1,,,,,,,,,,,,,,,,,,,,,,,,,,,,,,,,,,,,146,,164,177,,190,26,44,,,,,,,,,,,,,,,,,,,,,,,,,,,,,,,,,,,,,,,,,,,,,,
661,"Joel, Karaman",,,,,,,303 Series,,,Internal,,0.0,0.0,0.0,0.0,0,0.0,0.0,0.0,0.0,0,0.0,0.0,0.0,19.4,0.0,0.0,0.0,0.0,0.0,0.0,50.8,0,0.0,0.0,0.0,0.0,0,0,0.0,0,0.0,0.0,0,29.8,0,0.0,0.0,0.0,0.0,1050.0,72.0,20,0,0.0,92020,370.0,20.0,0.0,0,900.0,1.0,0,0.0,0,,,10.0,2,30,0.0,0.0,1,,,,,,,,,,,,,,,,,,,,,,,,,,,,,,,,,,,,145.13,,165.94,186.67,,198.59,32.65,53.46,,,,,,,,,,,,,,,,,,,,,,,,,,,,,,,,,,,,,,,,,,,,,,
662,"Joel, Karaman",,,,,,,501 Series,,,Internal,,0.0,0.0,0.0,0.0,0,0.0,0.0,0.0,0.0,0,0.0,0.0,0.0,19.7,0.0,0.0,0.0,0.0,0.0,0.0,50.8,0,0.0,0.0,0.0,0.0,0,0,0.0,0,0.0,0.0,0,29.5,0,0.0,0.0,0.0,0.0,1050.0,72.0,20,0,0.0,92020,601.0,900.0,1.0,0,600.0,3.0,0,0.0,0,,,10.0,2,30,0.0,0.0,1,,,,,,,,,,,,,,,,,,,,,,,,,,,,,,,,,,,,145,,161,183,,195,34,50,,,,,,,,,,,,,,,,,,,,,,,,,,,,,,,,,,,,,,,,,,,,,,
663,"Joel, Karaman",,,,,,,501 Series,,,Internal,,0.0,0.0,0.0,0.0,0,0.0,0.0,0.0,0.0,0,0.0,0.0,0.0,19.7,0.0,0.0,0.0,0.0,0.0,0.0,50.8,0,0.0,0.0,0.0,0.0,0,0,0.0,0,0.0,0.0,0,29.5,0,0.0,0.0,0.0,0.0,1050.0,72.0,20,0,0.0,92020,601.0,900.0,1.0,0,600.0,3.0,0,0.0,0,,,10.0,3,30,0.0,0.0,1,,,,,,,,,,,,,,,,,,,,,,,,,,,,,,,,,,,,144,,160,182,,194,34,50,,,,,,,,,,,,,,,,,,,,,,,,,,,,,,,,,,,,,,,,,,,,,,
664,"Joel, Karaman",,,,,,,301 Series,,,Internal,,0.0,0.0,0.0,0.0,0,0.0,0.0,0.0,0.0,0,0.0,0.0,0.0,19.4,0.0,0.0,0.0,0.0,0.0,0.0,50.8,0,0.0,0.0,0.0,0.0,0,0,0.0,0,0.0,0.0,0,29.8,0,0.0,0.0,0.0,0.0,1050.0,72.0,20,0,0.0,92020,601.0,900.0,1.0,0,500.0,3.0,0,0.0,0,,,10.0,3,30,0.0,0.0,1,,,,,,,,,,,,,,,,,,,,,,,,,,,,,,,,,,,,144,,162,174,,188,26,44,,,,,,,,,,,,,,,,,,,,,,,,,,,,,,,,,,,,,,,,,,,,,,
665,"Joel, Karaman",,,,,,,301 Series,,,Internal,,0.0,0.0,0.0,0.0,0,0.0,0.0,0.0,0.0,0,0.0,0.0,0.0,19.4,0.0,0.0,0.0,0.0,0.0,0.0,50.8,0,0.0,0.0,0.0,0.0,0,0,0.0,0,0.0,0.0,0,29.8,0,0.0,0.0,0.0,0.0,1050.0,72.0,20,0,0.0,92020,601.0,900.0,1.0,0,500.0,3.0,0,0.0,0,,,10.0,2,30,0.0,0.0,1,,,,,,,,,,,,,,,,,,,,,,,,,,,,,,,,,,,,144,,163,175,,188,25,44,,,,,,,,,,,,,,,,,,,,,,,,,,,,,,,,,,,,,,,,,,,,,,
666,"Joel, Karaman",,,,,,,208 Series,,,Internal,,0.0,0.0,0.0,0.0,0,0.0,0.0,0.0,0.0,0,0.0,0.0,0.0,19.6,0.0,0.0,0.0,0.0,0.0,0.0,50.8,0,0.0,0.0,0.0,0.0,0,0,0.0,0,0.0,0.0,0,29.6,0,0.0,0.0,0.0,0.0,1050.0,72.0,20,0,0.0,92020,601.0,900.0,1.0,0,600.0,3.0,0,0.0,0,,,10.0,1,30,0.0,0.0,1,,,,,,,,,,,,,,,,,,,,,,,,,,,,,,,,,,,,144,,176,179,,203,27,59,,,,,,,,,,,,,,,,,,,,,,,,,,,,,,,,,,,,,,,,,,,,,,
667,"Joel, Karaman",,,,,,,303 Series,,,Internal,,0.0,0.0,0.0,0.0,0,0.0,0.0,0.0,0.0,0,0.0,0.0,0.0,19.4,0.0,0.0,0.0,0.0,0.0,0.0,50.8,0,0.0,0.0,0.0,0.0,0,0,0.0,0,0.0,0.0,0,29.8,0,0.0,0.0,0.0,0.0,1050.0,72.0,20,0,0.0,92020,370.0,900.0,1.0,0,475.0,3.0,0,0.0,0,,,10.0,2,30,0.0,0.0,1,,,,,,,,,,,,,,,,,,,,,,,,,,,,,,,,,,,,142.46,,158.55,170.57,,182.09,23.54,39.63,,,,,,,,,,,,,,,,,,,,,,,,,,,,,,,,,,,,,,,,,,,,,,
668,"Joel, Karaman",,,,,,,208 Series,,,Internal,,0.0,0.0,0.0,0.0,0,0.0,0.0,0.0,0.0,0,0.0,0.0,0.0,19.6,0.0,0.0,0.0,0.0,0.0,0.0,50.8,0,0.0,0.0,0.0,0.0,0,0,0.0,0,0.0,0.0,0,29.6,0,0.0,0.0,0.0,0.0,1050.0,72.0,20,0,0.0,92020,601.0,900.0,1.0,0,600.0,3.0,0,0.0,0,,,10.0,2,30,0.0,0.0,1,,,,,,,,,,,,,,,,,,,,,,,,,,,,,,,,,,,,142,,174,176,,202,28,60,,,,,,,,,,,,,,,,,,,,,,,,,,,,,,,,,,,,,,,,,,,,,,
669,"Joel, Karaman",,,,,,,501 Series,,,Internal,,0.0,0.0,0.0,0.0,0,0.0,0.0,0.0,0.0,0,0.0,0.0,0.0,19.7,0.0,0.0,0.0,0.0,0.0,0.0,50.8,0,0.0,0.0,0.0,0.0,0,0,0.0,0,0.0,0.0,0,29.5,0,0.0,0.0,0.0,0.0,1050.0,72.0,20,0,0.0,92020,601.0,900.0,1.0,0,575.0,3.0,0,0.0,0,,,10.0,1,30,0.0,0.0,1,,,,,,,,,,,,,,,,,,,,,,,,,,,,,,,,,,,,140,,155,175,,188,33,48,,,,,,,,,,,,,,,,,,,,,,,,,,,,,,,,,,,,,,,,,,,,,,
670,"Joel, Karaman",,,,,,,305 Series,,,Internal,,0.0,0.0,0.0,0.0,0,0.0,0.0,0.0,0.0,0,0.0,0.0,0.0,19.4,0.0,0.0,0.0,0.0,0.0,0.0,50.8,0,0.0,0.0,0.0,0.0,0,0,0.0,0,0.0,0.0,0,29.8,0,0.0,0.0,0.0,0.0,1050.0,72.0,20,0,0.0,92020,185.0,900.0,1.0,0,475.0,3.0,0,0.0,0,,,10.0,2,30,0.0,0.0,1,,,,,,,,,,,,,,,,,,,,,,,,,,,,,,,,,,,,139.57,,155.32,168.01,,179.89,24.57,40.32,,,,,,,,,,,,,,,,,,,,,,,,,,,,,,,,,,,,,,,,,,,,,,
671,"Joel, Karaman",,,,,,,305 Series,,,Internal,,0.0,0.0,0.0,0.0,0,0.0,0.0,0.0,0.0,0,0.0,0.0,0.0,19.4,0.0,0.0,0.0,0.0,0.0,0.0,50.8,0,0.0,0.0,0.0,0.0,0,0,0.0,0,0.0,0.0,0,29.8,0,0.0,0.0,0.0,0.0,1050.0,72.0,20,0,0.0,92020,185.0,900.0,1.0,0,475.0,3.0,0,0.0,0,,,10.0,1,30,0.0,0.0,1,,,,,,,,,,,,,,,,,,,,,,,,,,,,,,,,,,,,139.57,,155.32,168.01,,179.89,24.57,40.32,,,,,,,,,,,,,,,,,,,,,,,,,,,,,,,,,,,,,,,,,,,,,,
672,"Joel, Karaman",,,,,,,301 Series,,,Internal,,0.0,0.0,0.0,0.0,0,0.0,0.0,0.0,0.0,0,0.0,0.0,0.0,19.4,0.0,0.0,0.0,0.0,0.0,0.0,50.8,0,0.0,0.0,0.0,0.0,0,0,0.0,0,0.0,0.0,0,29.8,0,0.0,0.0,0.0,0.0,1050.0,72.0,20,0,0.0,92020,601.0,20.0,0.0,0,900.0,1.0,0,0.0,0,,,10.0,2,30,0.0,0.0,1,,,,,,,,,,,,,,,,,,,,,,,,,,,,,,,,,,,,139,,158,172,,185,27,46,,,,,,,,,,,,,,,,,,,,,,,,,,,,,,,,,,,,,,,,,,,,,,
673,"Joel, Karaman",,,,,,,501 Series,,,Internal,,0.0,0.0,0.0,0.0,0,0.0,0.0,0.0,0.0,0,0.0,0.0,0.0,19.7,0.0,0.0,0.0,0.0,0.0,0.0,50.8,0,0.0,0.0,0.0,0.0,0,0,0.0,0,0.0,0.0,0,29.5,0,0.0,0.0,0.0,0.0,1050.0,72.0,20,0,0.0,92020,601.0,900.0,1.0,0,575.0,3.0,0,0.0,0,,,10.0,3,30,0.0,0.0,1,,,,,,,,,,,,,,,,,,,,,,,,,,,,,,,,,,,,137,,153,172,,185,32,48,,,,,,,,,,,,,,,,,,,,,,,,,,,,,,,,,,,,,,,,,,,,,,
674,"Joel, Karaman",,,,,,,501 Series,,,Internal,,0.0,0.0,0.0,0.0,0,0.0,0.0,0.0,0.0,0,0.0,0.0,0.0,19.7,0.0,0.0,0.0,0.0,0.0,0.0,50.8,0,0.0,0.0,0.0,0.0,0,0,0.0,0,0.0,0.0,0,29.5,0,0.0,0.0,0.0,0.0,1050.0,72.0,20,0,0.0,92020,601.0,900.0,1.0,0,575.0,3.0,0,0.0,0,,,10.0,2,30,0.0,0.0,1,,,,,,,,,,,,,,,,,,,,,,,,,,,,,,,,,,,,136,,155,172,,186,31,50,,,,,,,,,,,,,,,,,,,,,,,,,,,,,,,,,,,,,,,,,,,,,,
675,"Joel, Karaman",,,,,,,208 Series,,,Internal,,0.0,0.0,0.0,0.0,0,0.0,0.0,0.0,0.0,0,0.0,0.0,0.0,19.6,0.0,0.0,0.0,0.0,0.0,0.0,50.8,0,0.0,0.0,0.0,0.0,0,0,0.0,0,0.0,0.0,0,29.6,0,0.0,0.0,0.0,0.0,1050.0,72.0,20,0,0.0,92020,601.0,900.0,1.0,0,600.0,3.0,0,0.0,0,,,10.0,10,30,0.0,0.0,1,,,,,,,,,,,,,,,,,,,,,,,,,,,,,,,,,,,,135,,168,170,,196,28,61,,,,,,,,,,,,,,,,,,,,,,,,,,,,,,,,,,,,,,,,,,,,,,
676,"Joel, Karaman",,,,,,,301 Series,,,Internal,,0.0,0.0,0.0,0.0,0,0.0,0.0,0.0,0.0,0,0.0,0.0,0.0,19.4,0.0,0.0,0.0,0.0,0.0,0.0,50.8,0,0.0,0.0,0.0,0.0,0,0,0.0,0,0.0,0.0,0,29.8,0,0.0,0.0,0.0,0.0,1050.0,72.0,20,0,0.0,92020,601.0,900.0,1.0,0,475.0,3.0,0,0.0,0,,,10.0,1,30,0.0,0.0,1,,,,,,,,,,,,,,,,,,,,,,,,,,,,,,,,,,,,132.09,,150.29,161.61,,176.95,26.66,44.86,,,,,,,,,,,,,,,,,,,,,,,,,,,,,,,,,,,,,,,,,,,,,,
677,"Joel, Karaman",,,,,,,303 Series,,,Internal,,0.0,0.0,0.0,0.0,0,0.0,0.0,0.0,0.0,0,0.0,0.0,0.0,19.4,0.0,0.0,0.0,0.0,0.0,0.0,50.8,0,0.0,0.0,0.0,0.0,0,0,0.0,0,0.0,0.0,0,29.8,0,0.0,0.0,0.0,0.0,1050.0,72.0,20,0,0.0,92020,370.0,900.0,1.0,0,475.0,3.0,0,0.0,0,,,10.0,1,30,0.0,0.0,1,,,,,,,,,,,,,,,,,,,,,,,,,,,,,,,,,,,,132.09,,150.29,161.61,,176.95,26.66,44.86,,,,,,,,,,,,,,,,,,,,,,,,,,,,,,,,,,,,,,,,,,,,,,
678,"Joel, Karaman",,,,,,,501 Series,,,Internal,,0.0,0.0,0.0,0.0,0,0.0,0.0,0.0,0.0,0,0.0,0.0,0.0,19.7,0.0,0.0,0.0,0.0,0.0,0.0,50.8,0,0.0,0.0,0.0,0.0,0,0,0.0,0,0.0,0.0,0,29.5,0,0.0,0.0,0.0,0.0,1050.0,72.0,20,0,0.0,92020,601.0,900.0,1.0,0,550.0,3.0,0,0.0,0,,,10.0,1,30,0.0,0.0,1,,,,,,,,,,,,,,,,,,,,,,,,,,,,,,,,,,,,132,,148,162,,176,28,44,,,,,,,,,,,,,,,,,,,,,,,,,,,,,,,,,,,,,,,,,,,,,,
679,"Joel, Karaman",,,,,,,301 Series,,,Internal,,0.0,0.0,0.0,0.0,0,0.0,0.0,0.0,0.0,0,0.0,0.0,0.0,19.4,0.0,0.0,0.0,0.0,0.0,0.0,50.8,0,0.0,0.0,0.0,0.0,0,0,0.0,0,0.0,0.0,0,29.8,0,0.0,0.0,0.0,0.0,1050.0,72.0,20,0,0.0,92020,601.0,900.0,1.0,0,475.0,3.0,0,0.0,0,,,10.0,2,30,0.0,0.0,1,,,,,,,,,,,,,,,,,,,,,,,,,,,,,,,,,,,,132,,150,162,,177,27,45,,,,,,,,,,,,,,,,,,,,,,,,,,,,,,,,,,,,,,,,,,,,,,
680,"Joel, Karaman",,,,,,,301 Series,,,Internal,,0.0,0.0,0.0,0.0,0,0.0,0.0,0.0,0.0,0,0.0,0.0,0.0,19.4,0.0,0.0,0.0,0.0,0.0,0.0,50.8,0,0.0,0.0,0.0,0.0,0,0,0.0,0,0.0,0.0,0,29.8,0,0.0,0.0,0.0,0.0,1050.0,72.0,20,0,0.0,92020,601.0,900.0,1.0,0,475.0,3.0,0,0.0,0,,,10.0,1,30,0.0,0.0,1,,,,,,,,,,,,,,,,,,,,,,,,,,,,,,,,,,,,132,,151,164,,179,28,47,,,,,,,,,,,,,,,,,,,,,,,,,,,,,,,,,,,,,,,,,,,,,,
681,"Joel, Karaman",,,,,,,501 Series,,,Internal,,0.0,0.0,0.0,0.0,0,0.0,0.0,0.0,0.0,0,0.0,0.0,0.0,19.7,0.0,0.0,0.0,0.0,0.0,0.0,50.8,0,0.0,0.0,0.0,0.0,0,0,0.0,0,0.0,0.0,0,29.5,0,0.0,0.0,0.0,0.0,1050.0,72.0,20,0,0.0,92020,601.0,900.0,1.0,0,550.0,3.0,0,0.0,0,,,10.0,2,30,0.0,0.0,1,,,,,,,,,,,,,,,,,,,,,,,,,,,,,,,,,,,,131,,147,161,,175,28,44,,,,,,,,,,,,,,,,,,,,,,,,,,,,,,,,,,,,,,,,,,,,,,
682,"Joel, Karaman",,,,,,,301 Series,,,Internal,,0.0,0.0,0.0,0.0,0,0.0,0.0,0.0,0.0,0,0.0,0.0,0.0,19.4,0.0,0.0,0.0,0.0,0.0,0.0,50.8,0,0.0,0.0,0.0,0.0,0,0,0.0,0,0.0,0.0,0,29.8,0,0.0,0.0,0.0,0.0,1050.0,72.0,20,0,0.0,92020,601.0,900.0,1.0,0,475.0,3.0,0,0.0,0,,,10.0,3,30,0.0,0.0,1,,,,,,,,,,,,,,,,,,,,,,,,,,,,,,,,,,,,131,,150,161,,176,26,45,,,,,,,,,,,,,,,,,,,,,,,,,,,,,,,,,,,,,,,,,,,,,,
683,"Joel, Karaman",,,,,,,501 Series,,,Internal,,0.0,0.0,0.0,0.0,0,0.0,0.0,0.0,0.0,0,0.0,0.0,0.0,19.7,0.0,0.0,0.0,0.0,0.0,0.0,50.8,0,0.0,0.0,0.0,0.0,0,0,0.0,0,0.0,0.0,0,29.5,0,0.0,0.0,0.0,0.0,1050.0,72.0,20,0,0.0,92020,601.0,900.0,1.0,0,550.0,3.0,0,0.0,0,,,10.0,1,30,0.0,0.0,1,,,,,,,,,,,,,,,,,,,,,,,,,,,,,,,,,,,,130.77,,147.03,160.52,,174.64,27.61,43.87,,,,,,,,,,,,,,,,,,,,,,,,,,,,,,,,,,,,,,,,,,,,,,
684,"Joel, Karaman",,,,,,,501 Series,,,Internal,,0.0,0.0,0.0,0.0,0,0.0,0.0,0.0,0.0,0,0.0,0.0,0.0,19.7,0.0,0.0,0.0,0.0,0.0,0.0,50.8,0,0.0,0.0,0.0,0.0,0,0,0.0,0,0.0,0.0,0,29.5,0,0.0,0.0,0.0,0.0,1050.0,72.0,20,0,0.0,92020,601.0,900.0,1.0,0,550.0,3.0,0,0.0,0,,,10.0,3,30,0.0,0.0,1,,,,,,,,,,,,,,,,,,,,,,,,,,,,,,,,,,,,130,,147,159,,174,27,44,,,,,,,,,,,,,,,,,,,,,,,,,,,,,,,,,,,,,,,,,,,,,,
685,"Joel, Karaman",,,,,,,208 Series,,,Internal,,0.0,0.0,0.0,0.0,0,0.0,0.0,0.0,0.0,0,0.0,0.0,0.0,19.6,0.0,0.0,0.0,0.0,0.0,0.0,50.8,0,0.0,0.0,0.0,0.0,0,0,0.0,0,0.0,0.0,0,29.6,0,0.0,0.0,0.0,0.0,1050.0,72.0,20,0,0.0,92020,601.0,900.0,1.0,0,575.0,3.0,0,0.0,0,,,10.0,1,30,0.0,0.0,1,,,,,,,,,,,,,,,,,,,,,,,,,,,,,,,,,,,,126,,165,156,,189,24,63,,,,,,,,,,,,,,,,,,,,,,,,,,,,,,,,,,,,,,,,,,,,,,
686,"Joel, Karaman",,,,,,,501 Series,,,Internal,,0.0,0.0,0.0,0.0,0,0.0,0.0,0.0,0.0,0,0.0,0.0,0.0,19.7,0.0,0.0,0.0,0.0,0.0,0.0,50.8,0,0.0,0.0,0.0,0.0,0,0,0.0,0,0.0,0.0,0,29.5,0,0.0,0.0,0.0,0.0,1050.0,72.0,20,0,0.0,92020,601.0,900.0,1.0,0,525.0,3.0,0,0.0,0,,,10.0,1,30,0.0,0.0,1,,,,,,,,,,,,,,,,,,,,,,,,,,,,,,,,,,,,125,,140,155,,167,27,42,,,,,,,,,,,,,,,,,,,,,,,,,,,,,,,,,,,,,,,,,,,,,,
687,"Joel, Karaman",,,,,,,501 Series,,,Internal,,0.0,0.0,0.0,0.0,0,0.0,0.0,0.0,0.0,0,0.0,0.0,0.0,19.7,0.0,0.0,0.0,0.0,0.0,0.0,50.8,0,0.0,0.0,0.0,0.0,0,0,0.0,0,0.0,0.0,0,29.5,0,0.0,0.0,0.0,0.0,1050.0,72.0,20,0,0.0,92020,601.0,900.0,1.0,0,525.0,3.0,0,0.0,0,,,10.0,3,30,0.0,0.0,1,,,,,,,,,,,,,,,,,,,,,,,,,,,,,,,,,,,,124,,138,153,,165,27,41,,,,,,,,,,,,,,,,,,,,,,,,,,,,,,,,,,,,,,,,,,,,,,
688,"Joel, Karaman",,,,,,,301 Series,,,Internal,,0.0,0.0,0.0,0.0,0,0.0,0.0,0.0,0.0,0,0.0,0.0,0.0,19.4,0.0,0.0,0.0,0.0,0.0,0.0,50.8,0,0.0,0.0,0.0,0.0,0,0,0.0,0,0.0,0.0,0,29.8,0,0.0,0.0,0.0,0.0,1050.0,72.0,20,0,0.0,92020,601.0,900.0,1.0,0,450.0,3.0,0,0.0,0,,,10.0,1,30,0.0,0.0,1,,,,,,,,,,,,,,,,,,,,,,,,,,,,,,,,,,,,124,,143,158,,172,29,48,,,,,,,,,,,,,,,,,,,,,,,,,,,,,,,,,,,,,,,,,,,,,,
689,"Joel, Karaman",,,,,,,301 Series,,,Internal,,0.0,0.0,0.0,0.0,0,0.0,0.0,0.0,0.0,0,0.0,0.0,0.0,19.4,0.0,0.0,0.0,0.0,0.0,0.0,50.8,0,0.0,0.0,0.0,0.0,0,0,0.0,0,0.0,0.0,0,29.8,0,0.0,0.0,0.0,0.0,1050.0,72.0,20,0,0.0,92020,601.0,20.0,0.0,0,20.0,0.0,0,0.0,0,,,10.0,1,30,0.0,0.0,1,,,,,,,,,,,,,,,,,,,,,,,,,,,,,,,,,,,,124,,147,165,,181,34,57,,,,,,,,,,,,,,,,,,,,,,,,,,,,,,,,,,,,,,,,,,,,,,
690,"Joel, Karaman",,,,,,,208 Series,,,Internal,,0.0,0.0,0.0,0.0,0,0.0,0.0,0.0,0.0,0,0.0,0.0,0.0,19.6,0.0,0.0,0.0,0.0,0.0,0.0,50.8,0,0.0,0.0,0.0,0.0,0,0,0.0,0,0.0,0.0,0,29.6,0,0.0,0.0,0.0,0.0,1050.0,72.0,20,0,0.0,92020,601.0,900.0,1.0,0,550.0,3.0,0,0.0,0,,,10.0,1,30,0.0,0.0,1,,,,,,,,,,,,,,,,,,,,,,,,,,,,,,,,,,,,124,,155,152,,178,23,54,,,,,,,,,,,,,,,,,,,,,,,,,,,,,,,,,,,,,,,,,,,,,,
691,"Joel, Karaman",,,,,,,208 Series,,,Internal,,0.0,0.0,0.0,0.0,0,0.0,0.0,0.0,0.0,0,0.0,0.0,0.0,19.6,0.0,0.0,0.0,0.0,0.0,0.0,50.8,0,0.0,0.0,0.0,0.0,0,0,0.0,0,0.0,0.0,0,29.6,0,0.0,0.0,0.0,0.0,1050.0,72.0,20,0,0.0,92020,601.0,900.0,1.0,0,575.0,3.0,0,0.0,0,,,10.0,2,30,0.0,0.0,1,,,,,,,,,,,,,,,,,,,,,,,,,,,,,,,,,,,,124,,164,155,,188,24,64,,,,,,,,,,,,,,,,,,,,,,,,,,,,,,,,,,,,,,,,,,,,,,
692,"Joel, Karaman",,,,,,,501 Series,,,Internal,,0.0,0.0,0.0,0.0,0,0.0,0.0,0.0,0.0,0,0.0,0.0,0.0,19.7,0.0,0.0,0.0,0.0,0.0,0.0,50.8,0,0.0,0.0,0.0,0.0,0,0,0.0,0,0.0,0.0,0,29.5,0,0.0,0.0,0.0,0.0,1050.0,72.0,20,0,0.0,92020,601.0,900.0,1.0,0,525.0,3.0,0,0.0,0,,,10.0,2,30,0.0,0.0,1,,,,,,,,,,,,,,,,,,,,,,,,,,,,,,,,,,,,123,,138,153,,166,28,43,,,,,,,,,,,,,,,,,,,,,,,,,,,,,,,,,,,,,,,,,,,,,,
693,"Joel, Karaman",,,,,,,208 Series,,,Internal,,0.0,0.0,0.0,0.0,0,0.0,0.0,0.0,0.0,0,0.0,0.0,0.0,19.6,0.0,0.0,0.0,0.0,0.0,0.0,50.8,0,0.0,0.0,0.0,0.0,0,0,0.0,0,0.0,0.0,0,29.6,0,0.0,0.0,0.0,0.0,1050.0,72.0,20,0,0.0,92020,601.0,900.0,1.0,0,550.0,3.0,0,0.0,0,,,10.0,2,30,0.0,0.0,1,,,,,,,,,,,,,,,,,,,,,,,,,,,,,,,,,,,,123,,154,151,,177,23,54,,,,,,,,,,,,,,,,,,,,,,,,,,,,,,,,,,,,,,,,,,,,,,
694,"Joel, Karaman",,,,,,,208 Series,,,Internal,,0.0,0.0,0.0,0.0,0,0.0,0.0,0.0,0.0,0,0.0,0.0,0.0,19.6,0.0,0.0,0.0,0.0,0.0,0.0,50.8,0,0.0,0.0,0.0,0.0,0,0,0.0,0,0.0,0.0,0,29.6,0,0.0,0.0,0.0,0.0,1050.0,72.0,20,0,0.0,92020,601.0,900.0,1.0,0,550.0,3.0,0,0.0,0,,,10.0,1,30,0.0,0.0,1,,,,,,,,,,,,,,,,,,,,,,,,,,,,,,,,,,,,123,,154,151,,177,23,54,,,,,,,,,,,,,,,,,,,,,,,,,,,,,,,,,,,,,,,,,,,,,,
695,"Joel, Karaman",,,,,,,303 Series,,,Internal,,0.0,0.0,0.0,0.0,0,0.0,0.0,0.0,0.0,0,0.0,0.0,0.0,19.4,0.0,0.0,0.0,0.0,0.0,0.0,50.8,0,0.0,0.0,0.0,0.0,0,0,0.0,0,0.0,0.0,0,29.8,0,0.0,0.0,0.0,0.0,1050.0,72.0,20,0,0.0,92020,370.0,20.0,0.0,0,20.0,0.0,0,0.0,0,,,10.0,2,30,0.0,0.0,1,,,,,,,,,,,,,,,,,,,,,,,,,,,,,,,,,,,,122.16,,144.36,161.23,,174.45,30.09,52.29,,,,,,,,,,,,,,,,,,,,,,,,,,,,,,,,,,,,,,,,,,,,,,
696,"Joel, Karaman",,,,,,,301 Series,,,Internal,,0.0,0.0,0.0,0.0,0,0.0,0.0,0.0,0.0,0,0.0,0.0,0.0,19.4,0.0,0.0,0.0,0.0,0.0,0.0,50.8,0,0.0,0.0,0.0,0.0,0,0,0.0,0,0.0,0.0,0,29.8,0,0.0,0.0,0.0,0.0,1050.0,72.0,20,0,0.0,92020,601.0,900.0,1.0,0,450.0,3.0,0,0.0,0,,,10.0,3,30,0.0,0.0,1,,,,,,,,,,,,,,,,,,,,,,,,,,,,,,,,,,,,122,,140,155,,170,30,48,,,,,,,,,,,,,,,,,,,,,,,,,,,,,,,,,,,,,,,,,,,,,,
697,"Joel, Karaman",,,,,,,301 Series,,,Internal,,0.0,0.0,0.0,0.0,0,0.0,0.0,0.0,0.0,0,0.0,0.0,0.0,19.4,0.0,0.0,0.0,0.0,0.0,0.0,50.8,0,0.0,0.0,0.0,0.0,0,0,0.0,0,0.0,0.0,0,29.8,0,0.0,0.0,0.0,0.0,1050.0,72.0,20,0,0.0,92020,601.0,900.0,1.0,0,450.0,3.0,0,0.0,0,,,10.0,2,30,0.0,0.0,1,,,,,,,,,,,,,,,,,,,,,,,,,,,,,,,,,,,,122,,141,156,,171,30,49,,,,,,,,,,,,,,,,,,,,,,,,,,,,,,,,,,,,,,,,,,,,,,
698,"Joel, Karaman",,,,,,,301 Series,,,Internal,,0.0,0.0,0.0,0.0,0,0.0,0.0,0.0,0.0,0,0.0,0.0,0.0,19.4,0.0,0.0,0.0,0.0,0.0,0.0,50.8,0,0.0,0.0,0.0,0.0,0,0,0.0,0,0.0,0.0,0,29.8,0,0.0,0.0,0.0,0.0,1050.0,72.0,20,0,0.0,92020,601.0,20.0,0.0,0,20.0,0.0,0,0.0,0,,,10.0,2,30,0.0,0.0,1,,,,,,,,,,,,,,,,,,,,,,,,,,,,,,,,,,,,121,,145,159,,177,32,56,,,,,,,,,,,,,,,,,,,,,,,,,,,,,,,,,,,,,,,,,,,,,,
699,"Joel, Karaman",,,,,,,208 Series,,,Internal,,0.0,0.0,0.0,0.0,0,0.0,0.0,0.0,0.0,0,0.0,0.0,0.0,19.6,0.0,0.0,0.0,0.0,0.0,0.0,50.8,0,0.0,0.0,0.0,0.0,0,0,0.0,0,0.0,0.0,0,29.6,0,0.0,0.0,0.0,0.0,1050.0,72.0,20,0,0.0,92020,601.0,900.0,1.0,0,550.0,3.0,0,0.0,0,,,10.0,10,30,0.0,0.0,1,,,,,,,,,,,,,,,,,,,,,,,,,,,,,,,,,,,,118,,149,146,,172,23,54,,,,,,,,,,,,,,,,,,,,,,,,,,,,,,,,,,,,,,,,,,,,,,
700,"Joel, Karaman",,,,,,,208 Series,,,Internal,,0.0,0.0,0.0,0.0,0,0.0,0.0,0.0,0.0,0,0.0,0.0,0.0,19.6,0.0,0.0,0.0,0.0,0.0,0.0,50.8,0,0.0,0.0,0.0,0.0,0,0,0.0,0,0.0,0.0,0,29.6,0,0.0,0.0,0.0,0.0,1050.0,72.0,20,0,0.0,92020,601.0,900.0,1.0,0,575.0,3.0,0,0.0,0,,,10.0,10,30,0.0,0.0,1,,,,,,,,,,,,,,,,,,,,,,,,,,,,,,,,,,,,118,,159,148,,183,24,65,,,,,,,,,,,,,,,,,,,,,,,,,,,,,,,,,,,,,,,,,,,,,,
701,"Joel, Karaman",,,,,,,301 Series,,,Internal,,0.0,0.0,0.0,0.0,0,0.0,0.0,0.0,0.0,0,0.0,0.0,0.0,19.4,0.0,0.0,0.0,0.0,0.0,0.0,50.8,0,0.0,0.0,0.0,0.0,0,0,0.0,0,0.0,0.0,0,29.8,0,0.0,0.0,0.0,0.0,1050.0,72.0,20,0,0.0,92020,601.0,20.0,0.0,0,20.0,0.0,0,0.0,0,,,10.0,10,30,0.0,0.0,1,,,,,,,,,,,,,,,,,,,,,,,,,,,,,,,,,,,,111,,143,150,,170,27,59,,,,,,,,,,,,,,,,,,,,,,,,,,,,,,,,,,,,,,,,,,,,,,
702,"Joel, Karaman",,,,,,,208 Series,,,Internal,,0.0,0.0,0.0,0.0,0,0.0,0.0,0.0,0.0,0,0.0,0.0,0.0,19.6,0.0,0.0,0.0,0.0,0.0,0.0,50.8,0,0.0,0.0,0.0,0.0,0,0,0.0,0,0.0,0.0,0,29.6,0,0.0,0.0,0.0,0.0,1050.0,72.0,20,0,0.0,92020,601.0,900.0,1.0,0,525.0,3.0,0,0.0,0,,,10.0,1,30,0.0,0.0,1,,,,,,,,,,,,,,,,,,,,,,,,,,,,,,,,,,,,109,,144,137,,167,23,58,,,,,,,,,,,,,,,,,,,,,,,,,,,,,,,,,,,,,,,,,,,,,,
703,"Joel, Karaman",,,,,,,208 Series,,,Internal,,0.0,0.0,0.0,0.0,0,0.0,0.0,0.0,0.0,0,0.0,0.0,0.0,19.6,0.0,0.0,0.0,0.0,0.0,0.0,50.8,0,0.0,0.0,0.0,0.0,0,0,0.0,0,0.0,0.0,0,29.6,0,0.0,0.0,0.0,0.0,1050.0,72.0,20,0,0.0,92020,601.0,900.0,1.0,0,525.0,3.0,0,0.0,0,,,10.0,2,30,0.0,0.0,1,,,,,,,,,,,,,,,,,,,,,,,,,,,,,,,,,,,,108,,143,135,,165,22,57,,,,,,,,,,,,,,,,,,,,,,,,,,,,,,,,,,,,,,,,,,,,,,
704,"Joel, Karaman",,,,,,,208 Series,,,Internal,,0.0,0.0,0.0,0.0,0,0.0,0.0,0.0,0.0,0,0.0,0.0,0.0,19.6,0.0,0.0,0.0,0.0,0.0,0.0,50.8,0,0.0,0.0,0.0,0.0,0,0,0.0,0,0.0,0.0,0,29.6,0,0.0,0.0,0.0,0.0,1050.0,72.0,20,0,0.0,92020,601.0,900.0,1.0,0,525.0,3.0,0,0.0,0,,,10.0,10,30,0.0,0.0,1,,,,,,,,,,,,,,,,,,,,,,,,,,,,,,,,,,,,104,,140,131,,162,22,58,,,,,,,,,,,,,,,,,,,,,,,,,,,,,,,,,,,,,,,,,,,,,,
705,"Joel, Karaman",,,,,,,208 Series,,,Internal,,0.0,0.0,0.0,0.0,0,0.0,0.0,0.0,0.0,0,0.0,0.0,0.0,19.6,0.0,0.0,0.0,0.0,0.0,0.0,50.8,0,0.0,0.0,0.0,0.0,0,0,0.0,0,0.0,0.0,0,29.6,0,0.0,0.0,0.0,0.0,1050.0,72.0,20,0,0.0,92020,601.0,900.0,1.0,0,500.0,3.0,0,0.0,0,,,10.0,1,30,0.0,0.0,1,,,,,,,,,,,,,,,,,,,,,,,,,,,,,,,,,,,,99,,126,126,,149,23,50,,,,,,,,,,,,,,,,,,,,,,,,,,,,,,,,,,,,,,,,,,,,,,
706,"Joel, Karaman",,,,,,,208 Series,,,Internal,,0.0,0.0,0.0,0.0,0,0.0,0.0,0.0,0.0,0,0.0,0.0,0.0,19.6,0.0,0.0,0.0,0.0,0.0,0.0,50.8,0,0.0,0.0,0.0,0.0,0,0,0.0,0,0.0,0.0,0,29.6,0,0.0,0.0,0.0,0.0,1050.0,72.0,20,0,0.0,92020,601.0,900.0,1.0,0,500.0,3.0,0,0.0,0,,,10.0,2,30,0.0,0.0,1,,,,,,,,,,,,,,,,,,,,,,,,,,,,,,,,,,,,98,,125,124,,147,22,49,,,,,,,,,,,,,,,,,,,,,,,,,,,,,,,,,,,,,,,,,,,,,,
707,"Joel, Karaman",,,,,,,501 Series,,,Internal,,0.0,0.0,0.0,0.0,0,0.0,0.0,0.0,0.0,0,0.0,0.0,0.0,19.7,0.0,0.0,0.0,0.0,0.0,0.0,50.8,0,0.0,0.0,0.0,0.0,0,0,0.0,0,0.0,0.0,0,29.5,0,0.0,0.0,0.0,0.0,1050.0,72.0,20,0,0.0,92020,601.0,900.0,1.0,0,500.0,3.0,0,0.0,0,,,10.0,1,30,0.0,0.0,1,,,,,,,,,,,,,,,,,,,,,,,,,,,,,,,,,,,,97,,111,127,,140,29,43,,,,,,,,,,,,,,,,,,,,,,,,,,,,,,,,,,,,,,,,,,,,,,
708,"Joel, Karaman",,,,,,,501 Series,,,Internal,,0.0,0.0,0.0,0.0,0,0.0,0.0,0.0,0.0,0,0.0,0.0,0.0,19.7,0.0,0.0,0.0,0.0,0.0,0.0,50.8,0,0.0,0.0,0.0,0.0,0,0,0.0,0,0.0,0.0,0,29.5,0,0.0,0.0,0.0,0.0,1050.0,72.0,20,0,0.0,92020,601.0,900.0,1.0,0,500.0,3.0,0,0.0,0,,,10.0,3,30,0.0,0.0,1,,,,,,,,,,,,,,,,,,,,,,,,,,,,,,,,,,,,94,,110,123,,138,28,44,,,,,,,,,,,,,,,,,,,,,,,,,,,,,,,,,,,,,,,,,,,,,,
709,"Joel, Karaman",,,,,,,501 Series,,,Internal,,0.0,0.0,0.0,0.0,0,0.0,0.0,0.0,0.0,0,0.0,0.0,0.0,19.7,0.0,0.0,0.0,0.0,0.0,0.0,50.8,0,0.0,0.0,0.0,0.0,0,0,0.0,0,0.0,0.0,0,29.5,0,0.0,0.0,0.0,0.0,1050.0,72.0,20,0,0.0,92020,601.0,900.0,1.0,0,500.0,3.0,0,0.0,0,,,10.0,2,30,0.0,0.0,1,,,,,,,,,,,,,,,,,,,,,,,,,,,,,,,,,,,,94,,111,124,,137,26,43,,,,,,,,,,,,,,,,,,,,,,,,,,,,,,,,,,,,,,,,,,,,,,
710,"Joel, Karaman",,,,,,,208 Series,,,Internal,,0.0,0.0,0.0,0.0,0,0.0,0.0,0.0,0.0,0,0.0,0.0,0.0,19.6,0.0,0.0,0.0,0.0,0.0,0.0,50.8,0,0.0,0.0,0.0,0.0,0,0,0.0,0,0.0,0.0,0,29.6,0,0.0,0.0,0.0,0.0,1050.0,72.0,20,0,0.0,92020,601.0,900.0,1.0,0,500.0,3.0,0,0.0,0,,,10.0,10,30,0.0,0.0,1,,,,,,,,,,,,,,,,,,,,,,,,,,,,,,,,,,,,93,,121,119,,143,22,50,,,,,,,,,,,,,,,,,,,,,,,,,,,,,,,,,,,,,,,,,,,,,,
711,"Joel, Karaman",,,,,,,501 Series,,,Internal,,0.0,0.0,0.0,0.0,0,0.0,0.0,0.0,0.0,0,0.0,0.0,0.0,19.7,0.0,0.0,0.0,0.0,0.0,0.0,50.8,0,0.0,0.0,0.0,0.0,0,0,0.0,0,0.0,0.0,0,29.5,0,0.0,0.0,0.0,0.0,1050.0,72.0,20,0,0.0,92020,601.0,20.0,0.0,0,900.0,3.0,0,0.0,0,,,10.0,1,30,0.0,0.0,1,,,,,,,,,,,,,,,,,,,,,,,,,,,,,,,,,,,,91,,101,133,,144,43,53,,,,,,,,,,,,,,,,,,,,,,,,,,,,,,,,,,,,,,,,,,,,,,
712,"Joel, Karaman",,,,,,,501 Series,,,Internal,,0.0,0.0,0.0,0.0,0,0.0,0.0,0.0,0.0,0,0.0,0.0,0.0,19.7,0.0,0.0,0.0,0.0,0.0,0.0,50.8,0,0.0,0.0,0.0,0.0,0,0,0.0,0,0.0,0.0,0,29.5,0,0.0,0.0,0.0,0.0,1050.0,72.0,20,0,0.0,92020,601.0,20.0,0.0,0,900.0,3.0,0,0.0,0,,,10.0,2,30,0.0,0.0,1,,,,,,,,,,,,,,,,,,,,,,,,,,,,,,,,,,,,83,,95,122,,131,36,48,,,,,,,,,,,,,,,,,,,,,,,,,,,,,,,,,,,,,,,,,,,,,,
713,"Joel, Karaman",,,,,,,501 Series,,,Internal,,0.0,0.0,0.0,0.0,0,0.0,0.0,0.0,0.0,0,0.0,0.0,0.0,19.7,0.0,0.0,0.0,0.0,0.0,0.0,50.8,0,0.0,0.0,0.0,0.0,0,0,0.0,0,0.0,0.0,0,29.5,0,0.0,0.0,0.0,0.0,1050.0,72.0,20,0,0.0,92020,601.0,20.0,0.0,0,20.0,0.0,0,0.0,0,,,10.0,1,30,0.0,0.0,1,,,,,,,,,,,,,,,,,,,,,,,,,,,,,,,,,,,,79,,91,121,,134,43,55,,,,,,,,,,,,,,,,,,,,,,,,,,,,,,,,,,,,,,,,,,,,,,
714,"Joel, Karaman",,,,,,,501 Series,,,Internal,,0.0,0.0,0.0,0.0,0,0.0,0.0,0.0,0.0,0,0.0,0.0,0.0,19.7,0.0,0.0,0.0,0.0,0.0,0.0,50.8,0,0.0,0.0,0.0,0.0,0,0,0.0,0,0.0,0.0,0,29.5,0,0.0,0.0,0.0,0.0,1050.0,72.0,20,0,0.0,92020,601.0,20.0,0.0,0,900.0,3.0,0,0.0,0,,,10.0,3,30,0.0,0.0,1,,,,,,,,,,,,,,,,,,,,,,,,,,,,,,,,,,,,78,,91,115,,126,35,48,,,,,,,,,,,,,,,,,,,,,,,,,,,,,,,,,,,,,,,,,,,,,,
715,"Joel, Karaman",,,,,,,501 Series,,,Internal,,0.0,0.0,0.0,0.0,0,0.0,0.0,0.0,0.0,0,0.0,0.0,0.0,19.7,0.0,0.0,0.0,0.0,0.0,0.0,50.8,0,0.0,0.0,0.0,0.0,0,0,0.0,0,0.0,0.0,0,29.5,0,0.0,0.0,0.0,0.0,1050.0,72.0,20,0,0.0,92020,601.0,900.0,1.0,0,475.0,3.0,0,0.0,0,,,10.0,1,30,0.0,0.0,1,,,,,,,,,,,,,,,,,,,,,,,,,,,,,,,,,,,,78,,93,106,,120,27,42,,,,,,,,,,,,,,,,,,,,,,,,,,,,,,,,,,,,,,,,,,,,,,
716,"Joel, Karaman",,,,,,,501 Series,,,Internal,,0.0,0.0,0.0,0.0,0,0.0,0.0,0.0,0.0,0,0.0,0.0,0.0,19.7,0.0,0.0,0.0,0.0,0.0,0.0,50.8,0,0.0,0.0,0.0,0.0,0,0,0.0,0,0.0,0.0,0,29.5,0,0.0,0.0,0.0,0.0,1050.0,72.0,20,0,0.0,92020,601.0,900.0,1.0,0,475.0,3.0,0,0.0,0,,,10.0,3,30,0.0,0.0,1,,,,,,,,,,,,,,,,,,,,,,,,,,,,,,,,,,,,76,,91,104,,118,27,42,,,,,,,,,,,,,,,,,,,,,,,,,,,,,,,,,,,,,,,,,,,,,,
717,"Joel, Karaman",,,,,,,501 Series,,,Internal,,0.0,0.0,0.0,0.0,0,0.0,0.0,0.0,0.0,0,0.0,0.0,0.0,19.7,0.0,0.0,0.0,0.0,0.0,0.0,50.8,0,0.0,0.0,0.0,0.0,0,0,0.0,0,0.0,0.0,0,29.5,0,0.0,0.0,0.0,0.0,1050.0,72.0,20,0,0.0,92020,601.0,900.0,1.0,0,475.0,3.0,0,0.0,0,,,10.0,2,30,0.0,0.0,1,,,,,,,,,,,,,,,,,,,,,,,,,,,,,,,,,,,,76,,92,104,,118,26,42,,,,,,,,,,,,,,,,,,,,,,,,,,,,,,,,,,,,,,,,,,,,,,
718,"Joel, Karaman",,,,,,,208 Series,,,Internal,,0.0,0.0,0.0,0.0,0,0.0,0.0,0.0,0.0,0,0.0,0.0,0.0,19.6,0.0,0.0,0.0,0.0,0.0,0.0,50.8,0,0.0,0.0,0.0,0.0,0,0,0.0,0,0.0,0.0,0,29.6,0,0.0,0.0,0.0,0.0,1050.0,72.0,20,0,0.0,92020,601.0,20.0,0.0,0,900.0,1.0,0,0.0,0,,,10.0,2,30,0.0,0.0,1,,,,,,,,,,,,,,,,,,,,,,,,,,,,,,,,,,,,75.6,,95.24,110.18,,127.97,32.73,52.37,,,,,,,,,,,,,,,,,,,,,,,,,,,,,,,,,,,,,,,,,,,,,,
719,"Joel, Karaman",,,,,,,501 Series,,,Internal,,0.0,0.0,0.0,0.0,0,0.0,0.0,0.0,0.0,0,0.0,0.0,0.0,19.7,0.0,0.0,0.0,0.0,0.0,0.0,50.8,0,0.0,0.0,0.0,0.0,0,0,0.0,0,0.0,0.0,0,29.5,0,0.0,0.0,0.0,0.0,1050.0,72.0,20,0,0.0,92020,601.0,20.0,0.0,0,20.0,0.0,0,0.0,0,,,10.0,2,30,0.0,0.0,1,,,,,,,,,,,,,,,,,,,,,,,,,,,,,,,,,,,,70,,86,106,,123,37,53,,,,,,,,,,,,,,,,,,,,,,,,,,,,,,,,,,,,,,,,,,,,,,
720,"Joel, Karaman",,,,,,,501 Series,,,Internal,,0.0,0.0,0.0,0.0,0,0.0,0.0,0.0,0.0,0,0.0,0.0,0.0,19.7,0.0,0.0,0.0,0.0,0.0,0.0,50.8,0,0.0,0.0,0.0,0.0,0,0,0.0,0,0.0,0.0,0,29.5,0,0.0,0.0,0.0,0.0,1050.0,72.0,20,0,0.0,92020,601.0,20.0,0.0,0,20.0,0.0,0,0.0,0,,,10.0,3,30,0.0,0.0,1,,,,,,,,,,,,,,,,,,,,,,,,,,,,,,,,,,,,68,,82,104,,119,37,51,,,,,,,,,,,,,,,,,,,,,,,,,,,,,,,,,,,,,,,,,,,,,,
721,"Joel, Karaman",,,,,,,208 Series,,,Internal,,0.0,0.0,0.0,0.0,0,0.0,0.0,0.0,0.0,0,0.0,0.0,0.0,19.6,0.0,0.0,0.0,0.0,0.0,0.0,50.8,0,0.0,0.0,0.0,0.0,0,0,0.0,0,0.0,0.0,0,29.6,0,0.0,0.0,0.0,0.0,1050.0,72.0,20,0,0.0,92020,601.0,20.0,0.0,0,20.0,0.0,0,0.0,0,,,10.0,1,30,0.0,0.0,1,,,,,,,,,,,,,,,,,,,,,,,,,,,,,,,,,,,,68,,104,114,,144,40,76,,,,,,,,,,,,,,,,,,,,,,,,,,,,,,,,,,,,,,,,,,,,,,
722,"Joel, Karaman",,,,,,,208 Series,,,Internal,,0.0,0.0,0.0,0.0,0,0.0,0.0,0.0,0.0,0,0.0,0.0,0.0,19.6,0.0,0.0,0.0,0.0,0.0,0.0,50.8,0,0.0,0.0,0.0,0.0,0,0,0.0,0,0.0,0.0,0,29.6,0,0.0,0.0,0.0,0.0,1050.0,72.0,20,0,0.0,92020,601.0,20.0,0.0,0,20.0,0.0,0,0.0,0,,,10.0,2,30,0.0,0.0,1,,,,,,,,,,,,,,,,,,,,,,,,,,,,,,,,,,,,63,,101,103,,133,32,70,,,,,,,,,,,,,,,,,,,,,,,,,,,,,,,,,,,,,,,,,,,,,,
723,"Joel, Karaman",,,,,,,501 Series,,,Internal,,0.0,0.0,0.0,0.0,0,0.0,0.0,0.0,0.0,0,0.0,0.0,0.0,19.7,0.0,0.0,0.0,0.0,0.0,0.0,50.8,0,0.0,0.0,0.0,0.0,0,0,0.0,0,0.0,0.0,0,29.5,0,0.0,0.0,0.0,0.0,1050.0,72.0,20,0,0.0,92020,601.0,900.0,1.0,0,450.0,3.0,0,0.0,0,,,10.0,1,30,0.0,0.0,1,,,,,,,,,,,,,,,,,,,,,,,,,,,,,,,,,,,,60,,75,90,,104,29,44,,,,,,,,,,,,,,,,,,,,,,,,,,,,,,,,,,,,,,,,,,,,,,
724,"Joel, Karaman",,,,,,,501 Series,,,Internal,,0.0,0.0,0.0,0.0,0,0.0,0.0,0.0,0.0,0,0.0,0.0,0.0,19.7,0.0,0.0,0.0,0.0,0.0,0.0,50.8,0,0.0,0.0,0.0,0.0,0,0,0.0,0,0.0,0.0,0,29.5,0,0.0,0.0,0.0,0.0,1050.0,72.0,20,0,0.0,92020,601.0,900.0,1.0,0,450.0,3.0,0,0.0,0,,,10.0,2,30,0.0,0.0,1,,,,,,,,,,,,,,,,,,,,,,,,,,,,,,,,,,,,57,,74,87,,102,28,45,,,,,,,,,,,,,,,,,,,,,,,,,,,,,,,,,,,,,,,,,,,,,,
725,"Joel, Karaman",,,,,,,501 Series,,,Internal,,0.0,0.0,0.0,0.0,0,0.0,0.0,0.0,0.0,0,0.0,0.0,0.0,19.7,0.0,0.0,0.0,0.0,0.0,0.0,50.8,0,0.0,0.0,0.0,0.0,0,0,0.0,0,0.0,0.0,0,29.5,0,0.0,0.0,0.0,0.0,1050.0,72.0,20,0,0.0,92020,601.0,900.0,1.0,0,450.0,3.0,0,0.0,0,,,10.0,3,30,0.0,0.0,1,,,,,,,,,,,,,,,,,,,,,,,,,,,,,,,,,,,,56,,73,86,,101,28,45,,,,,,,,,,,,,,,,,,,,,,,,,,,,,,,,,,,,,,,,,,,,,,
726,"Joel, Karaman",,,,,,,501 Series,,,Internal,,0.0,0.0,0.0,0.0,0,0.0,0.0,0.0,0.0,0,0.0,0.0,0.0,19.7,0.0,0.0,0.0,0.0,0.0,0.0,50.8,0,0.0,0.0,0.0,0.0,0,0,0.0,0,0.0,0.0,0,29.5,0,0.0,0.0,0.0,0.0,1050.0,72.0,20,0,0.0,92020,601.0,900.0,1.0,0,425.0,3.0,0,0.0,0,,,10.0,1,30,0.0,0.0,1,,,,,,,,,,,,,,,,,,,,,,,,,,,,,,,,,,,,50,,62,82,,97,35,47,,,,,,,,,,,,,,,,,,,,,,,,,,,,,,,,,,,,,,,,,,,,,,
727,"Joel, Karaman",,,,,,,501 Series,,,Internal,,0.0,0.0,0.0,0.0,0,0.0,0.0,0.0,0.0,0,0.0,0.0,0.0,19.7,0.0,0.0,0.0,0.0,0.0,0.0,50.8,0,0.0,0.0,0.0,0.0,0,0,0.0,0,0.0,0.0,0,29.5,0,0.0,0.0,0.0,0.0,1050.0,72.0,20,0,0.0,92020,601.0,900.0,1.0,0,425.0,3.0,0,0.0,0,,,10.0,2,30,0.0,0.0,1,,,,,,,,,,,,,,,,,,,,,,,,,,,,,,,,,,,,48,,60,82,,96,36,48,,,,,,,,,,,,,,,,,,,,,,,,,,,,,,,,,,,,,,,,,,,,,,
728,"Joel, Karaman",,,,,,,501 Series,,,Internal,,0.0,0.0,0.0,0.0,0,0.0,0.0,0.0,0.0,0,0.0,0.0,0.0,19.7,0.0,0.0,0.0,0.0,0.0,0.0,50.8,0,0.0,0.0,0.0,0.0,0,0,0.0,0,0.0,0.0,0,29.5,0,0.0,0.0,0.0,0.0,1050.0,72.0,20,0,0.0,92020,601.0,900.0,1.0,0,425.0,3.0,0,0.0,0,,,10.0,3,30,0.0,0.0,1,,,,,,,,,,,,,,,,,,,,,,,,,,,,,,,,,,,,47,,59,81,,94,35,47,,,,,,,,,,,,,,,,,,,,,,,,,,,,,,,,,,,,,,,,,,,,,,
729,"Joel, Karaman",,,,,,,208 Series,,,Internal,,0.0,0.0,0.0,0.0,0,0.0,0.0,0.0,0.0,0,0.0,0.0,0.0,19.6,0.0,0.0,0.0,0.0,0.0,0.0,50.8,0,0.0,0.0,0.0,0.0,0,0,0.0,0,0.0,0.0,0,29.6,0,0.0,0.0,0.0,0.0,1050.0,72.0,20,0,0.0,92020,601.0,20.0,0.0,0,20.0,0.0,0,0.0,0,,,10.0,10,30,0.0,0.0,1,,,,,,,,,,,,,,,,,,,,,,,,,,,,,,,,,,,,42,,89,85,,117,28,75,,,,,,,,,,,,,,,,,,,,,,,,,,,,,,,,,,,,,,,,,,,,,,
730,"Salas, Karaman",,,,,,,,,,Internal,2016Q PC In13.5 WQ,0.0,0.0,0.0,0.0,0,0.0,5.04,0.0,0.0,0,0.0,0.0,0.0,0.0,13.71,0.0,36.09,0.0,0.0,0.0,45.16,0,0.0,0.0,0.0,0.0,0,0,0.0,0,0.0,0.0,0,0.0,0,0.0,0.0,0.0,0.0,20.0,0.0,20,0,0.0,20,0.0,900.0,24.0,0,300.0,0.25,0,0.0,0,,,10.0,3,30,0.0,0.0,1,124.37,0.05,,,,,,,,,,B2/L21,,,,Pm-3m/Fm-3m,,,,,,,,L10,,,,,P4/mmm,Modulations,,,,,,,,,,,,,,,,,,,,,,,,,,,,,,,,,,,,,,,,,,,,,,,,,,,,,,,,,,,
731,"Salas, Karaman",,,,,,,,,,Internal,2016Q PC In13.5 WQ,0.0,0.0,0.0,0.0,0,0.0,5.04,0.0,0.0,0,0.0,0.0,0.0,0.0,13.71,0.0,36.09,0.0,0.0,0.0,45.16,0,0.0,0.0,0.0,0.0,0,0,0.0,0,0.0,0.0,0,0.0,0,0.0,0.0,0.0,0.0,20.0,0.0,20,0,0.0,20,0.0,900.0,24.0,0,300.0,0.5,0,0.0,0,,,10.0,3,30,0.0,0.0,1,124.9,0.05,,,,,,,,,,B2/L21,,,,Pm-3m/Fm-3m,,,,,,,,L10,,,,,P4/mmm,Modulations,,,,,,,,,,,,,,,,,,,,,,,,,,,,,,,,,,,,,,,,,,,,,,,,,,,,,,,,,,,
732,"Salas, Karaman",,,,,,,,,,Internal,2016Q PC In13.5 WQ,0.0,0.0,0.0,0.0,0,0.0,5.04,0.0,0.0,0,0.0,0.0,0.0,0.0,13.71,0.0,36.09,0.0,0.0,0.0,45.16,0,0.0,0.0,0.0,0.0,0,0,0.0,0,0.0,0.0,0,0.0,0,0.0,0.0,0.0,0.0,20.0,0.0,20,0,0.0,20,0.0,900.0,24.0,0,300.0,3.0,0,0.0,0,,,10.0,3,30,0.0,0.0,1,124.83,0.05,,,,,,,,,,B2/L21,,,,Pm-3m/Fm-3m,,,,,,,,L10,,,,,P4/mmm,Modulations,,,,,,,,,,,,,,,,,,,,,,,,,,,,,,,,,,,,,,,,,,,,,,,,,,,,,,,,,,,
733,"Salas, Karaman",,,,,,,,,,Internal,2016Q PC In13.5 WQ,0.0,0.0,0.0,0.0,0,0.0,5.04,0.0,0.0,0,0.0,0.0,0.0,0.0,13.71,0.0,36.09,0.0,0.0,0.0,45.16,0,0.0,0.0,0.0,0.0,0,0,0.0,0,0.0,0.0,0,0.0,0,0.0,0.0,0.0,0.0,20.0,0.0,20,0,0.0,20,0.0,900.0,24.0,0,300.0,24.0,0,0.0,0,,,10.0,3,30,0.0,0.0,1,127.02,0.05,,,,,,,,,,B2/L21,,,,Pm-3m/Fm-3m,,,,,,,,L10,,,,,P4/mmm,Modulations,,,,,,,,,,,,,,,,,,,,,,,,,,,,,,,,,,,,,,,,,,,,,,,,,,,,,,,,,,,
734,"Salas, Karaman",,,,,,,,,,Internal,2016Q PC In13.5 WQ,0.0,0.0,0.0,0.0,0,0.0,5.04,0.0,0.0,0,0.0,0.0,0.0,0.0,13.71,0.0,36.09,0.0,0.0,0.0,45.16,0,0.0,0.0,0.0,0.0,0,0,0.0,0,0.0,0.0,0,0.0,0,0.0,0.0,0.0,0.0,20.0,0.0,20,0,0.0,20,0.0,900.0,24.0,0,300.0,72.0,0,0.0,0,,,10.0,3,30,0.0,0.0,1,127.6,0.05,,,,,,,,,,B2/L21,,,,Pm-3m/Fm-3m,,,,,,,,L10,,,,,P4/mmm,Modulations,,,,,,,,,,,,,,,,,,,,,,,,,,,,,,,,,,,,,,,,,,,,,,,,,,,,,,,,,,,
735,"Salas, Karaman",,,,,,,,,,Internal,2016Q PC In13.5 WQ,0.0,0.0,0.0,0.0,0,0.0,5.04,0.0,0.0,0,0.0,0.0,0.0,0.0,13.71,0.0,36.09,0.0,0.0,0.0,45.16,0,0.0,0.0,0.0,0.0,0,0,0.0,0,0.0,0.0,0,0.0,0,0.0,0.0,0.0,0.0,20.0,0.0,20,0,0.0,20,0.0,900.0,24.0,0,400.0,0.25,0,0.0,0,,,10.0,3,30,0.0,0.0,1,121.81,0.05,,,,,,,,,,B2/L21,,,,Pm-3m/Fm-3m,,,,,,,,L10,,,,,P4/mmm,Modulations,,,,,,,,,,,,,,,,,,,,,,,,,,,,,,,,,,,,0.55,1.2,-123.33,67.53,-108.2,67.63,-73.77,68.08,0.01,1.24,-83.58,66.56,-71.93,66.91,-41.61,67.76,0.03,1.15,49.56,41.96,34.21,,195.59,
736,"Salas, Karaman",,,,,,,,,,Internal,2016Q PC In13.5 WQ,0.0,0.0,0.0,0.0,0,0.0,5.04,0.0,0.0,0,0.0,0.0,0.0,0.0,13.71,0.0,36.09,0.0,0.0,0.0,45.16,0,0.0,0.0,0.0,0.0,0,0,0.0,0,0.0,0.0,0,0.0,0,0.0,0.0,0.0,0.0,20.0,0.0,20,0,0.0,20,0.0,900.0,24.0,0,400.0,0.5,0,0.0,0,,,10.0,3,30,0.0,0.0,1,121.41,0.05,,,,,,,,,,B2/L21,,,,Pm-3m/Fm-3m,,,,,,,,L10,,,,,P4/mmm,Modulations,,,,,,,,,,,,,,,,,,,,,,,,,,,,,,,,,,,,33.58,31.62,-130.85,22.31,-97.7,44.79,-91.37,55.89,0.85,36.53,-76.72,23.29,-63.19,45.41,-59.81,54.91,1.87,33.11,39.48,16.91,33.04,-13.77,212.78,
737,"Salas, Karaman",,,,,,,,,,Internal,2016Q PC In13.5 WQ,0.0,0.0,0.0,0.0,0,0.0,5.04,0.0,0.0,0,0.0,0.0,0.0,0.0,13.71,0.0,36.09,0.0,0.0,0.0,45.16,0,0.0,0.0,0.0,0.0,0,0,0.0,0,0.0,0.0,0,0.0,0,0.0,0.0,0.0,0.0,20.0,0.0,20,0,0.0,20,0.0,900.0,24.0,0,400.0,3.0,0,0.0,0,,,10.0,3,30,0.0,0.0,1,122.67,0.05,,,,,,,,,,B2/L21,,,,Pm-3m/Fm-3m,,,,,,,,L10,,,,,P4/mmm,Modulations,,,,,,,,,,,,,,,,,,,,,,,,,,,,,,,,,,,,,,,,,,,,,,,,,,,,,,,,,,,
738,"Salas, Karaman",,,,,,,,,,Internal,2016Q PC In13.5 WQ,0.0,0.0,0.0,0.0,0,0.0,5.04,0.0,0.0,0,0.0,0.0,0.0,0.0,13.71,0.0,36.09,0.0,0.0,0.0,45.16,0,0.0,0.0,0.0,0.0,0,0,0.0,0,0.0,0.0,0,0.0,0,0.0,0.0,0.0,0.0,20.0,0.0,20,0,0.0,20,0.0,900.0,24.0,0,400.0,24.0,0,0.0,0,,,10.0,3,30,0.0,0.0,1,123.7,0.05,,,,,,,,,,B2/L21,,,,Pm-3m/Fm-3m,,,,,,,,L10,,,,,P4/mmm,Modulations,,,,,,,,,,,,,,,,,,,,,,,,,,,,,,,,,,,,51.89,52.63,-115.04,21.3,-77.2,56.63,-67.13,73.19,1.08,55.09,-64.45,19.69,-44.68,48.6,-35.66,72.31,1.83,57.69,47.9,28.79,31.99,-9.91,190.83,
739,"Salas, Karaman",,,,,,,,,,Internal,2016Q PC In13.5 WQ,0.0,0.0,0.0,0.0,0,0.0,5.04,0.0,0.0,0,0.0,0.0,0.0,0.0,13.71,0.0,36.09,0.0,0.0,0.0,45.16,0,0.0,0.0,0.0,0.0,0,0,0.0,0,0.0,0.0,0,0.0,0,0.0,0.0,0.0,0.0,20.0,0.0,20,0,0.0,20,0.0,900.0,24.0,0,450.0,0.25,0,0.0,0,,,10.0,3,30,0.0,0.0,1,118.42,0.05,,,,,,,,,,B2/L21,,,,Pm-3m/Fm-3m,,,,,,,,L10,,,,,P4/mmm,Modulations,,,,,,,,,,,,,,,,,,,,,,,,,,,,,,,,,,,,57.16,55.68,-103.85,13.17,-80.65,46.83,-71.5,70.33,1.77,63.04,-64.94,13.73,-51.03,51.05,-48.2,69.4,3.33,60.01,32.36,16.74,26.46,-8.4,189.92,
740,"Salas, Karaman",,,,,,,,,,Internal,2016Q PC In13.5 WQ,0.0,0.0,0.0,0.0,0,0.0,5.04,0.0,0.0,0,0.0,0.0,0.0,0.0,13.71,0.0,36.09,0.0,0.0,0.0,45.16,0,0.0,0.0,0.0,0.0,0,0,0.0,0,0.0,0.0,0,0.0,0,0.0,0.0,0.0,0.0,20.0,0.0,20,0,0.0,20,0.0,900.0,24.0,0,450.0,0.5,0,0.0,0,,,10.0,3,30,0.0,0.0,1,118.89,0.05,,,,,,,,,,B2/L21,,,,Pm-3m/Fm-3m,,,,,,,,L10,,,,,P4/mmm,Modulations,,,,,,,,,,,,,,,,,,,,,,,,,,,,,,,,,,,,40.82,40.55,-112.99,14.89,-87.66,36.55,-76.31,55.71,1.11,43.08,-78.98,13.34,-58.01,36.41,-49.15,53.9,1.36,44.58,36.68,29.84,28.41,-7.42,195.19,
741,"Salas, Karaman",,,,,,,,,,Internal,2016Q PC In13.5 WQ,0.0,0.0,0.0,0.0,0,0.0,5.04,0.0,0.0,0,0.0,0.0,0.0,0.0,13.71,0.0,36.09,0.0,0.0,0.0,45.16,0,0.0,0.0,0.0,0.0,0,0,0.0,0,0.0,0.0,0,0.0,0,0.0,0.0,0.0,0.0,20.0,0.0,20,0,0.0,20,0.0,900.0,24.0,0,450.0,3.0,0,0.0,0,,,10.0,3,30,0.0,0.0,1,119.76,0.05,,,,,,,,,,B2/L21,,,,Pm-3m/Fm-3m,,,,,,,,L10,,,,,P4/mmm,Modulations,,,,,,,,,,,,,,,,,,,,,,,,,,,,,,,,,,,,41.93,41.82,-91.86,11.06,-71.27,32.08,-60.04,53,1.32,44.1,-59.46,10.87,-46.43,34.63,-37.73,52.68,1.92,44.5,31.83,21.73,23.57,-9.72,179.79,
742,"Salas, Karaman",,,,,,,,,,Internal,2016Q PC In13.5 WQ,0.0,0.0,0.0,0.0,0,0.0,5.04,0.0,0.0,0,0.0,0.0,0.0,0.0,13.71,0.0,36.09,0.0,0.0,0.0,45.16,0,0.0,0.0,0.0,0.0,0,0,0.0,0,0.0,0.0,0,0.0,0,0.0,0.0,0.0,0.0,20.0,0.0,20,0,0.0,20,0.0,900.0,24.0,0,300.0,0.25,0,0.0,0,,,10.0,3,30,0.0,0.0,1,124.37,1,127,,,,,,,,,B2/L21,,,,Pm-3m/Fm-3m,,,,,,,,L10,,,,,P4/mmm,Modulations,,,,,,,,,,,,,,,,,,,,,,,,,,,,,,,,,,,174.68,,,,,,,,,,,,,,,,,,,,,,,,
743,"Salas, Karaman",,,,,,,,,,Internal,2016Q PC In13.5 WQ,0.0,0.0,0.0,0.0,0,0.0,5.04,0.0,0.0,0,0.0,0.0,0.0,0.0,13.71,0.0,36.09,0.0,0.0,0.0,45.16,0,0.0,0.0,0.0,0.0,0,0,0.0,0,0.0,0.0,0,0.0,0,0.0,0.0,0.0,0.0,20.0,0.0,20,0,0.0,20,0.0,900.0,24.0,0,300.0,0.5,0,0.0,0,,,10.0,3,30,0.0,0.0,1,124.9,1,127,,,,,,,,,B2/L21,,,,Pm-3m/Fm-3m,,,,,,,,L10,,,,,P4/mmm,Modulations,,,,,,,,,,,,,,,,,,,,,,,,,,,,,,,,,,,180.54,,,,,,,,,,,,,,,,,,,,,,,,
744,"Salas, Karaman",,,,,,,,,,Internal,2016Q PC In13.5 WQ,0.0,0.0,0.0,0.0,0,0.0,5.04,0.0,0.0,0,0.0,0.0,0.0,0.0,13.71,0.0,36.09,0.0,0.0,0.0,45.16,0,0.0,0.0,0.0,0.0,0,0,0.0,0,0.0,0.0,0,0.0,0,0.0,0.0,0.0,0.0,20.0,0.0,20,0,0.0,20,0.0,900.0,24.0,0,300.0,3.0,0,0.0,0,,,10.0,3,30,0.0,0.0,1,124.83,1,127,,,,,,,,,B2/L21,,,,Pm-3m/Fm-3m,,,,,,,,L10,,,,,P4/mmm,Modulations,,,,,,,,,,,,,,,,,,,,,,,,,,,,,,,,,,,165.85,,,,,,,,,,,,,,,,,,,,,,,,
745,"Salas, Karaman",,,,,,,,,,Internal,2016Q PC In13.5 WQ,0.0,0.0,0.0,0.0,0,0.0,5.04,0.0,0.0,0,0.0,0.0,0.0,0.0,13.71,0.0,36.09,0.0,0.0,0.0,45.16,0,0.0,0.0,0.0,0.0,0,0,0.0,0,0.0,0.0,0,0.0,0,0.0,0.0,0.0,0.0,20.0,0.0,20,0,0.0,20,0.0,900.0,24.0,0,300.0,24.0,0,0.0,0,,,10.0,3,30,0.0,0.0,1,127.02,1,127,,,,,,,,,B2/L21,,,,Pm-3m/Fm-3m,,,,,,,,L10,,,,,P4/mmm,Modulations,,,,,,,,,,,,,,,,,,,,,,,,,,,,,,,,,,,175.31,,,,,,,,,,,,,,,,,,,,,,,,
746,"Salas, Karaman",,,,,,,,,,Internal,2016Q PC In13.5 WQ,0.0,0.0,0.0,0.0,0,0.0,5.04,0.0,0.0,0,0.0,0.0,0.0,0.0,13.71,0.0,36.09,0.0,0.0,0.0,45.16,0,0.0,0.0,0.0,0.0,0,0,0.0,0,0.0,0.0,0,0.0,0,0.0,0.0,0.0,0.0,20.0,0.0,20,0,0.0,20,0.0,900.0,24.0,0,300.0,72.0,0,0.0,0,,,10.0,3,30,0.0,0.0,1,127.6,1,127,,,,,,,,,B2/L21,,,,Pm-3m/Fm-3m,,,,,,,,L10,,,,,P4/mmm,Modulations,,,,,,,,,,,,,,,,,,,,,,,,,,,,,,,,,,,167.42,,,,,,,,,,,,,,,,,,,,,,,,
747,"Salas, Karaman",,,,,,,,,,Internal,2016Q PC In13.5 WQ,0.0,0.0,0.0,0.0,0,0.0,5.04,0.0,0.0,0,0.0,0.0,0.0,0.0,13.71,0.0,36.09,0.0,0.0,0.0,45.16,0,0.0,0.0,0.0,0.0,0,0,0.0,0,0.0,0.0,0,0.0,0,0.0,0.0,0.0,0.0,20.0,0.0,20,0,0.0,20,0.0,900.0,24.0,0,400.0,0.25,0,0.0,0,,,10.0,3,30,0.0,0.0,1,121.81,1,127,,,,,,,,,B2/L21,,,,Pm-3m/Fm-3m,,,,,,,,L10,,,,,P4/mmm,Modulations,,,,,,,,,,,,,,,,,,,,,,,,,,,,,,,,,,,160.34,,,,,,,,,,,,,,,,,,,,,,,,
