Repository: sinazadeh/CatBoost-SMAs

# CatBoost SMAs
This repository contains a sample implementation of using CatBoost for building a surrogate model for transformation temperatures of Shape Memory Alloys (SMAs). The sample code (found in [main.py](main.py)) showcases how CatBoost can be used to model this data and make predictions with a high degree of accuracy. The accompanying [raw_data.csv](raw_data.csv) file contains 4899 data points that can be used to train and validate the model. This data can also serve as a reference for researchers looking to explore the use of CatBoost in this particular field.

File: raw_data.csv (part 10 of 67)
termediate_a_(A),Micro_Intermediate_b,Micro_Intermediate_c,Micro_Intermediate_Space_Group,Micro_Martensite_Test_Temperature_Above_Af(Temp-Af),Micro_Martensite_Structure,Micro_Martensite_a_(A),Micro_Martensite_b,Micro_Martensite_c,Micro_Martensite_Beta,Micro_Martensite_Space_Group,Micro_Martensite_Sub-structure,Micro_Precipitate_Test_Temperature,Micro_Precipitate_Structure,Micro_Precipitate_Volume_Fraction,NeedsAttention,SME_Transforms,SME_Mf,SME_Mp,SME_Ms,SME_As,SME_Ap,SME_Af,SME_Thermal_Hysteresis,SME_Transformation_Range,SME_RfM,SME_RfA,SME_dH(MA)(J/g),SME_dH(AM)(J/g),SME_dH(AR)(J/G),SME_dS(MA)(J/kgK),SME_dS(AM)(J/kgK),SME_dS(AR)(J/kgK),SME_epsilonAct(%),SME_epsilonIrr(%),SME_Failure(FatigueTest),SME_Bend_Recovery(%),SE_R.Strain(%),SE_Strain_Max(%),SE_Stress_Max(MPa),SE_Mf_Stress,SE_Ms_Stress,SE_As_Stress,SE_Af_Stress,SE_M_Yield,SE_A_Yield,MSME_Magnetization (emu/g),MSME_Magnetization Change (AM)(emu/g),MSME_Magnetization Change (MA)(emu/g),MSME_Mf Temp (Â°C),MSME_Mf Mag (emu/g),MSME_Mp Temp (Â°C),MSME_Mp Mag (emu/g),MSME_Ms_Temp(C),MSME_Ms_Mag(emu/g),MSME_Direct average rate (emu/gÂ°C),MSME_Direct_integrated_magnetization_change(emu/g),MSME_As_Temp(C),MSME_As_Mag(emu/g),MSME_Ap_Temp (C),MSME_Ap_Mag(emu/g),MSME_Af_Temp (C),MSME_Af_Mag(emu/g),MSME_Reverse_average_rate(emu/gC),MSME_Reverse_integrated_magnetization_change(emu/g),MSME_Direct_MT_range(C),MSME_Reverse_MT_range(C),MSME_Hysteresis(C),MSME_Estimated_entropy_difference_(J/kg*K),"MSME_Tc(DSC)-Ms(SQUID,0.05T)",Hard_VHN
748,"Salas, Karaman",,,,,,,,,,Internal,2016Q PC In13.5 WQ,0.0,0.0,0.0,0.0,0,0.0,5.04,0.0,0.0,0,0.0,0.0,0.0,0.0,13.71,0.0,36.09,0.0,0.0,0.0,45.16,0,0.0,0.0,0.0,0.0,0,0,0.0,0,0.0,0.0,0,0.0,0,0.0,0.0,0.0,0.0,20.0,0.0,20,0,0.0,20,0.0,900.0,24.0,0,400.0,0.5,0,0.0,0,,,10.0,3,30,0.0,0.0,1,121.41,1,127,,,,,,,,,B2/L21,,,,Pm-3m/Fm-3m,,,,,,,,L10,,,,,P4/mmm,Modulations,,,,,,,,,,,,,,,,,,,,,,,,,,,,,,,,,,,147.56,3.55,13.89,-142.77,143.54,-129.71,144.96,-95.89,147.08,0.08,8.68,-92.65,125.73,-83.05,131.93,-67.61,139.62,0.55,15.04,46.89,25.04,37.47,,,
749,"Salas, Karaman",,,,,,,,,,Internal,2016Q PC In13.5 WQ,0.0,0.0,0.0,0.0,0,0.0,5.04,0.0,0.0,0,0.0,0.0,0.0,0.0,13.71,0.0,36.09,0.0,0.0,0.0,45.16,0,0.0,0.0,0.0,0.0,0,0,0.0,0,0.0,0.0,0,0.0,0,0.0,0.0,0.0,0.0,20.0,0.0,20,0,0.0,20,0.0,900.0,24.0,0,400.0,3.0,0,0.0,0,,,10.0,3,30,0.0,0.0,1,122.67,1,127,,,,,,,,,B2/L21,,,,Pm-3m/Fm-3m,,,,,,,,L10,,,,,P4/mmm,Modulations,,,,,,,,,,,,,,,,,,,,,,,,,,,,,,,,,,,169.2,,,,,,,,,,,,,,,,,,,,,,,,
750,"Salas, Karaman",,,,,,,,,,Internal,2016Q PC In13.5 WQ,0.0,0.0,0.0,0.0,0,0.0,5.04,0.0,0.0,0,0.0,0.0,0.0,0.0,13.71,0.0,36.09,0.0,0.0,0.0,45.16,0,0.0,0.0,0.0,0.0,0,0,0.0,0,0.0,0.0,0,0.0,0,0.0,0.0,0.0,0.0,20.0,0.0,20,0,0.0,20,0.0,900.0,24.0,0,400.0,24.0,0,0.0,0,,,10.0,3,30,0.0,0.0,1,123.7,1,127,,,,,,,,,B2/L21,,,,Pm-3m/Fm-3m,,,,,,,,L10,,,,,P4/mmm,Modulations,,,,,,,,,,,,,,,,,,,,,,,,,,,,,,,,,,,77.97,74.22,71.24,-128.49,76.82,-106.19,117.14,-85.18,151.04,1.71,84.67,-74.55,66.51,-59.47,99.4,-46.21,137.75,2.51,84.18,43.31,28.34,42.84,,,
751,"Salas, Karaman",,,,,,,,,,Internal,2016Q PC In13.5 WQ,0.0,0.0,0.0,0.0,0,0.0,5.04,0.0,0.0,0,0.0,0.0,0.0,0.0,13.71,0.0,36.09,0.0,0.0,0.0,45.16,0,0.0,0.0,0.0,0.0,0,0,0.0,0,0.0,0.0,0,0.0,0,0.0,0.0,0.0,0.0,20.0,0.0,20,0,0.0,20,0.0,900.0,24.0,0,400.0,72.0,0,0.0,0,,,10.0,3,30,0.0,0.0,1,124.5,1,127,,,,,,,,,B2/L21,,,,Pm-3m/Fm-3m,,,,,,,,L10,,,,,P4/mmm,Modulations,,,,,,,,,,,,,,,,,,,,,,,,,,,,,,,,,,,21.65,108.36,112.09,-59.34,26.25,-48.31,88.61,-46.61,134.61,8.51,119.13,-33.95,18.22,-25.16,98.26,-24.32,130.31,11.64,121.76,12.73,9.63,22.72,,,
752,"Salas, Karaman",,,,,,,,,,Internal,2016Q PC In13.5 WQ,0.0,0.0,0.0,0.0,0,0.0,5.04,0.0,0.0,0,0.0,0.0,0.0,0.0,13.71,0.0,36.09,0.0,0.0,0.0,45.16,0,0.0,0.0,0.0,0.0,0,0,0.0,0,0.0,0.0,0,0.0,0,0.0,0.0,0.0,0.0,20.0,0.0,20,0,0.0,20,0.0,900.0,24.0,0,450.0,0.25,0,0.0,0,,,10.0,3,30,0.0,0.0,1,118.42,1,127,,,,,,,,,B2/L21,,,,Pm-3m/Fm-3m,,,,,,,,L10,,,,,P4/mmm,Modulations,,,,,,,,,,,,,,,,,,,,,,,,,,,,,,,,,,,44.7,84.99,81.92,-124.32,44.96,-108.44,93.19,-90.27,129.95,2.5,95.72,-79.92,41.39,-65.26,94.3,-60.92,123.31,4.31,89.95,34.05,19,36.27,,,
753,"Salas, Karaman",,,,,,,,,,Internal,2016Q PC In13.5 WQ,0.0,0.0,0.0,0.0,0,0.0,5.04,0.0,0.0,0,0.0,0.0,0.0,0.0,13.71,0.0,36.09,0.0,0.0,0.0,45.16,0,0.0,0.0,0.0,0.0,0,0,0.0,0,0.0,0.0,0,0.0,0,0.0,0.0,0.0,0.0,20.0,0.0,20,0,0.0,20,0.0,900.0,24.0,0,450.0,0.5,0,0.0,0,,,10.0,3,30,0.0,0.0,1,118.89,1,127,,,,,,,,,B2/L21,,,,Pm-3m/Fm-3m,,,,,,,,L10,,,,,P4/mmm,Modulations,,,,,,,,,,,,,,,,,,,,,,,,,,,,,,,,,,,81.01,75.16,73.51,-139.28,76.13,-114.91,125.03,-101.83,151.29,2.01,87.95,-88.4,68.82,-69.44,120.5,-63.47,142.33,2.95,84.2,37.45,24.93,41.91,,,
754,"Salas, Karaman",,,,,,,,,,Internal,2016Q PC In13.5 WQ,0.0,0.0,0.0,0.0,0,0.0,5.04,0.0,0.0,0,0.0,0.0,0.0,0.0,13.71,0.0,36.09,0.0,0.0,0.0,45.16,0,0.0,0.0,0.0,0.0,0,0,0.0,0,0.0,0.0,0,0.0,0,0.0,0.0,0.0,0.0,20.0,0.0,20,0,0.0,20,0.0,900.0,24.0,0,450.0,3.0,0,0.0,0,,,10.0,3,30,0.0,0.0,1,119.76,1,127,,,,,,,,,B2/L21,,,,Pm-3m/Fm-3m,,,,,,,,L10,,,,,P4/mmm,Modulations,,,,,,,,,,,,,,,,,,,,,,,,,,,,,,,,,,,29.69,94.87,88.67,-112.79,27.16,-86.85,76.42,-71.99,122.03,2.33,107.98,-71.36,26.18,-57.82,74.18,-48.53,114.84,3.88,98.24,40.8,22.83,26.24,,,
755,"Salas, Karaman",,,,,,,,,,Internal,2016Q PC In13.5 WQ,0.0,0.0,0.0,0.0,0,0.0,5.04,0.0,0.0,0,0.0,0.0,0.0,0.0,13.71,0.0,36.09,0.0,0.0,0.0,45.16,0,0.0,0.0,0.0,0.0,0,0,0.0,0,0.0,0.0,0,0.0,0,0.0,0.0,0.0,0.0,20.0,0.0,20,0,0.0,20,0.0,900.0,24.0,0,450.0,24.0,0,0.0,0,,,10.0,3,30,0.0,0.0,1,120.12,1,127,,,,,,,,,B2/L21,,,,Pm-3m/Fm-3m,,,,,,,,L10,,,,,P4/mmm,Modulations,,,,,,,,,,,,,,,,,,,,,,,,,,,,,,,,,,,11.3,98.52,97.01,-31.13,10.95,-22.53,59.1,-17.68,109.47,7.33,105.87,-14.07,7.82,-7.31,73.1,-5.27,104.83,11.02,104.15,13.45,8.81,13.82,,,
756,"Salas, Karaman",,,,,,,,,,Internal,2016Q PC In13.5 WQ,0.0,0.0,0.0,0.0,0,0.0,5.04,0.0,0.0,0,0.0,0.0,0.0,0.0,13.71,0.0,36.09,0.0,0.0,0.0,45.16,0,0.0,0.0,0.0,0.0,0,0,0.0,0,0.0,0.0,0,0.0,0,0.0,0.0,0.0,0.0,20.0,0.0,20,0,0.0,20,0.0,900.0,24.0,0,450.0,72.0,0,0.0,0,,,10.0,3,30,0.0,0.0,1,120.59,1,127,,,,,,,,,B2/L21,,,,Pm-3m/Fm-3m,,,,,,,,L10,,,,,P4/mmm,Modulations,,,,,,,,,,,,,,,,,,,,,,,,,,,,,,,,,,,17.03,100.46,97.66,-31.79,15.43,-22.3,65.74,-11.27,115.89,4.89,106.97,-14.48,13.31,-8.47,71.38,-3.85,110.97,9.18,105.42,20.52,10.64,10.63,,,
757,"Salas, Karaman",,,,,,,,,,Internal,2016Q PC In13.5 WQ,0.0,0.0,0.0,0.0,0,0.0,5.04,0.0,0.0,0,0.0,0.0,0.0,0.0,13.71,0.0,36.09,0.0,0.0,0.0,45.16,0,0.0,0.0,0.0,0.0,0,0,0.0,0,0.0,0.0,0,0.0,0,0.0,0.0,0.0,0.0,20.0,0.0,20,0,0.0,20,0.0,900.0,24.0,0,500.0,0.25,0,0.0,0,,,10.0,3,30,0.0,0.0,1,116.52,1,127,,,,,,,,,B2/L21,,,,Pm-3m/Fm-3m,,,,,,,,L10,,,,,P4/mmm,Modulations,,,,,,,,,,,,,,,,,,,,,,,,,,,,,,,,,,,18.12,113.23,111.21,-81.22,19.74,-66.95,85.64,-62.45,132.97,6.03,126.73,-58.48,15.34,-45.11,87.25,-40.76,126.55,6.28,124.87,18.78,17.72,21.76,,,
758,"Salas, Karaman",,,,,,,,,,Internal,2016Q PC In13.5 WQ,0.0,0.0,0.0,0.0,0,0.0,5.04,0.0,0.0,0,0.0,0.0,0.0,0.0,13.71,0.0,36.09,0.0,0.0,0.0,45.16,0,0.0,0.0,0.0,0.0,0,0,0.0,0,0.0,0.0,0,0.0,0,0.0,0.0,0.0,0.0,20.0,0.0,20,0,0.0,20,0.0,900.0,24.0,0,500.0,0.5,0,0.0,0,,,10.0,3,30,0.0,0.0,1,116.28,1,127,,,,,,,,,B2/L21,,,,Pm-3m/Fm-3m,,,,,,,,L10,,,,,P4/mmm,Modulations,,,,,,,,,,,,,,,,,,,,,,,,,,,,,,,,,,,15.08,110.09,107.76,-63.46,19.11,-50.27,88.21,-46.61,129.2,6.53,119.81,-44.27,14.49,-33.59,77.99,-29.51,122.24,7.3,119.72,16.85,14.76,16.89,,,
759,"Salas, Karaman",,,,,,,,,,Internal,2016Q PC In13.5 WQ,0.0,0.0,0.0,0.0,0,0.0,5.04,0.0,0.0,0,0.0,0.0,0.0,0.0,13.71,0.0,36.09,0.0,0.0,0.0,45.16,0,0.0,0.0,0.0,0.0,0,0,0.0,0,0.0,0.0,0,0.0,0,0.0,0.0,0.0,0.0,20.0,0.0,20,0,0.0,20,0.0,900.0,24.0,0,500.0,3.0,0,0.0,0,,,10.0,3,30,0.0,0.0,1,115.52,1,127,,,,,,,,,B2/L21,,,,Pm-3m/Fm-3m,,,,,,,,L10,,,,,P4/mmm,Modulations,,,,,,,,,,,,,,,,,,,,,,,,,,,,,,,,,,,10.68,102.2,101.59,-19.58,11.92,-10.93,63.72,-5.37,114.12,7.19,114.24,-2.13,9.35,4.13,73.34,6.49,110.94,11.79,111.98,14.21,8.62,13.46,,,
760,"Salas, Karaman",,,,,,,,,,Internal,2016Q PC In13.5 WQ,0.0,0.0,0.0,0.0,0,0.0,5.04,0.0,0.0,0,0.0,0.0,0.0,0.0,13.71,0.0,36.09,0.0,0.0,0.0,45.16,0,0.0,0.0,0.0,0.0,0,0,0.0,0,0.0,0.0,0,0.0,0,0.0,0.0,0.0,0.0,20.0,0.0,20,0,0.0,20,0.0,900.0,24.0,0,500.0,24.0,0,0.0,0,,,10.0,3,30,0.0,0.0,1,115.59,1,127,,,,,,,,,B2/L21,,,,Pm-3m/Fm-3m,,,,,,,,L10,,,,,P4/mmm,Modulations,,,,,,,,,,,,,,,,,,,,,,,,,,,,,,,,,,,10.86,104.42,105.62,-10.38,12.79,-6.37,60.94,-3.66,117.21,15.53,114.44,0.99,8.41,6.8,75.86,8.07,114.04,14.9,114.62,6.73,7.09,12.45,,,
761,"Salas, Karaman",,,,,,,,,,Internal,2016Q PC In13.5 WQ,0.0,0.0,0.0,0.0,0,0.0,5.04,0.0,0.0,0,0.0,0.0,0.0,0.0,13.71,0.0,36.09,0.0,0.0,0.0,45.16,0,0.0,0.0,0.0,0.0,0,0,0.0,0,0.0,0.0,0,0.0,0,0.0,0.0,0.0,0.0,20.0,0.0,20,0,0.0,20,0.0,900.0,24.0,0,500.0,72.0,0,0.0,0,,,10.0,3,30,0.0,0.0,1,116.32,1,127,,,,,,,,,B2/L21,,,,Pm-3m/Fm-3m,,,,,,,,L10,,,,,P4/mmm,Modulations,,,,,,,,,,,,,,,,,,,,,,,,,,,,,,,,,,,13.77,108.09,106.49,-26.03,18.75,-12.98,82.42,-8.24,126.84,6.08,118.95,-6.93,15.06,0.98,77.46,3.4,121.55,10.31,116.38,17.79,10.33,12.8,,,
762,"Salas, Karaman",,,,,,,,,,Internal,2016Q PC In13.5 WQ,0.0,0.0,0.0,0.0,0,0.0,5.04,0.0,0.0,0,0.0,0.0,0.0,0.0,13.71,0.0,36.09,0.0,0.0,0.0,45.16,0,0.0,0.0,0.0,0.0,0,0,0.0,0,0.0,0.0,0,0.0,0,0.0,0.0,0.0,0.0,20.0,0.0,20,0,0.0,20,0.0,900.0,24.0,0,600.0,0.25,0,0.0,0,,,10.0,3,30,0.0,0.0,1,105.74,1,127,,,,,,,,,B2/L21,,,,Pm-3m/Fm-3m,,,,,,,,L10,,,,,P4/mmm,Modulations,,,,,,,,,,,,,,,,,,,,,,,,,,,,,,,,,,,6.37,90.6,89.84,5.06,9.93,9.72,43.77,16.78,100.53,7.73,98.39,19.07,5.67,24.55,56.26,28.89,95.51,9.15,100.7,11.72,9.81,13.47,,,
763,"Salas, Karaman",,,,,,,,,,Internal,2016Q PC In13.5 WQ,0.0,0.0,0.0,0.0,0,0.0,5.04,0.0,0.0,0,0.0,0.0,0.0,0.0,13.71,0.0,36.09,0.0,0.0,0.0,45.16,0,0.0,0.0,0.0,0.0,0,0,0.0,0,0.0,0.0,0,0.0,0,0.0,0.0,0.0,0.0,20.0,0.0,20,0,0.0,20,0.0,900.0,24.0,0,600.0,0.5,0,0.0,0,,,10.0,3,30,0.0,0.0,1,108.56,1,127,,,,,,,,,B2/L21,,,,Pm-3m/Fm-3m,,,,,,,,L10,,,,,P4/mmm,Modulations,,,,,,,,,,,,,,,,,,,,,,,,,,,,,,,,,,,6.88,91.87,90.07,0.98,9.71,6.59,45.85,13.82,101.58,7.16,99.61,14.56,6.21,19.88,53.55,23.87,96.29,9.67,100.11,12.84,9.31,11.67,,,
764,"Salas, Karaman",,,,,,,,,,Internal,2016Q PC In13.5 WQ,0.0,0.0,0.0,0.0,0,0.0,5.04,0.0,0.0,0,0.0,0.0,0.0,0.0,13.71,0.0,36.09,0.0,0.0,0.0,45.16,0,0.0,0.0,0.0,0.0,0,0,0.0,0,0.0,0.0,0,0.0,0,0.0,0.0,0.0,0.0,20.0,0.0,20,0,0.0,20,0.0,900.0,24.0,0,600.0,3.0,0,0.0,0,,,10.0,3,30,0.0,0.0,1,109.7,1,127,,,,,,,,,B2/L21,,,,Pm-3m/Fm-3m,,,,,,,,L10,,,,,P4/mmm,Modulations,,,,,,,,,,,,,,,,,,,,,,,,,,,,,,,,,,,7.32,107.13,105.41,0.63,11.29,5.06,56.38,11.72,118.42,9.66,119.34,11.82,7.34,16.17,55.58,21.62,112.75,10.75,118.09,11.09,9.81,10.51,,,
765,"Salas, Karaman",,,,,,,,,,Internal,2016Q PC In13.5 WQ,0.0,0.0,0.0,0.0,0,0.0,5.04,0.0,0.0,0,0.0,0.0,0.0,0.0,13.71,0.0,36.09,0.0,0.0,0.0,45.16,0,0.0,0.0,0.0,0.0,0,0,0.0,0,0.0,0.0,0,0.0,0,0.0,0.0,0.0,0.0,20.0,0.0,20,0,0.0,20,0.0,20.0,0.0,0,900.0,24.0,0,0.0,0,,,10.0,3,30,0.0,0.0,1,115.37,1,127,,,,,,,,,B2/L21,,,,Pm-3m/Fm-3m,,,,,,,,L10,,,,,P4/mmm,Modulations,,,,,,,,,,,,,,,,,,,,,,,,,,,,,,,,,,,13.89,103.95,104.78,-64.68,19.7,-55.79,75.76,-51.99,123.66,8.19,113.27,-44.89,14.85,-36.96,82.62,-35.3,119.63,10.93,109.71,12.69,9.59,17.76,,,
766,"Salas, Karaman",,,,,,,,,,Internal,2016Q PC In13.5 WQ,0.0,0.0,0.0,0.0,0,0.0,5.04,0.0,0.0,0,0.0,0.0,0.0,0.0,13.71,0.0,36.09,0.0,0.0,0.0,45.16,0,0.0,0.0,0.0,0.0,0,0,0.0,0,0.0,0.0,0,0.0,0,0.0,0.0,0.0,0.0,20.0,0.0,20,0,0.0,20,0.0,900.0,24.0,0,300.0,0.25,0,0.0,0,,,10.0,3,30,0.0,0.0,1,124.37,7,127,,,,,,,,,B2/L21,,,,Pm-3m/Fm-3m,,,,,,,,L10,,,,,P4/mmm,Modulations,,,,,,,,,,,,,,,,,,,,,,,,,,,,,,,,,,,177.39,,,,,,,,,,,,,,,,,,,,,,,,
767,"Salas, Karaman",,,,,,,,,,Internal,2016Q PC In13.5 WQ,0.0,0.0,0.0,0.0,0,0.0,5.04,0.0,0.0,0,0.0,0.0,0.0,0.0,13.71,0.0,36.09,0.0,0.0,0.0,45.16,0,0.0,0.0,0.0,0.0,0,0,0.0,0,0.0,0.0,0,0.0,0,0.0,0.0,0.0,0.0,20.0,0.0,20,0,0.0,20,0.0,900.0,24.0,0,300.0,0.5,0,0.0,0,,,10.0,3,30,0.0,0.0,1,124.9,7,127,,,,,,,,,B2/L21,,,,Pm-3m/Fm-3m,,,,,,,,L10,,,,,P4/mmm,Modulations,,,,,,,,,,,,,,,,,,,,,,,,,,,,,,,,,,,182.93,,,,,,,,,,,,,,,,,,,,,,,,
768,"Salas, Karaman",,,,,,,,,,Internal,2016Q PC In13.5 WQ,0.0,0.0,0.0,0.0,0,0.0,5.04,0.0,0.0,0,0.0,0.0,0.0,0.0,13.71,0.0,36.09,0.0,0.0,0.0,45.16,0,0.0,0.0,0.0,0.0,0,0,0.0,0,0.0,0.0,0,0.0,0,0.0,0.0,0.0,0.0,20.0,0.0,20,0,0.0,20,0.0,900.0,24.0,0,300.0,3.0,0,0.0,0,,,10.0,3,30,0.0,0.0,1,124.83,7,127,,,,,,,,,B2/L21,,,,Pm-3m/Fm-3m,,,,,,,,L10,,,,,P4/mmm,Modulations,,,,,,,,,,,,,,,,,,,,,,,,,,,,,,,,,,,167.49,,,,,,,,,,,,,,,,,,,,,,,,
769,"Salas, Karaman",,,,,,,,,,Internal,2016Q PC In13.5 WQ,0.0,0.0,0.0,0.0,0,0.0,5.04,0.0,0.0,0,0.0,0.0,0.0,0.0,13.71,0.0,36.09,0.0,0.0,0.0,45.16,0,0.0,0.0,0.0,0.0,0,0,0.0,0,0.0,0.0,0,0.0,0,0.0,0.0,0.0,0.0,20.0,0.0,20,0,0.0,20,0.0,900.0,24.0,0,300.0,24.0,0,0.0,0,,,10.0,3,30,0.0,0.0,1,127.02,7,127,,,,,,,,,B2/L21,,,,Pm-3m/Fm-3m,,,,,,,,L10,,,,,P4/mmm,Modulations,,,,,,,,,,,,,,,,,,,,,,,,,,,,,,,,,,,176.16,,,,,,,,,,,,,,,,,,,,,,,,
770,"Salas, Karaman",,,,,,,,,,Internal,2016Q PC In13.5 WQ,0.0,0.0,0.0,0.0,0,0.0,5.04,0.0,0.0,0,0.0,0.0,0.0,0.0,13.71,0.0,36.09,0.0,0.0,0.0,45.16,0,0.0,0.0,0.0,0.0,0,0,0.0,0,0.0,0.0,0,0.0,0,0.0,0.0,0.0,0.0,20.0,0.0,20,0,0.0,20,0.0,900.0,24.0,0,300.0,72.0,0,0.0,0,,,10.0,3,30,0.0,0.0,1,127.6,7,127,,,,,,,,,B2/L21,,,,Pm-3m/Fm-3m,,,,,,,,L10,,,,,P4/mmm,Modulations,,,,,,,,,,,,,,,,,,,,,,,,,,,,,,,,,,,170.15,,,,,,,,,,,,,,,,,,,,,,,,
771,"Salas, Karaman",,,,,,,,,,Internal,2016Q PC In13.5 WQ,0.0,0.0,0.0,0.0,0,0.0,5.04,0.0,0.0,0,0.0,0.0,0.0,0.0,13.71,0.0,36.09,0.0,0.0,0.0,45.16,0,0.0,0.0,0.0,0.0,0,0,0.0,0,0.0,0.0,0,0.0,0,0.0,0.0,0.0,0.0,20.0,0.0,20,0,0.0,20,0.0,900.0,24.0,0,400.0,0.25,0,0.0,0,,,10.0,3,30,0.0,0.0,1,121.81,7,127,,,,,,,,,B2/L21,,,,Pm-3m/Fm-3m,,,,,,,,L10,,,,,P4/mmm,Modulations,,,,,,,,,,,,,,,,,,,,,,,,,,,,,,,,,,,164.3,,,,,,,,,,,,,,,,,,,,,,,,
772,"Salas, Karaman",,,,,,,,,,Internal,2016Q PC In13.5 WQ,0.0,0.0,0.0,0.0,0,0.0,5.04,0.0,0.0,0,0.0,0.0,0.0,0.0,13.71,0.0,36.09,0.0,0.0,0.0,45.16,0,0.0,0.0,0.0,0.0,0,0,0.0,0,0.0,0.0,0,0.0,0,0.0,0.0,0.0,0.0,20.0,0.0,20,0,0.0,20,0.0,900.0,24.0,0,400.0,0.5,0,0.0,0,,,10.0,3,30,0.0,0.0,1,121.41,7,127,,,,,,,,,B2/L21,,,,Pm-3m/Fm-3m,,,,,,,,L10,,,,,P4/mmm,Modulations,,,,,,,,,,,,,,,,,,,,,,,,,,,,,,,,,,,173.61,,,,,,,,,,,,,,,,,,,,,,,,
773,"Salas, Karaman",,,,,,,,,,Internal,2016Q PC In13.5 WQ,0.0,0.0,0.0,0.0,0,0.0,5.04,0.0,0.0,0,0.0,0.0,0.0,0.0,13.71,0.0,36.09,0.0,0.0,0.0,45.16,0,0.0,0.0,0.0,0.0,0,0,0.0,0,0.0,0.0,0,0.0,0,0.0,0.0,0.0,0.0,20.0,0.0,20,0,0.0,20,0.0,900.0,24.0,0,400.0,3.0,0,0.0,0,,,10.0,3,30,0.0,0.0,1,122.67,7,127,,,,,,,,,B2/L21,,,,Pm-3m/Fm-3m,,,,,,,,L10,,,,,P4/mmm,Modulations,,,,,,,,,,,,,,,,,,,,,,,,,,,,,,,,,,,171.37,,,,,,,,,,,,,,,,,,,,,,,,
774,"Salas, Karaman",,,,,,,,,,Internal,2016Q PC In13.5 WQ,0.0,0.0,0.0,0.0,0,0.0,5.04,0.0,0.0,0,0.0,0.0,0.0,0.0,13.71,0.0,36.09,0.0,0.0,0.0,45.16,0,0.0,0.0,0.0,0.0,0,0,0.0,0,0.0,0.0,0,0.0,0,0.0,0.0,0.0,0.0,20.0,0.0,20,0,0.0,20,0.0,900.0,24.0,0,400.0,24.0,0,0.0,0,,,10.0,3,30,0.0,0.0,1,123.7,7,127,,,,,,,,,B2/L21,,,,Pm-3m/Fm-3m,,,,,,,,L10,,,,,P4/mmm,Modulations,,,,,,,,,,,,,,,,,,,,,,,,,,,,,,,,,,,175.29,,,,,,,,,,,,,,,,,,,,,,,,
775,"Salas, Karaman",,,,,,,,,,Internal,2016Q PC In13.5 WQ,0.0,0.0,0.0,0.0,0,0.0,5.04,0.0,0.0,0,0.0,0.0,0.0,0.0,13.71,0.0,36.09,0.0,0.0,0.0,45.16,0,0.0,0.0,0.0,0.0,0,0,0.0,0,0.0,0.0,0,0.0,0,0.0,0.0,0.0,0.0,20.0,0.0,20,0,0.0,20,0.0,900.0,24.0,0,400.0,72.0,0,0.0,0,,,10.0,3,30,0.0,0.0,1,124.5,7,127,,,,,,,,,B2/L21,,,,Pm-3m/Fm-3m,,,,,,,,L10,,,,,P4/mmm,Modulations,,,,,,,,,,,,,,,,,,,,,,,,,,,,,,,,,,,165.94,,,,,,,,,,,,,,,,,,,,,,,,
776,"Salas, Karaman",,,,,,,,,,Internal,2016Q PC In13.5 WQ,0.0,0.0,0.0,0.0,0,0.0,5.04,0.0,0.0,0,0.0,0.0,0.0,0.0,13.71,0.0,36.09,0.0,0.0,0.0,45.16,0,0.0,0.0,0.0,0.0,0,0,0.0,0,0.0,0.0,0,0.0,0,0.0,0.0,0.0,0.0,20.0,0.0,20,0,0.0,20,0.0,900.0,24.0,0,450.0,0.25,0,0.0,0,,,10.0,3,30,0.0,0.0,1,118.42,7,127,,,,,,,,,B2/L21,,,,Pm-3m/Fm-3m,,,,,,,,L10,,,,,P4/mmm,Modulations,,,,,,,,,,,,,,,,,,,,,,,,,,,,,,,,,,,151.05,,,,,,,,,,,,,,,,,,,,,,,,
777,"Salas, Karaman",,,,,,,,,,Internal,2016Q PC In13.5 WQ,0.0,0.0,0.0,0.0,0,0.0,5.04,0.0,0.0,0,0.0,0.0,0.0,0.0,13.71,0.0,36.09,0.0,0.0,0.0,45.16,0,0.0,0.0,0.0,0.0,0,0,0.0,0,0.0,0.0,0,0.0,0,0.0,0.0,0.0,0.0,20.0,0.0,20,0,0.0,20,0.0,900.0,24.0,0,450.0,0.5,0,0.0,0,,,10.0,3,30,0.0,0.0,1,118.89,7,127,,,,,,,,,B2/L21,,,,Pm-3m/Fm-3m,,,,,,,,L10,,,,,P4/mmm,Modulations,,,,,,,,,,,,,,,,,,,,,,,,,,,,,,,,,,,175.3,,,,,,,,,,,,,,,,,,,,,,,,
778,"Salas, Karaman",,,,,,,,,,Internal,2016Q PC In13.5 WQ,0.0,0.0,0.0,0.0,0,0.0,5.04,0.0,0.0,0,0.0,0.0,0.0,0.0,13.71,0.0,36.09,0.0,0.0,0.0,45.16,0,0.0,0.0,0.0,0.0,0,0,0.0,0,0.0,0.0,0,0.0,0,0.0,0.0,0.0,0.0,20.0,0.0,20,0,0.0,20,0.0,900.0,24.0,0,450.0,3.0,0,0.0,0,,,10.0,3,30,0.0,0.0,1,119.76,7,127,,,,,,,,,B2/L21,,,,Pm-3m/Fm-3m,,,,,,,,L10,,,,,P4/mmm,Modulations,,,,,,,,,,,,,,,,,,,,,,,,,,,,,,,,,,,149.57,,,,,,,,,,,,,,,,,,,,,,,,
779,"Salas, Karaman",,,,,,,,,,Internal,2016Q PC In13.5 WQ,0.0,0.0,0.0,0.0,0,0.0,5.04,0.0,0.0,0,0.0,0.0,0.0,0.0,13.71,0.0,36.09,0.0,0.0,0.0,45.16,0,0.0,0.0,0.0,0.0,0,0,0.0,0,0.0,0.0,0,0.0,0,0.0,0.0,0.0,0.0,20.0,0.0,20,0,0.0,20,0.0,900.0,24.0,0,450.0,24.0,0,0.0,0,,,10.0,3,30,0.0,0.0,1,120.12,7,127,,,,,,,,,B2/L21,,,,Pm-3m/Fm-3m,,,,,,,,L10,,,,,P4/mmm,Modulations,,,,,,,,,,,,,,,,,,,,,,,,,,,,,,,,,,,60.07,67.99,69.46,-152.76,60.25,-120.18,100.25,-110.94,128.23,1.63,77.04,-88.71,52.85,-75.1,95.11,-70.09,122.3,3.73,78.64,41.83,18.62,42.96,,,
780,"Salas, Karaman",,,,,,,,,,Internal,2016Q PC In13.5 WQ,0.0,0.0,0.0,0.0,0,0.0,5.04,0.0,0.0,0,0.0,0.0,0.0,0.0,13.71,0.0,36.09,0.0,0.0,0.0,45.16,0,0.0,0.0,0.0,0.0,0,0,0.0,0,0.0,0.0,0,0.0,0,0.0,0.0,0.0,0.0,20.0,0.0,20,0,0.0,20,0.0,900.0,24.0,0,450.0,72.0,0,0.0,0,,,10.0,3,30,0.0,0.0,1,120.59,7,127,,,,,,,,,B2/L21,,,,Pm-3m/Fm-3m,,,,,,,,L10,,,,,P4/mmm,Modulations,,,,,,,,,,,,,,,,,,,,,,,,,,,,,,,,,,,72.63,65.57,69.29,-157.3,73.38,-110.88,116.88,-88.21,138.95,0.95,74.7,-85.28,65.73,-76.18,94.2,-61.78,135.01,2.95,75.58,69.09,23.5,30.56,,,
781,"Salas, Karaman",,,,,,,,,,Internal,2016Q PC In13.5 WQ,0.0,0.0,0.0,0.0,0,0.0,5.04,0.0,0.0,0,0.0,0.0,0.0,0.0,13.71,0.0,36.09,0.0,0.0,0.0,45.16,0,0.0,0.0,0.0,0.0,0,0,0.0,0,0.0,0.0,0,0.0,0,0.0,0.0,0.0,0.0,20.0,0.0,20,0,0.0,20,0.0,900.0,24.0,0,500.0,0.25,0,0.0,0,,,10.0,3,30,0.0,0.0,1,116.52,7,127,,,,,,,,,B2/L21,,,,Pm-3m/Fm-3m,,,,,,,,L10,,,,,P4/mmm,Modulations,,,,,,,,,,,,,,,,,,,,,,,,,,,,,,,,,,,172.51,,,,,,,,,,,,,,,,,,,,,,,,
782,"Salas, Karaman",,,,,,,,,,Internal,2016Q PC In13.5 WQ,0.0,0.0,0.0,0.0,0,0.0,5.04,0.0,0.0,0,0.0,0.0,0.0,0.0,13.71,0.0,36.09,0.0,0.0,0.0,45.16,0,0.0,0.0,0.0,0.0,0,0,0.0,0,0.0,0.0,0,0.0,0,0.0,0.0,0.0,0.0,20.0,0.0,20,0,0.0,20,0.0,900.0,24.0,0,500.0,0.5,0,0.0,0,,,10.0,3,30,0.0,0.0,1,116.28,7,127,,,,,,,,,B2/L21,,,,Pm-3m/Fm-3m,,,,,,,,L10,,,,,P4/mmm,Modulations,,,,,,,,,,,,,,,,,,,,,,,,,,,,,,,,,,,165.53,,,,,,,,,,,,,,,,,,,,,,,,
783,"Salas, Karaman",,,,,,,,,,Internal,2016Q PC In13.5 WQ,0.0,0.0,0.0,0.0,0,0.0,5.04,0.0,0.0,0,0.0,0.0,0.0,0.0,13.71,0.0,36.09,0.0,0.0,0.0,45.16,0,0.0,0.0,0.0,0.0,0,0,0.0,0,0.0,0.0,0,0.0,0,0.0,0.0,0.0,0.0,20.0,0.0,20,0,0.0,20,0.0,900.0,24.0,0,500.0,3.0,0,0.0,0,,,10.0,3,30,0.0,0.0,1,115.52,7,127,,,,,,,,,B2/L21,,,,Pm-3m/Fm-3m,,,,,,,,L10,,,,,P4/mmm,Modulations,,,,,,,,,,,,,,,,,,,,,,,,,,,,,,,,,,,28.29,105.32,104.97,-96.5,30.75,-78.67,86.3,-63.8,136.07,3.22,117.22,-63.72,26.84,-52.46,82.37,-45.43,131.81,5.74,116.13,32.7,18.29,22.29,,,
784,"Salas, Karaman",,,,,,,,,,Internal,2016Q PC In13.5 WQ,0.0,0.0,0.0,0.0,0,0.0,5.04,0.0,0.0,0,0.0,0.0,0.0,0.0,13.71,0.0,36.09,0.0,0.0,0.0,45.16,0,0.0,0.0,0.0,0.0,0,0,0.0,0,0.0,0.0,0,0.0,0,0.0,0.0,0.0,0.0,20.0,0.0,20,0,0.0,20,0.0,900.0,24.0,0,500.0,24.0,0,0.0,0,,,10.0,3,30,0.0,0.0,1,115.59,7,127,,,,,,,,,B2/L21,,,,Pm-3m/Fm-3m,,,,,,,,L10,,,,,P4/mmm,Modulations,,,,,,,,,,,,,,,,,,,,,,,,,,,,,,,,,,,23.73,109.18,111.31,-79.24,26.73,-68.33,76.82,-62.12,135.91,6.38,122.24,-54.17,21.8,-44.07,79.18,-40.11,133.11,7.91,125.4,17.12,14.07,23.14,,,
785,"Salas, Karaman",,,,,,,,,,Internal,2016Q PC In13.5 WQ,0.0,0.0,0.0,0.0,0,0.0,5.04,0.0,0.0,0,0.0,0.0,0.0,0.0,13.71,0.0,36.09,0.0,0.0,0.0,45.16,0,0.0,0.0,0.0,0.0,0,0,0.0,0,0.0,0.0,0,0.0,0,0.0,0.0,0.0,0.0,20.0,0.0,20,0,0.0,20,0.0,900.0,24.0,0,500.0,72.0,0,0.0,0,,,10.0,3,30,0.0,0.0,1,116.32,7,127,,,,,,,,,B2/L21,,,,Pm-3m/Fm-3m,,,,,,,,L10,,,,,P4/mmm,Modulations,,,,,,,,,,,,,,,,,,,,,,,,,,,,,,,,,,,45.15,99.62,98.75,-114.11,48.04,-85.06,111.21,-73.75,147.67,2.47,109.71,-66.94,43.85,-52.59,107.55,-47.37,142.61,5.05,110.25,40.36,19.56,29.42,,,
786,"Salas, Karaman",,,,,,,,,,Internal,2016Q PC In13.5 WQ,0.0,0.0,0.0,0.0,0,0.0,5.04,0.0,0.0,0,0.0,0.0,0.0,0.0,13.71,0.0,36.09,0.0,0.0,0.0,45.16,0,0.0,0.0,0.0,0.0,0,0,0.0,0,0.0,0.0,0,0.0,0,0.0,0.0,0.0,0.0,20.0,0.0,20,0,0.0,20,0.0,900.0,24.0,0,600.0,0.25,0,0.0,0,,,10.0,3,30,0.0,0.0,1,105.74,7,127,,,,,,,,,B2/L21,,,,Pm-3m/Fm-3m,,,,,,,,L10,,,,,P4/mmm,Modulations,,,,,,,,,,,,,,,,,,,,,,,,,,,,,,,,,,,14.27,85.28,96.61,-35.31,20.09,-28.31,59.25,-22.82,105.37,6.83,87.98,-16.46,14.73,-11.68,57.07,-3.68,111.35,7.56,103.79,12.48,12.78,17.89,,,
787,"Salas, Karaman",,,,,,,,,,Internal,2016Q PC In13.5 WQ,0.0,0.0,0.0,0.0,0,0.0,5.04,0.0,0.0,0,0.0,0.0,0.0,0.0,13.71,0.0,36.09,0.0,0.0,0.0,45.16,0,0.0,0.0,0.0,0.0,0,0,0.0,0,0.0,0.0,0,0.0,0,0.0,0.0,0.0,0.0,20.0,0.0,20,0,0.0,20,0.0,900.0,24.0,0,600.0,0.5,0,0.0,0,,,10.0,3,30,0.0,0.0,1,108.56,7,127,,,,,,,,,B2/L21,,,,Pm-3m/Fm-3m,,,,,,,,L10,,,,,P4/mmm,Modulations,,,,,,,,,,,,,,,,,,,,,,,,,,,,,,,,,,,15.13,101.24,100.26,-46.51,17.08,-36.31,52.11,-23.35,118.32,4.37,110.81,-26.18,13.95,-20.41,55.03,-11.45,114.22,6.81,110.8,23.16,14.73,13.9,,,
788,"Salas, Karaman",,,,,,,,,,Internal,2016Q PC In13.5 WQ,0.0,0.0,0.0,0.0,0,0.0,5.04,0.0,0.0,0,0.0,0.0,0.0,0.0,13.71,0.0,36.09,0.0,0.0,0.0,45.16,0,0.0,0.0,0.0,0.0,0,0,0.0,0,0.0,0.0,0,0.0,0,0.0,0.0,0.0,0.0,20.0,0.0,20,0,0.0,20,0.0,900.0,24.0,0,600.0,3.0,0,0.0,0,,,10.0,3,30,0.0,0.0,1,109.7,7,127,,,,,,,,,B2/L21,,,,Pm-3m/Fm-3m,,,,,,,,L10,,,,,P4/mmm,Modulations,,,,,,,,,,,,,,,,,,,,,,,,,,,,,,,,,,,16.88,117.48,117.71,-48.85,21.52,-38.72,75.62,-27.79,138.99,5.58,130.76,-31.35,16.58,-24.21,72.02,-14.28,134.29,6.89,131.95,21.06,17.08,14.02,,,
789,"Salas, Karaman",,,,,,,,,,Internal,2016Q PC In13.5 WQ,0.0,0.0,0.0,0.0,0,0.0,5.04,0.0,0.0,0,0.0,0.0,0.0,0.0,13.71,0.0,36.09,0.0,0.0,0.0,45.16,0,0.0,0.0,0.0,0.0,0,0,0.0,0,0.0,0.0,0,0.0,0,0.0,0.0,0.0,0.0,20.0,0.0,20,0,0.0,20,0.0,20.0,0.0,0,900.0,24.0,0,0.0,0,,,10.0,3,30,0.0,0.0,1,115.37,7,127,,,,,,,,,B2/L21,,,,Pm-3m/Fm-3m,,,,,,,,L10,,,,,P4/mmm,Modulations,,,,,,,,,,,,,,,,,,,,,,,,,,,,,,,,,,,165.22,,,,,,,,,,,,,,,,,,,,,,,,
790,"Cho, Karaman",,,,,,,,,,Internal,,0.0,0.0,0.0,0.0,0,0.0,5.0,0.0,0.0,0,0.0,0.0,0.0,0.0,13.3,0.0,36.7,0.0,0.0,0.0,45.0,0,0.0,0.0,0.0,0.0,0,0,0.0,0,0.0,0.0,0,0.0,0,0.0,0.0,0.0,0.0,20.0,0.0,20,0,0.0,20,0.0,20.0,0.0,0,900.0,24.0,0,0.0,0,,,10.0,3,30,0.0,0.0,1,,0.05,,,,,,,,,,,,,,,,,,,,,,,,,,,,,,,,,,,,,,,,,,,,,,,,,,,,,,,,,,,,,,,,,,-19.9,,,,15.11,,,,13.11,,,,37.78,,,,,,,,,
791,"Cho, Karaman",,,,,,,,,,Internal,,0.0,0.0,0.0,0.0,0,0.0,5.0,0.0,0.0,0,0.0,0.0,0.0,0.0,13.3,0.0,36.7,0.0,0.0,0.0,45.0,0,0.0,0.0,0.0,0.0,0,0,0.0,0,0.0,0.0,0,0.0,0,0.0,0.0,0.0,0.0,20.0,0.0,20,0,0.0,20,0.0,20.0,0.0,0,450.0,3.0,0,0.0,0,,,10.0,3,30,0.0,0.0,1,,0.05,,,,,,,,,,,,,,,,,,,,,,,,,,,,,,,,,,,,,,,,,,,,,,,,,,,,,,,,,,,,,,,,,,-19.54,,,,5.49,,,,9.3,,,,32.52,,,,,,,,,
792,"Cho, Karaman",,,,,,,,,,Internal,,0.0,0.0,0.0,0.0,0,0.0,5.0,0.0,0.0,0,0.0,0.0,0.0,0.0,13.3,0.0,36.7,0.0,0.0,0.0,45.0,0,0.0,0.0,0.0,0.0,0,0,0.0,0,0.0,0.0,0,0.0,0,0.0,0.0,0.0,0.0,20.0,0.0,20,0,0.0,20,0.0,20.0,0.0,0,550.0,3.0,0,0.0,0,,,10.0,3,30,0.0,0.0,1,,0.05,,,,,,,,,,,,,,,,,,,,,,,,,,,,,,,,,,,,,,,,,,,,,,,,,,,,,,,,,,,,,,,,,,-14.28,,,,20,,,,15.65,,,,43.94,,,,,,,,,
793,"Cho, Karaman",,,,,,,,,,Internal,,0.0,0.0,0.0,0.0,0,0.0,5.0,0.0,0.0,0,0.0,0.0,0.0,0.0,13.3,0.0,36.7,0.0,0.0,0.0,45.0,0,0.0,0.0,0.0,0.0,0,0,0.0,0,0.0,0.0,0,0.0,0,0.0,0.0,0.0,0.0,20.0,0.0,20,0,0.0,20,0.0,20.0,0.0,0,900.0,24.0,0,0.0,0,,,10.0,3,30,0.0,0.0,1,,0.05,,,,,,,,,,,,,,,,,,,,,,,,,,,,,,,,,,,,,,,,,,,,,,,,,,,,,,,,,,,,,,,,,,0.41,,,,13.29,,,,25.26,,,,41.95,,,,,,,,,
794,"Cho, Karaman",,,,,,,,,,Internal,,0.0,0.0,0.0,0.0,0,0.0,5.0,0.0,0.0,0,0.0,0.0,0.0,0.0,13.3,0.0,36.7,0.0,0.0,0.0,45.0,0,0.0,0.0,0.0,0.0,0,0,0.0,0,0.0,0.0,0,0.0,0,0.0,0.0,0.0,0.0,20.0,0.0,20,0,0.0,20,0.0,20.0,0.0,0,350.0,3.0,0,0.0,0,,,10.0,3,30,0.0,0.0,1,,0.05,,,,,,,,,,,,,,,,,,,,,,,,,,,,,,,,,,,,,,,,,,,,,,,,,,,,,,,,,,,,,,,,,,-24.34,,,,-12.72,,,,10.12,,,,27.15,,,,,,,,,
795,"Cho, Karaman",,,,,,,,,,Internal,,0.0,0.0,0.0,0.0,0,0.0,5.0,0.0,0.0,0,0.0,0.0,0.0,0.0,13.3,0.0,36.7,0.0,0.0,0.0,45.0,0,0.0,0.0,0.0,0.0,0,0,0.0,0,0.0,0.0,0,0.0,0,0.0,0.0,0.0,0.0,20.0,0.0,20,0,0.0,20,0.0,20.0,0.0,0,400.0,3.0,0,0.0,0,,,10.0,3,30,0.0,0.0,1,,0.05,,,,,,,,,,,,,,,,,,,,,,,,,,,,,,,,,,,,,,,,,,,,,,,,,,,,,,,,,,,,,,,,,,-0.67,,,,14.2,,,,25.81,,,,40.68,,,,,,,,,
796,"Cho, Karaman",,,,,,,,,,Internal,,0.0,0.0,0.0,0.0,0,0.0,5.0,0.0,0.0,0,0.0,0.0,0.0,0.0,13.3,0.0,36.7,0.0,0.0,0.0,45.0,0,0.0,0.0,0.0,0.0,0,0,0.0,0,0.0,0.0,0,0.0,0,0.0,0.0,0.0,0.0,20.0,0.0,20,0,0.0,20,0.0,20.0,0.0,0,450.0,3.0,0,0.0,0,,,10.0,3,30,0.0,0.0,1,,0.05,,,,,,,,,,,,,,,,,,,,,,,,,,,,,,,,,,,,,,,,,,,,,,,,,,,,,,,,,,,,,,,,,,2.05,,,,13.47,,,,28.71,,,,44.67,,,,,,,,,
797,"Cho, Karaman",,,,,,,,,,Internal,,0.0,0.0,0.0,0.0,0,0.0,5.0,0.0,0.0,0,0.0,0.0,0.0,0.0,13.3,0.0,36.7,0.0,0.0,0.0,45.0,0,0.0,0.0,0.0,0.0,0,0,0.0,0,0.0,0.0,0,0.0,0,0.0,0.0,0.0,0.0,20.0,0.0,20,0,0.0,20,0.0,20.0,0.0,0,500.0,3.0,0,0.0,0,,,10.0,3,30,0.0,0.0,1,,0.05,,,,,,,,,,,,,,,,,,,,,,,,,,,,,,,,,,,,,,,,,,,,,,,,,,,,,,,,,,,,,,,,,,25.8,,,,39.95,,,,47.75,,,,60.26,,,,,,,,,
798,"Cho, Karaman",,,,,,,,,,Internal,,0.0,0.0,0.0,0.0,0,0.0,5.0,0.0,0.0,0,0.0,0.0,0.0,0.0,13.3,0.0,36.7,0.0,0.0,0.0,45.0,0,0.0,0.0,0.0,0.0,0,0,0.0,0,0.0,0.0,0,0.0,0,0.0,0.0,0.0,0.0,20.0,0.0,20,0,0.0,20,0.0,20.0,0.0,0,550.0,3.0,0,0.0,0,,,10.0,3,30,0.0,0.0,1,,0.05,,,,,,,,,,,,,,,,,,,,,,,,,,,,,,,,,,,,,,,,,,,,,,,,,,,,,,,,,,,,,,,,,,24.18,,,,46.67,,,,49.39,,,,64.44,,,,,,,,,
799,"Can, Karaman",,,,,,,,,101,Internal,Temperature was stabilized at 288Â°C during the test. You need to set the controllers to 295. Grips heated to around 293Â°C in this way and the temperature of the specimen was 288Â°C.,0.0,0.0,0.0,0.0,0,0.0,0.0,0.0,0.0,0,0.0,0.0,0.0,0.0,0.0,0.0,0.0,0.0,0.0,0.0,24.5,0,25.0,0.0,0.0,0.0,0,0,0.5,0,0.0,0.0,0,50.0,0,0.0,0.0,0.0,0.0,20.0,0.0,20,0,0.0,92020,700.0,20.0,0.0,0,20.0,0.0,0,0.0,0,,,10.0,1,100,0.0,0.0,1,,,,,,,,,,,,,,,,,,,,,,,,,,,,,,,,,,,,,,,,,187,,,,,,,,,,,,,,,2.044,13.09,917,,395,,,,,,,,,,,,,,,,,,,,,,,,,,,,,
800,"Can, Karaman",,,,,,,,,100,Internal,,0.0,0.0,0.0,0.0,0,0.0,0.0,0.0,0.0,0,0.0,0.0,0.0,0.0,0.0,0.0,0.0,0.0,0.0,0.0,24.5,0,25.0,0.0,0.0,0.0,0,0,0.0,0,0.0,0.0,0,50.5,0,0.0,0.0,0.0,0.0,20.0,0.0,20,0,0.0,92020,700.0,20.0,0.0,0,20.0,0.0,0,0.0,0,,,10.0,1,100,0.0,0.0,1,,,,,,,,,,,,,,,,,,,,,,,,,,,,,,,,,,,,,,,,,196,,,,,,,,,,,,,,,Failure,20.17,961,,377,,,,,,,,,,,,,,,,,,,,,,,,,,,,,
801,"Tejas, Karaman",,,,,,,,,,Internal,,0.0,0.0,0.0,0.0,0,0.0,0.0,0.0,0.0,0,0.0,0.0,0.0,21.4,0.0,0.0,0.0,0.0,0.0,0.0,50.8,0,0.0,0.0,0.0,0.0,0,0,0.0,0,0.0,0.0,0,27.8,0,0.0,0.0,0.0,0.0,20.0,0.0,20,0,0.0,20,0.0,20.0,0.0,0,1050.0,2.0,0,0.0,0,,,10.0,3,30,0.0,0.0,1,,,,,,,,,,,,,,,,,,,,,,,,,,,,,,,,,,,,-4,4,38,60,72,80,42,84,,,,,,,,,,,,,,,,,,,,,,,,,,,,,,,,,,,,,,,,,,,,,,
802,"Tejas, Karaman",,,,,,,,,,Internal,,0.0,0.0,0.0,0.0,0,0.0,0.0,0.0,0.0,0,0.0,0.0,0.0,20.0,0.0,0.0,0.0,0.0,0.0,0.0,49.8,0,0.0,0.0,0.0,0.0,0,0,0.0,0,0.0,0.0,0,30.2,0,0.0,0.0,0.0,0.0,20.0,0.0,20,0,0.0,20,0.0,20.0,0.0,0,1050.0,2.0,0,0.0,0,,,10.0,3,30,0.0,0.0,1,,,,25,500,10,,,,,,,,,,,,,,,,,,,,,,,,,,,,,,286,296,306,327,333,337,31,51,,,,,,,,,,,,,,,,,,,,,,,,,,,,,,,,,,,,,,,,,,,,,,353.14Â±13.8
803,"Tejas, Karaman",,,,,,,,,,Internal,,0.0,0.0,0.0,0.0,0,0.0,0.0,0.0,0.0,0,0.0,0.0,0.0,20.0,0.0,0.0,0.0,0.0,0.0,0.0,50.3,0,0.0,0.0,0.0,0.0,0,0,0.0,0,0.0,0.0,0,29.7,0,0.0,0.0,0.0,0.0,20.0,0.0,20,0,0.0,20,0.0,20.0,0.0,0,1050.0,2.0,0,0.0,0,,,10.0,3,30,0.0,0.0,1,,,,25,500,10,,,,,320,,3.0957325,,,Pm3m,,,,,,,30,P21/m,3.008889,4.08409,4.84469,102.234,,,,,,,,238,250,258,274,282,289,31,51,,,,,,,,,,,,,,,,,,,,,,,,,,,,,,,,,,,,,,,,,,,,,,364.9Â±8.368
804,"Tejas, Karaman",,,,,,,,,,Internal,,0.0,0.0,0.0,0.0,0,0.0,0.0,0.0,0.0,0,0.0,0.0,0.0,15.0,0.0,0.0,0.0,0.0,0.0,0.0,49.8,0,0.0,0.0,0.0,0.0,0,0,0.0,0,0.0,0.0,0,35.2,0,0.0,0.0,0.0,0.0,20.0,0.0,20,0,0.0,20,0.0,20.0,0.0,0,1050.0,2.0,0,0.0,0,,,10.0,3,30,0.0,0.0,1,,,,25,500,10,,,,,,,,,,,,,,,,,,,,,,,,,,,,,,175,188,196,222,236,246,50,71,,,,,,,,,,,,,,,,,,,,,,,,,,,,,,,,,,,,,,,,,,,,,,325Â±14.4
805,"Tejas, Karaman",,,,,,,,,,Internal,,0.0,0.0,0.0,0.0,0,0.0,0.0,0.0,0.0,0,0.0,0.0,0.0,25.0,0.0,0.0,0.0,0.0,0.0,0.0,51.0,0,0.0,0.0,0.0,0.0,0,0,0.0,0,0.0,0.0,0,24.0,0,0.0,0.0,0.0,0.0,20.0,0.0,20,0,0.0,20,0.0,20.0,0.0,0,1050.0,2.0,0,0.0,0,,,10.0,3,30,0.0,0.0,1,,,,25,500,10,,,,,,,,,,,,,,,,,,,,,,,,,,,,,,74,88,92,109,121,124,32,50,,,,,,,,,,,,,,,,,,,,,,,,,,,,,,,,,,,,,,,,,,,,,,477.74Â±10.7
806,"Tejas, Karaman",,,,,,,,,,Internal,,0.0,0.0,0.0,0.0,0,0.0,0.0,0.0,0.0,0,0.0,0.0,0.0,21.4,0.0,0.0,0.0,0.0,0.0,0.0,50.4,0,0.0,0.0,0.0,0.0,0,0,0.0,0,0.0,0.0,0,28.2,0,0.0,0.0,0.0,0.0,20.0,0.0,20,0,0.0,20,0.0,20.0,0.0,0,1050.0,2.0,0,0.0,0,,,10.0,3,30,0.0,0.0,1,,,,,,,,,,,,,,,,,,,,,,,,,,,,,,,,,,,,130,144,150,161,172,178,28,48,,,,,,,,,,,,,,,,,,,,,,,,,,,,,,,,,,,,,,,,,,,,,,
807,"Tejas, Karaman",,,,,,,,,,Internal,,0.0,0.0,0.0,0.0,0,0.0,0.0,0.0,0.0,0,0.0,0.0,0.0,20.8,0.0,0.0,0.0,0.0,0.0,0.0,50.3,0,0.0,0.0,0.0,0.0,0,0,0.0,0,0.0,0.0,0,28.9,0,0.0,0.0,0.0,0.0,20.0,0.0,20,0,0.0,20,0.0,20.0,0.0,0,1050.0,2.0,0,0.0,0,,,10.0,3,30,0.0,0.0,1,,,,,,,,,,,,,,,,,,,,,,,,,,,,,,,,,,,,182,196,204,212,222,226,22,44,,,,,,,,,,,,,,,,,,,,,,,,,,,,,,,,,,,,,,,,,,,,,,
808,"Tejas, Karaman",,,,,,,,,,Internal,,0.0,0.0,0.0,0.0,0,0.0,0.0,0.0,0.0,0,0.0,0.0,0.0,30.0,0.0,0.0,0.0,0.0,0.0,0.0,50.0,0,0.0,0.0,0.0,0.0,0,0,0.0,0,0.0,0.0,0,20.0,0,0.0,0.0,0.0,0.0,20.0,0.0,20,0,0.0,20,0.0,20.0,0.0,0,1050.0,2.0,0,0.0,0,,,10.0,3,30,0.0,0.0,1,,,,25,500,10,,,,,,,,,,,,,,,,,,,,,,,,,,,,,,498,513,516,543,560,568,52,70,,,,,,,,,,,,,,,,,,,,,,,,,,,,,,,,,,,,,,,,,,,,,,401.57Â±11.18
809,"Tejas, Karaman",,,,,,,,,,Internal,,0.0,0.0,0.0,0.0,0,0.0,0.0,0.0,0.0,0,0.0,0.0,0.0,10.0,0.0,0.0,0.0,0.0,0.0,0.0,50.0,0,0.0,0.0,0.0,0.0,0,0,0.0,0,0.0,0.0,0,40.0,0,0.0,0.0,0.0,0.0,20.0,0.0,20,0,0.0,20,0.0,20.0,0.0,0,1050.0,2.0,0,0.0,0,,,10.0,3,30,0.0,0.0,1,,,,25,500,10,,,,,,,,,,,,,,,,,,,,,,,,,,,,,,104,120,128,170,180,189,61,85,,,,,,,,,,,,,,,,,,,,,,,,,,,,,,,,,,,,,,,,,,,,,,299.8Â±9.17
810,"Tejas, Karaman",,,,,,,,,,Internal,,0.0,0.0,0.0,0.0,0,0.0,0.0,0.0,0.0,0,0.0,0.0,0.0,19.5,0.0,0.0,0.0,0.0,0.0,0.0,50.1,0,0.0,0.0,0.0,0.0,0,0,0.0,0,0.0,0.0,0,30.4,0,0.0,0.0,0.0,0.0,20.0,0.0,20,0,0.0,20,0.0,20.0,0.0,0,1050.0,2.0,0,0.0,0,,,10.0,3,30,0.0,0.0,1,,,,,,,,,,,,,,,,,,,,,,,,,,,,,,,,,,,,186,202,233,222,232,260,27,74,,,,,,,,,,,,,,,,,,,,,,,,,,,,,,,,,,,,,,,,,,,,,,
811,"Tejas, Karaman",,,,,,,,,,Internal,,0.0,0.0,0.0,0.0,0,0.0,0.0,0.0,0.0,0,0.0,0.0,0.0,18.1,0.0,0.0,0.0,0.0,0.0,0.0,49.9,0,0.0,0.0,0.0,0.0,0,0,0.0,0,0.0,0.0,0,32.0,0,0.0,0.0,0.0,0.0,20.0,0.0,20,0,0.0,20,0.0,20.0,0.0,0,1050.0,2.0,0,0.0,0,,,10.0,3,30,0.0,0.0,1,,,,,,,,,,,,,,,,,,,,,,,,,,,,,,,,,,,,229,246,260,278,294,303,43,74,,,,,,,,,,,,,,,,,,,,,,,,,,,,,,,,,,,,,,,,,,,,,,
812,"Tejas, Karaman",,,,,,,,,,Internal,,0.0,0.0,0.0,0.0,0,0.0,0.0,0.0,0.0,0,0.0,0.0,0.0,30.0,0.0,0.0,0.0,0.0,0.0,0.0,51.0,0,0.0,0.0,0.0,0.0,0,0,0.0,0,0.0,0.0,0,19.0,0,0.0,0.0,0.0,0.0,20.0,0.0,20,0,0.0,20,0.0,20.0,0.0,0,1050.0,2.0,0,0.0,0,,,10.0,3,30,0.0,0.0,1,,,,25,500,10,,,,,,,,,,,,,,,,,,,,,,,,,,,,,,350,367,396,438,475,525,129,175,,,,,,,,,,,,,,,,,,,,,,,,,,,,,,,,,,,,,,,,,,,,,,318Â±11.45
813,"Demblon, Karaman",,,,,,,,,,Internal,,0.0,0.0,0.0,0.0,0,0.0,0.0,0.0,0.0,0,0.0,0.0,0.0,17.0,0.0,0.0,0.0,0.0,0.0,0.0,50.6,0,0.0,0.0,0.0,0.0,0,0,0.0,0,0.0,0.0,0,32.4,0,0.0,0.0,0.0,0.0,20.0,0.0,20,0,0.0,20,0.0,20.0,0.0,0,550.0,3.0,0,0.0,0,,,10.0,3,30,0.0,0.0,1,,,,,,,,,,,,,,,,,,,,,,,,,,,,,,,,,,,,6,23,58,59,97,104,46,98,,,,,,,,,,,,,,,,,,,,,,,,,,,,,,,,,,,,,,,,,,,,,,
814,"Young, Karaman",,,,,,,,,,Internal,Ni50.3TiHf20-ATI-ASR,0.0,0.0,0.0,0.0,0,0.0,0.0,0.0,0.0,0,0.0,0.0,0.0,20.0,0.0,0.0,0.0,0.0,0.0,0.0,50.3,0,0.0,0.0,0.0,0.0,0,0,0.0,0,0.0,0.0,0,29.7,0,0.0,0.0,0.0,0.0,20.0,0.0,20,0,0.0,20,0.0,20.0,0.0,0,20.0,0.0,0,0.0,0,,,10.0,3,30,0.0,0.0,1,,,,25,500 g,,,,,,,,,,,,,,,,,,,,,,,,,,,,,,,171.07,188.77,216.03,210.54,238.95,268.37,52.34,97.3,,,,,,,,,,,,,,,,,,,,,,,,,,,,,,,,,,,,,,,,,,,,,,
815,"Young, Karaman",,,,,,,,,,Internal,Ni50.3TiHf20-ATI-SHT-DSC-021,0.0,0.0,0.0,0.0,0,0.0,0.0,0.0,0.0,0,0.0,0.0,0.0,20.0,0.0,0.0,0.0,0.0,0.0,0.0,50.3,0,0.0,0.0,0.0,0.0,0,0,0.0,0,0.0,0.0,0,29.7,0,0.0,0.0,0.0,0.0,20.0,0.0,20,0,0.0,20,0.0,20.0,0.0,0,900.0,1.0,0,0.0,0,,,10.0,3,30,0.0,0.0,1,,,,25,500 g,,,,,,,,,,,,,,,,,,,,,,,,,,,,,,,54.11,71.99,81.29,100.58,113.48,122.5,41.21,68.39,,,,,,,,,,,,,,,,,,,,,,,,,,,,,,,,,,,,,,,,,,,,,,
816,"Tejas, Karaman",,,,,,,,,,Internal,,0.0,0.0,0.0,0.0,0,0.0,0.0,0.0,0.0,0,0.0,0.0,0.0,25.0,0.0,0.0,0.0,0.0,0.0,0.0,51.2,0,0.0,0.0,0.0,0.0,0,0,0.0,0,0.0,0.0,0,23.8,0,0.0,0.0,0.0,0.0,20.0,0.0,20,0,0.0,20,0.0,20.0,0.0,0,1050.0,2.0,0,0.0,0,,,10.0,3,30,0.0,0.0,1,,,,,,,,,,,,,,,,,,,,,,,,,,,,,,,,,,,,-60,-42,-40,20,30,48,88,108,,,,,,,,,,,,,,,,,,,,,,,,,,,,,,,,,,,,,,,,,,,,,,
817,"Demblon, Karaman",,,,,,,,,,Internal,,0.0,0.0,0.0,0.0,0,0.0,0.0,0.0,0.0,0,0.0,0.0,0.0,16.0,0.0,0.0,0.0,0.0,0.0,0.0,50.5,0,0.0,0.0,0.0,0.0,0,0,0.0,0,0.0,0.0,0,33.5,0,0.0,0.0,0.0,0.0,20.0,0.0,20,0,0.0,20,0.0,20.0,0.0,0,1050.0,2.0,0,0.0,0,,,10.0,3,30,0.0,0.0,1,,,,,,,,,,,,,,,,,,,,,,,,,,,,,,,,,,,,-38,-19,1,31,48,54,53,92,,,,,,,,,,,,,,,,,,,,,,,,,,,,,,,,,,,,,,,,,,,,,,
818,"Tejas, Karaman",,,,,,,,,,Internal,,0.0,0.0,0.0,0.0,0,0.0,0.0,0.0,0.0,0,0.0,0.0,0.0,15.0,0.0,0.0,0.0,0.0,0.0,0.0,50.0,0,0.0,0.0,0.0,0.0,0,0,0.0,0,0.0,0.0,0,35.0,0,0.0,0.0,0.0,0.0,20.0,0.0,20,0,0.0,20,0.0,20.0,0.0,0,1050.0,2.0,0,0.0,0,,,10.0,3,30,0.0,0.0,1,,,,25,500,10,,,,,,,,,,,,,,,,,,,,,,,,,,,,,,174,194,205,230,241,250,45,76,,,,,,,,,,,,,,,,,,,,,,,,,,,,,,,,,,,,,,,,,,,,,,477.27Â±8.27
819,"Tejas, Karaman",,,,,,,,,,Internal,,0.0,0.0,0.0,0.0,0,0.0,0.0,0.0,0.0,0,0.0,0.0,0.0,25.0,0.0,0.0,0.0,0.0,0.0,0.0,49.8,0,0.0,0.0,0.0,0.0,0,0,0.0,0,0.0,0.0,0,25.2,0,0.0,0.0,0.0,0.0,20.0,0.0,20,0,0.0,20,0.0,20.0,0.0,0,1050.0,2.0,0,0.0,0,,,10.0,3,30,0.0,0.0,1,,,,25,500,10,,,,,,,,,,,,,,,,,,,,,,,,,,,,,,378,399,406,425,435,441,35,63,,,,,,,,,,,,,,,,,,,,,,,,,,,,,,,,,,,,,,,,,,,,,,259.91Â±21.07
820,"Demblon, Karaman",,,,,,,,,,Internal,,0.0,0.0,0.0,0.0,0,0.0,0.0,0.0,0.0,0,0.0,0.0,0.0,19.0,0.0,0.0,0.0,0.0,0.0,0.0,50.6,0,0.0,0.0,0.0,0.0,0,0,0.0,0,0.0,0.0,0,30.4,0,0.0,0.0,0.0,0.0,20.0,0.0,20,0,0.0,20,0.0,20.0,0.0,0,1050.0,2.0,0,0.0,0,,,10.0,3,30,0.0,0.0,1,,,,,,,,,,,,,,,,,,,,,,,,,,,,,,,,,,,,-31,-10,2,24,50,61,59,92,,,,,,,,,,,,,,,,,,,,,,,,,,,,,,,,,,,,,,,,,,,,,,
821,"Tejas, Karaman",,,,,,,,,,Internal,,0.0,0.0,0.0,0.0,0,0.0,0.0,0.0,0.0,0,0.0,0.0,0.0,10.0,0.0,0.0,0.0,0.0,0.0,0.0,49.8,0,0.0,0.0,0.0,0.0,0,0,0.0,0,0.0,0.0,0,40.2,0,0.0,0.0,0.0,0.0,20.0,0.0,20,0,0.0,20,0.0,20.0,0.0,0,1050.0,2.0,0,0.0,0,,,10.0,3,30,0.0,0.0,1,,,,25,500,10,,,,,,,,,,,,,,,,,,,,,,,,,,,,,,98,120,128,151,181,190,62,92,,,,,,,,,,,,,,,,,,,,,,,,,,,,,,,,,,,,,,,,,,,,,,298.02Â±13.
822,"Tejas, Karaman",,,,,,,,,,Internal,,0.0,0.0,0.0,0.0,0,0.0,0.0,0.0,0.0,0,0.0,0.0,0.0,22.5,0.0,0.0,0.0,0.0,0.0,0.0,50.2,0,0.0,0.0,0.0,0.0,0,0,0.0,0,0.0,0.0,0,27.3,0,0.0,0.0,0.0,0.0,20.0,0.0,20,0,0.0,20,0.0,20.0,0.0,0,1050.0,2.0,0,0.0,0,,,10.0,3,30,0.0,0.0,1,,,,,,,,,,,,,,,,,,,,,,,,,,,,,,,,,,,,338,360,378,380,396,412,34,74,,,,,,,,,,,,,,,,,,,,,,,,,,,,,,,,,,,,,,,,,,,,,,
823,"Demblon, Karaman",,,,,,,,,,Internal,,0.0,0.0,0.0,0.0,0,0.0,0.0,0.0,0.0,0,0.0,0.0,0.0,19.0,0.0,0.0,0.0,0.0,0.0,0.0,50.6,0,0.0,0.0,0.0,0.0,0,0,0.0,0,0.0,0.0,0,30.4,0,0.0,0.0,0.0,0.0,20.0,0.0,20,0,0.0,20,0.0,20.0,0.0,0,1050.0,24.0,0,0.0,0,,,10.0,3,30,0.0,0.0,1,,,,,,,,,,,,,,,,,,,,,,,,,,,,,,,,,,,,4,27,32,53,66,72,40,68,,,,,,,,,,,,,,,,,,,,,,,,,,,,,,,,,,,,,,,,,,,,,,
824,"Tejas, Karaman",,,,,,,,,,Internal,,0.0,0.0,0.0,0.0,0,0.0,0.0,0.0,0.0,0,0.0,0.0,0.0,15.0,0.0,0.0,0.0,0.0,0.0,0.0,50.3,0,0.0,0.0,0.0,0.0,0,0,0.0,0,0.0,0.0,0,34.7,0,0.0,0.0,0.0,0.0,20.0,0.0,20,0,0.0,20,0.0,20.0,0.0,0,1050.0,2.0,0,0.0,0,,,10.0,3,30,0.0,0.0,1,,,,25,500,10,,,,,173,,3.0794978,,,Pm3m,,,,,,,30,P21/m,3.1499,4.10166,4.686594,101.3551,,,,,,,,105,128,144,158,177,184,40,79,,,,,,,,,,,,,,,,,,,,,,,,,,,,,,,,,,,,,,,,,,,,,,362.08Â±9.475
825,"Tejas, Karaman",,,,,,,,,,Internal,,0.0,0.0,0.0,0.0,0,0.0,0.0,0.0,0.0,0,0.0,0.0,0.0,10.0,0.0,0.0,0.0,0.0,0.0,0.0,50.3,0,0.0,0.0,0.0,0.0,0,0,0.0,0,0.0,0.0,0,39.7,0,0.0,0.0,0.0,0.0,20.0,0.0,20,0,0.0,20,0.0,20.0,0.0,0,1050.0,2.0,0,0.0,0,,,10.0,3,30,0.0,0.0,1,,,,25,500,10,,,,,173,,3.05832,,,Pm3m,,,,,,,30,P21/m,2.9825799,4.0951891,4.7585936,100.4491,,,,,,,,22,46,52,68,101,126,74,104,,,,,,,,,,,,,,,,,,,,,,,,,,,,,,,,,,,,,,,,,,,,,,317.71Â±10.31
826,"Tejas, Karaman",,,,,,,,,,Internal,,0.0,0.0,0.0,0.0,0,0.0,0.0,0.0,0.0,0,0.0,0.0,0.0,30.0,0.0,0.0,0.0,0.0,0.0,0.0,51.2,0,0.0,0.0,0.0,0.0,0,0,0.0,0,0.0,0.0,0,18.8,0,0.0,0.0,0.0,0.0,20.0,0.0,20,0,0.0,20,0.0,20.0,0.0,0,1050.0,2.0,0,0.0,0,,,10.0,3,30,0.0,0.0,1,,,,,,,,,,,,,,,,,,,,,,,,,,,,,,,,,,,,106,130,140,136,152,162,22,56,,,,,,,,,,,,,,,,,,,,,,,,,,,,,,,,,,,,,,,,,,,,,,
827,"Tejas, Karaman",,,,,,,,,,Internal,,0.0,0.0,0.0,0.0,0,0.0,0.0,0.0,0.0,0,0.0,0.0,0.0,30.0,0.0,0.0,0.0,0.0,0.0,0.0,49.8,0,0.0,0.0,0.0,0.0,0,0,0.0,0,0.0,0.0,0,20.2,0,0.0,0.0,0.0,0.0,20.0,0.0,20,0,0.0,20,0.0,20.0,0.0,0,1050.0,2.0,0,0.0,0,,,10.0,3,30,0.0,0.0,1,,,,25,500,10,,,,,,,,,,,,,,,,,,,,,,,,,,,,,,485,509,519,541,566,581,62,96,,,,,,,,,,,,,,,,,,,,,,,,,,,,,,,,,,,,,,,,,,,,,,364.07Â±14.2
828,"Tejas, Karaman",,,,,,,,,,Internal,,0.0,0.0,0.0,0.0,0,0.0,0.0,0.0,0.0,0,0.0,0.0,0.0,5.0,0.0,0.0,0.0,0.0,0.0,0.0,50.3,0,0.0,0.0,0.0,0.0,0,0,0.0,0,0.0,0.0,0,44.7,0,0.0,0.0,0.0,0.0,20.0,0.0,20,0,0.0,20,0.0,20.0,0.0,0,1050.0,2.0,0,0.0,0,,,10.0,3,30,0.0,0.0,1,,,,25,500,10,,,,,140,,3.03765,,,Pm3m,,,,,,,30,P21/m,2.96226,4.1095,4.752,99.5,,,,,,,,2,26,41,48,82,103,62,101,,,,,,,,,,,,,,,,,,,,,,,,,,,,,,,,,,,,,,,,,,,,,,238.97Â±5.814
829,"Tejas, Karaman",,,,,,,,,,Internal,,0.0,0.0,0.0,0.0,0,0.0,0.0,0.0,0.0,0,0.0,0.0,0.0,5.0,0.0,0.0,0.0,0.0,0.0,0.0,50.0,0,0.0,0.0,0.0,0.0,0,0,0.0,0,0.0,0.0,0,45.0,0,0.0,0.0,0.0,0.0,20.0,0.0,20,0,0.0,20,0.0,20.0,0.0,0,1050.0,2.0,0,0.0,0,,,10.0,3,30,0.0,0.0,1,,,,25,500,10,,,,,,,,,,,,,,,,,,,,,,,,,,,,,,52,77,88,107,135,142,54,90,,,,,,,,,,,,,,,,,,,,,,,,,,,,,,,,,,,,,,,,,,,,,,238.83Â±9.87
830,"Tejas, Karaman",,,,,,,,,,Internal,,0.0,0.0,0.0,0.0,0,0.0,0.0,0.0,0.0,0,0.0,0.0,0.0,5.0,0.0,0.0,0.0,0.0,0.0,0.0,49.8,0,0.0,0.0,0.0,0.0,0,0,0.0,0,0.0,0.0,0,45.2,0,0.0,0.0,0.0,0.0,20.0,0.0,20,0,0.0,20,0.0,20.0,0.0,0,1050.0,2.0,0,0.0,0,,,10.0,3,30,0.0,0.0,1,,,,25,500,10,,,,,,,,,,,,,,,,,,,,,,,,,,,,,,45,70,81,93,132,139,58,94,,,,,,,,,,,,,,,,,,,,,,,,,,,,,,,,,,,,,,,,,,,,,,235.5Â±9.07
831,"Demblon, Karaman",,,,,,,,,,Internal,,0.0,0.0,0.0,0.0,0,0.0,0.0,0.0,0.0,0,0.0,0.0,0.0,19.0,0.0,0.0,0.0,0.0,0.0,0.0,50.6,0,0.0,0.0,0.0,0.0,0,0,0.0,0,0.0,0.0,0,30.4,0,0.0,0.0,0.0,0.0,20.0,0.0,20,0,0.0,20,0.0,20.0,0.0,0,20.0,0.0,0,0.0,0,,,10.0,3,30,0.0,0.0,1,,,,,,,,,,,,,,,,,,,,,,,,,,,,,,,,,,,,7,33,74,63,79,97,23,90,,,,,,,,,,,,,,,,,,,,,,,,,,,,,,,,,,,,,,,,,,,,,,
832,"Demblon, Karaman",,,,,,,,,,Internal,,0.0,0.0,0.0,0.0,0,0.0,0.0,0.0,0.0,0,0.0,0.0,0.0,16.0,0.0,0.0,0.0,0.0,0.0,0.0,50.7,0,0.0,0.0,0.0,0.0,0,0,0.0,0,0.0,0.0,0,33.3,0,0.0,0.0,0.0,0.0,20.0,0.0,20,0,0.0,20,0.0,20.0,0.0,0,1050.0,2.0,0,0.0,0,,,10.0,3,30,0.0,0.0,1,,,,,,,,,,,,,,,,,,,,,,,,,,,,,,,,,,,,-113,-87,-43,-18,-4,13,56,126,,,,,,,,,,,,,,,,,,,,,,,,,,,,,,,,,,,,,,,,,,,,,,
833,"Tejas, Karaman",,,,,,,,,,Internal,,0.0,0.0,0.0,0.0,0,0.0,0.0,0.0,0.0,0,0.0,0.0,0.0,5.0,0.0,0.0,0.0,0.0,0.0,0.0,50.7,0,0.0,0.0,0.0,0.0,0,0,0.0,0,0.0,0.0,0,44.3,0,0.0,0.0,0.0,0.0,20.0,0.0,20,0,0.0,20,0.0,20.0,0.0,0,1050.0,2.0,0,0.0,0,,,10.0,3,30,0.0,0.0,1,,,,25,500,10,,,,,,,,,,,,,,,,,,,,,,,,,,,,,,-48,-20,-10,-4,16,48,58,96,,,,,,,,,,,,,,,,,,,,,,,,,,,,,,,,,,,,,,,,,,,,,,246.29Â±8.79
834,"Demblon, Karaman",,,,,,,,,,Internal,,0.0,0.0,0.0,0.0,0,0.0,0.0,0.0,0.0,0,0.0,0.0,0.0,17.0,0.0,0.0,0.0,0.0,0.0,0.0,50.6,0,0.0,0.0,0.0,0.0,0,0,0.0,0,0.0,0.0,0,32.4,0,0.0,0.0,0.0,0.0,20.0,0.0,20,0,0.0,20,0.0,20.0,0.0,0,1050.0,2.0,0,0.0,0,,,10.0,3,30,0.0,0.0,1,,,,,,,,,,,,,,,,,,,,,,,,,,,,,,,,,,,,-87,-59,-47,10,38,42,89,129,,,,,,,,,,,,,,,,,,,,,,,,,,,,,,,,,,,,,,,,,,,,,,
835,"Tejas, Karaman",,,,,,,,,,Internal,,0.0,0.0,0.0,0.0,0,0.0,0.0,0.0,0.0,0,0.0,0.0,0.0,20.0,0.0,0.0,0.0,0.0,0.0,0.0,50.7,0,0.0,0.0,0.0,0.0,0,0,0.0,0,0.0,0.0,0,29.3,0,0.0,0.0,0.0,0.0,20.0,0.0,20,0,0.0,20,0.0,20.0,0.0,0,1050.0,2.0,0,0.0,0,,,10.0,3,30,0.0,0.0,1,,,,25,500,10,,,,,,,,,,,,,,,,,,,,,,,,,,,,,,98,128,142,133,153,170,28,72,,,,,,,,,,,,,,,,,,,,,,,,,,,,,,,,,,,,,,,,,,,,,,342.51Â±12.06
836,"Demblon, Karaman",,,,,,,,,,Internal,,0.0,0.0,0.0,0.0,0,0.0,0.0,0.0,0.0,0,0.0,0.0,0.0,16.0,0.0,0.0,0.0,0.0,0.0,0.0,50.5,0,0.0,0.0,0.0,0.0,0,0,0.0,0,0.0,0.0,0,33.5,0,0.0,0.0,0.0,0.0,20.0,0.0,20,0,0.0,20,0.0,20.0,0.0,0,20.0,0.0,0,0.0,0,,,10.0,3,30,0.0,0.0,1,,,,,,,,,,,,,,,,,,,,,,,,,,,,,,,,,,,,-48,-18,-1,2,42,61,62,109,,,,,,,,,,,,,,,,,,,,,,,,,,,,,,,,,,,,,,,,,,,,,,
837,"Tejas, Karaman",,,,,,,,,,Internal,,0.0,0.0,0.0,0.0,0,0.0,0.0,0.0,0.0,0,0.0,0.0,0.0,5.0,0.0,0.0,0.0,0.0,0.0,0.0,50.4,0,0.0,0.0,0.0,0.0,0,0,0.0,0,0.0,0.0,0,44.6,0,0.0,0.0,0.0,0.0,20.0,0.0,20,0,0.0,20,0.0,20.0,0.0,0,1050.0,2.0,0,0.0,0,,,10.0,3,30,0.0,0.0,1,,,,,,,,,,,,,,,,,,,,,,,,,,,,,,,,,,,,-34,-4,14,12,40,80,66,114,,,,,,,,,,,,,,,,,,,,,,,,,,,,,,,,,,,,,,,,,,,,,,
838,"Demblon, Karaman",,,,,,,,,,Internal,,0.0,0.0,0.0,0.0,0,0.0,0.0,0.0,0.0,0,0.0,0.0,0.0,17.0,0.0,0.0,0.0,0.0,0.0,0.0,50.7,0,0.0,0.0,0.0,0.0,0,0,0.0,0,0.0,0.0,0,32.3,0,0.0,0.0,0.0,0.0,20.0,0.0,20,0,0.0,20,0.0,20.0,0.0,0,1050.0,2.0,0,0.0,0,,,10.0,3,30,0.0,0.0,1,,,,,,,,,,,,,,,,,,,,,,,,,,,,,,,,,,,,-97,-67,-10,-19,9,23,33,120,,,,,,,,,,,,,,,,,,,,,,,,,,,,,,,,,,,,,,,,,,,,,,
839,"Demblon, Karaman",,,,,,,,,,Internal,,0.0,0.0,0.0,0.0,0,0.0,0.0,0.0,0.0,0,0.0,0.0,0.0,19.0,0.0,0.0,0.0,0.0,0.0,0.0,50.6,0,0.0,0.0,0.0,0.0,0,0,0.0,0,0.0,0.0,0,30.4,0,0.0,0.0,0.0,0.0,20.0,0.0,20,0,0.0,20,0.0,20.0,0.0,0,1050.0,2.0,0,0.0,0,,,10.0,3,30,0.0,0.0,1,,,,,,,,,,,,,,,,,,,,,,,,,,,,,,,,,,,,-1,30,49,59,80,98,49,99,,,,,,,,,,,,,,,,,,,,,,,,,,,,,,,,,,,,,,,,,,,,,,
