Repository: sinazadeh/CatBoost-SMAs

# CatBoost SMAs
This repository contains a sample implementation of using CatBoost for building a surrogate model for transformation temperatures of Shape Memory Alloys (SMAs). The sample code (found in [main.py](main.py)) showcases how CatBoost can be used to model this data and make predictions with a high degree of accuracy. The accompanying [raw_data.csv](raw_data.csv) file contains 4899 data points that can be used to train and validate the model. This data can also serve as a reference for researchers looking to explore the use of CatBoost in this particular field.

File: raw_data.csv (part 11 of 67)
termediate_a_(A),Micro_Intermediate_b,Micro_Intermediate_c,Micro_Intermediate_Space_Group,Micro_Martensite_Test_Temperature_Above_Af(Temp-Af),Micro_Martensite_Structure,Micro_Martensite_a_(A),Micro_Martensite_b,Micro_Martensite_c,Micro_Martensite_Beta,Micro_Martensite_Space_Group,Micro_Martensite_Sub-structure,Micro_Precipitate_Test_Temperature,Micro_Precipitate_Structure,Micro_Precipitate_Volume_Fraction,NeedsAttention,SME_Transforms,SME_Mf,SME_Mp,SME_Ms,SME_As,SME_Ap,SME_Af,SME_Thermal_Hysteresis,SME_Transformation_Range,SME_RfM,SME_RfA,SME_dH(MA)(J/g),SME_dH(AM)(J/g),SME_dH(AR)(J/G),SME_dS(MA)(J/kgK),SME_dS(AM)(J/kgK),SME_dS(AR)(J/kgK),SME_epsilonAct(%),SME_epsilonIrr(%),SME_Failure(FatigueTest),SME_Bend_Recovery(%),SE_R.Strain(%),SE_Strain_Max(%),SE_Stress_Max(MPa),SE_Mf_Stress,SE_Ms_Stress,SE_As_Stress,SE_Af_Stress,SE_M_Yield,SE_A_Yield,MSME_Magnetization (emu/g),MSME_Magnetization Change (AM)(emu/g),MSME_Magnetization Change (MA)(emu/g),MSME_Mf Temp (Â°C),MSME_Mf Mag (emu/g),MSME_Mp Temp (Â°C),MSME_Mp Mag (emu/g),MSME_Ms_Temp(C),MSME_Ms_Mag(emu/g),MSME_Direct average rate (emu/gÂ°C),MSME_Direct_integrated_magnetization_change(emu/g),MSME_As_Temp(C),MSME_As_Mag(emu/g),MSME_Ap_Temp (C),MSME_Ap_Mag(emu/g),MSME_Af_Temp (C),MSME_Af_Mag(emu/g),MSME_Reverse_average_rate(emu/gC),MSME_Reverse_integrated_magnetization_change(emu/g),MSME_Direct_MT_range(C),MSME_Reverse_MT_range(C),MSME_Hysteresis(C),MSME_Estimated_entropy_difference_(J/kg*K),"MSME_Tc(DSC)-Ms(SQUID,0.05T)",Hard_VHN
840,"Tejas, Karaman",,,,,,,,,,Internal,,0.0,0.0,0.0,0.0,0,0.0,0.0,0.0,0.0,0,0.0,0.0,0.0,19.0,0.0,0.0,0.0,0.0,0.0,0.0,50.0,0,0.0,0.0,0.0,0.0,0,0,0.0,0,0.0,0.0,0,31.0,0,0.0,0.0,0.0,0.0,20.0,0.0,20,0,0.0,20,0.0,20.0,0.0,0,1050.0,2.0,0,0.0,0,,,10.0,3,30,0.0,0.0,1,,,,,,,,,,,,,,,,,,,,,,,,,,,,,,,,,,,,153,185,212,194,218,239,27,86,,,,,,,,,,,,,,,,,,,,,,,,,,,,,,,,,,,,,,,,,,,,,,
841,"Joel, Karaman",,,,,,,,,,Internal,,0.0,0.0,0.0,0.0,0,0.0,0.0,0.0,0.0,0,0.0,0.0,0.0,20.0,0.0,0.0,0.0,0.0,0.0,0.0,50.3,0,0.0,0.0,0.0,0.0,0,0,0.0,0,0.0,0.0,0,29.7,0,0.0,0.0,0.0,0.0,20.0,0.0,20,0,0.0,20,0.0,20.0,0.0,0,800.0,1.0,0,0.0,0,,,10.0,1,30,0.0,0.0,1,,,,,,,,,,,,,,,,,,,,,,,,,,,,,,,,,,,,-33,,-28,32,,46,74,79,,,,,,,,,,,,,,,,,,,,,,,,,,,,,,,,,,,,,,,,,,,,,,
842,"Tejas, Karaman",,,,,,,,,,Internal,,0.0,0.0,0.0,0.0,0,0.0,0.0,0.0,0.0,0,0.0,0.0,0.0,1.5,0.0,0.0,0.0,0.0,0.0,0.0,51.0,0,0.0,0.0,0.0,0.0,0,0,0.0,0,0.0,0.0,0,47.5,0,0.0,0.0,0.0,0.0,20.0,0.0,20,0,0.0,20,0.0,20.0,0.0,0,1050.0,2.0,0,0.0,0,,,10.0,3,30,0.0,0.0,1,,,,25,500,10,,,,,,,,,,,,,,,,,,,,,,,,,,,,,,-134,-101,-97,-80,-62,-51,46,83,,,,,,,,,,,,,,,,,,,,,,,,,,,,,,,,,,,,,,,,,,,,,,433.54Â±12.38
843,"Tejas, Karaman",,,,,,,,,,Internal,,0.0,0.0,0.0,0.0,0,0.0,0.0,0.0,0.0,0,0.0,0.0,0.0,25.0,0.0,0.0,0.0,0.0,0.0,0.0,50.7,0,0.0,0.0,0.0,0.0,0,0,0.0,0,0.0,0.0,0,24.3,0,0.0,0.0,0.0,0.0,20.0,0.0,20,0,0.0,20,0.0,20.0,0.0,0,1050.0,2.0,0,0.0,0,,,10.0,3,30,0.0,0.0,1,,,,25,500,10,,,,,,,,,,,,,,,,,,,,,,,,,,,,,,214,248,263,274,310,334,71,120,,,,,,,,,,,,,,,,,,,,,,,,,,,,,,,,,,,,,,,,,,,,,,372.34Â±788
844,"Tejas, Karaman",,,,,,,,,,Internal,,0.0,0.0,0.0,0.0,0,0.0,0.0,0.0,0.0,0,0.0,0.0,0.0,18.2,0.0,0.0,0.0,0.0,0.0,0.0,50.3,0,0.0,0.0,0.0,0.0,0,0,0.0,0,0.0,0.0,0,31.5,0,0.0,0.0,0.0,0.0,20.0,0.0,20,0,0.0,20,0.0,20.0,0.0,0,1050.0,2.0,0,0.0,0,,,10.0,3,30,0.0,0.0,1,,,,,,,,,,,,,,,,,,,,,,,,,,,,,,,,,,,,88,122,148,126,155,182,34,94,,,,,,,,,,,,,,,,,,,,,,,,,,,,,,,,,,,,,,,,,,,,,,
845,"Demblon, Karaman",,,,,,,,,,Internal,,0.0,0.0,0.0,0.0,0,0.0,0.0,0.0,0.0,0,0.0,0.0,0.0,16.0,0.0,0.0,0.0,0.0,0.0,0.0,50.5,0,0.0,0.0,0.0,0.0,0,0,0.0,0,0.0,0.0,0,33.5,0,0.0,0.0,0.0,0.0,20.0,0.0,20,0,0.0,20,0.0,20.0,0.0,0,1050.0,2.0,0,0.0,0,,,10.0,3,30,0.0,0.0,1,,,,,,,,,,,,,,,,,,,,,,,,,,,,,,,,,,,,-3,32,37,59,86,87,50,90,,,,,,,,,,,,,,,,,,,,,,,,,,,,,,,,,,,,,,,,,,,,,,
846,"Demblon, Karaman",,,,,,,,,,Internal,,0.0,0.0,0.0,0.0,0,0.0,0.0,0.0,0.0,0,0.0,0.0,0.0,16.0,0.0,0.0,0.0,0.0,0.0,0.0,50.5,0,0.0,0.0,0.0,0.0,0,0,0.0,0,0.0,0.0,0,33.5,0,0.0,0.0,0.0,0.0,20.0,0.0,20,0,0.0,20,0.0,20.0,0.0,0,550.0,3.0,0,0.0,0,,,10.0,3,30,0.0,0.0,1,,,,,,,,,,,,,,,,,,,,,,,,,,,,,,,,,,,,33,69,77,102,117,123,46,90,,,,,,,,,,,,,,,,,,,,,,,,,,,,,,,,,,,,,,,,,,,,,,
847,"Tejas, Karaman",,,,,,,,,,Internal,,0.0,0.0,0.0,0.0,0,0.0,0.0,0.0,0.0,0,0.0,0.0,0.0,15.0,0.0,0.0,0.0,0.0,0.0,0.0,50.7,0,0.0,0.0,0.0,0.0,0,0,0.0,0,0.0,0.0,0,34.3,0,0.0,0.0,0.0,0.0,20.0,0.0,20,0,0.0,20,0.0,20.0,0.0,0,1050.0,2.0,0,0.0,0,,,10.0,3,30,0.0,0.0,1,,,,25,500,10,,,,,,,,,,,,,,,,,,,,,,,,,,,,,,-18,22,26,41,66,76,50,94,,,,,,,,,,,,,,,,,,,,,,,,,,,,,,,,,,,,,,,,,,,,,,394.56Â±19
848,"Tejas, Karaman",,,,,,,,,,Internal,,0.0,0.0,0.0,0.0,0,0.0,0.0,0.0,0.0,0,0.0,0.0,0.0,30.0,0.0,0.0,0.0,0.0,0.0,0.0,50.3,0,0.0,0.0,0.0,0.0,0,0,0.0,0,0.0,0.0,0,19.7,0,0.0,0.0,0.0,0.0,20.0,0.0,20,0,0.0,20,0.0,20.0,0.0,0,1050.0,2.0,0,0.0,0,,,10.0,3,30,0.0,0.0,1,,,,25,500,10,,,,,,,,,,,,,,,,,,,,,,,,,,,,,,413,453,487,583,610,622,135,209,,,,,,,,,,,,,,,,,,,,,,,,,,,,,,,,,,,,,,,,,,,,,,422.41Â±15.21
849,"Demblon, Karaman",,,,,,,,,,Internal,,0.0,0.0,0.0,0.0,0,0.0,0.0,0.0,0.0,0,0.0,0.0,0.0,16.0,0.0,0.0,0.0,0.0,0.0,0.0,50.5,0,0.0,0.0,0.0,0.0,0,0,0.0,0,0.0,0.0,0,33.5,0,0.0,0.0,0.0,0.0,20.0,0.0,20,0,0.0,20,0.0,20.0,0.0,0,1050.0,2.0,0,0.0,0,,,10.0,3,30,0.0,0.0,1,,,,,,,,,,,,,,,,,,,,,,,,,,,,,,,,,,,,1,42,51,62,84,96,45,95,,,,,,,,,,,,,,,,,,,,,,,,,,,,,,,,,,,,,,,,,,,,,,
850,"Tejas, Karaman",,,,,,,,,,Internal,,0.0,0.0,0.0,0.0,0,0.0,0.0,0.0,0.0,0,0.0,0.0,0.0,20.0,0.0,0.0,0.0,0.0,0.0,0.0,50.0,0,0.0,0.0,0.0,0.0,0,0,0.0,0,0.0,0.0,0,30.0,0,0.0,0.0,0.0,0.0,20.0,0.0,20,0,0.0,20,0.0,20.0,0.0,0,1050.0,2.0,0,0.0,0,,,10.0,3,30,0.0,0.0,1,,,,25,500,10,,,,,,,,,,,,,,,,,,,,,,,,,,,,,,244,291,298,312,330,334,36,90,,,,,,,,,,,,,,,,,,,,,,,,,,,,,,,,,,,,,,,,,,,,,,326.6Â±6.19
851,"Demblon, Karaman",,,,,,,,,,Internal,,0.0,0.0,0.0,0.0,0,0.0,0.0,0.0,0.0,0,0.0,0.0,0.0,16.0,0.0,0.0,0.0,0.0,0.0,0.0,50.5,0,0.0,0.0,0.0,0.0,0,0,0.0,0,0.0,0.0,0,33.5,0,0.0,0.0,0.0,0.0,20.0,0.0,20,0,0.0,20,0.0,20.0,0.0,0,20.0,0.0,0,0.0,0,,,10.0,3,30,0.0,0.0,1,,,,,,,,,,,,,,,,,,,,,,,,,,,,,,,,,,,,32,80,95,80,123,137,42,105,,,,,,,,,,,,,,,,,,,,,,,,,,,,,,,,,,,,,,,,,,,,,,
852,"Tejas, Karaman",,,,,,,,,,Internal,,0.0,0.0,0.0,0.0,0,0.0,0.0,0.0,0.0,0,0.0,0.0,0.0,21.3,0.0,0.0,0.0,0.0,0.0,0.0,50.6,0,0.0,0.0,0.0,0.0,0,0,0.0,0,0.0,0.0,0,28.1,0,0.0,0.0,0.0,0.0,20.0,0.0,20,0,0.0,20,0.0,20.0,0.0,0,1050.0,2.0,0,0.0,0,,,10.0,3,30,0.0,0.0,1,,,,,,,,,,,,,,,,,,,,,,,,,,,,,,,,,,,,50,98,126,78,122,152,26,102,,,,,,,,,,,,,,,,,,,,,,,,,,,,,,,,,,,,,,,,,,,,,,
853,"Demblon, Karaman",,,,,,,,,,Internal,,0.0,0.0,0.0,0.0,0,0.0,0.0,0.0,0.0,0,0.0,0.0,0.0,16.0,0.0,0.0,0.0,0.0,0.0,0.0,50.6,0,0.0,0.0,0.0,0.0,0,0,0.0,0,0.0,0.0,0,33.4,0,0.0,0.0,0.0,0.0,20.0,0.0,20,0,0.0,20,0.0,20.0,0.0,0,1050.0,2.0,0,0.0,0,,,10.0,3,30,0.0,0.0,1,,,,,,,,,,,,,,,,,,,,,,,,,,,,,,,,,,,,-51,-3,34,28,83,104,70,155,,,,,,,,,,,,,,,,,,,,,,,,,,,,,,,,,,,,,,,,,,,,,,
854,"Tejas, Karaman",,,,,,,,,,Internal,,0.0,0.0,0.0,0.0,0,0.0,0.0,0.0,0.0,0,0.0,0.0,0.0,10.0,0.0,0.0,0.0,0.0,0.0,0.0,50.7,0,0.0,0.0,0.0,0.0,0,0,0.0,0,0.0,0.0,0,39.3,0,0.0,0.0,0.0,0.0,20.0,0.0,20,0,0.0,20,0.0,20.0,0.0,0,1050.0,2.0,0,0.0,0,,,10.0,3,30,0.0,0.0,1,,,,25,500,10,,,,,,,,,,,,,,,,,,,,,,,,,,,,,,-127,-78,-66,-19,26,40,106,167,,,,,,,,,,,,,,,,,,,,,,,,,,,,,,,,,,,,,,,,,,,,,,424.1285Â±6.95
855,"Tejas, Karaman",,,,,,,,,,Internal,,0.0,0.0,0.0,0.0,0,0.0,0.0,0.0,0.0,0,0.0,0.0,0.0,22.1,0.0,0.0,0.0,0.0,0.0,0.0,50.5,0,0.0,0.0,0.0,0.0,0,0,0.0,0,0.0,0.0,0,27.4,0,0.0,0.0,0.0,0.0,20.0,0.0,20,0,0.0,20,0.0,20.0,0.0,0,1050.0,2.0,0,0.0,0,,,10.0,3,30,0.0,0.0,1,,,,,,,,,,,,,,,,,,,,,,,,,,,,,,,,,,,,200,250,286,230,280,320,34,120,,,,,,,,,,,,,,,,,,,,,,,,,,,,,,,,,,,,,,,,,,,,,,
856,"Tejas, Karaman",,,,,,,,,,Internal,,0.0,0.0,0.0,0.0,0,0.0,0.0,0.0,0.0,0,0.0,0.0,0.0,18.0,0.0,0.0,0.0,0.0,0.0,0.0,51.0,0,0.0,0.0,0.0,0.0,0,0,0.0,0,0.0,0.0,0,31.0,0,0.0,0.0,0.0,0.0,20.0,0.0,20,0,0.0,20,0.0,20.0,0.0,0,1050.0,2.0,0,0.0,0,,,10.0,3,30,0.0,0.0,1,,,,25,500,10,,,,,,,,,,,,,,,,,,,,,,,,,,,,,,-60,,-36,54,,99,135,159,,,,,,,,,,,,,,,,,,,,,,,,,,,,,,,,,,,,,,,,,,,,,,467.71Â±15.9
857,"Tejas, Karaman",,,,,,,,,,Internal,,0.0,0.0,0.0,0.0,0,0.0,0.0,0.0,0.0,0,0.0,0.0,0.0,25.0,0.0,0.0,0.0,0.0,0.0,0.0,50.3,0,0.0,0.0,0.0,0.0,0,0,0.0,0,0.0,0.0,0,24.7,0,0.0,0.0,0.0,0.0,20.0,0.0,20,0,0.0,20,0.0,20.0,0.0,0,1050.0,2.0,0,0.0,0,,,10.0,3,30,0.0,0.0,1,,,,25,500,10,,,,,460,,3.1404709,,,Pm3m,,,,,,,30,P21/m,2.93834,4.14667,4.78519,98.21492,,,,,,,,265,340,345,333,416,440,95,175,,,,,,,,,,,,,,,,,,,,,,,,,,,,,,,,,,,,,,,,,,,,,,349.85Â±9
858,"Demblon, Karaman",,,,,,,,,,Internal,,0.0,0.0,0.0,0.0,0,0.0,0.0,0.0,0.0,0,0.0,0.0,0.0,16.0,0.0,0.0,0.0,0.0,0.0,0.0,50.6,0,0.0,0.0,0.0,0.0,0,0,0.0,0,0.0,0.0,0,33.4,0,0.0,0.0,0.0,0.0,20.0,0.0,20,0,0.0,20,0.0,20.0,0.0,0,1050.0,24.0,0,0.0,0,,,10.0,3,30,0.0,0.0,1,,,,,,,,,,,,,,,,,,,,,,,,,,,,,,,,,,,,-35,49,56,17,90,100,44,135,,,,,,,,,,,,,,,,,,,,,,,,,,,,,,,,,,,,,,,,,,,,,,
859,"Demblon, Karaman",,,,,,,,,,Internal,,0.0,0.0,0.0,0.0,0,0.0,0.0,0.0,0.0,0,0.0,0.0,0.0,19.0,0.0,0.0,0.0,0.0,0.0,0.0,50.6,0,0.0,0.0,0.0,0.0,0,0,0.0,0,0.0,0.0,0,30.4,0,0.0,0.0,0.0,0.0,20.0,0.0,20,0,0.0,20,0.0,20.0,0.0,0,20.0,0.0,0,0.0,0,,,10.0,3,30,0.0,0.0,1,,,,,,,,,,,,,,,,,,,,,,,,,,,,,,,,,,,,-63,21,72,-18,51,116,44,179,,,,,,,,,,,,,,,,,,,,,,,,,,,,,,,,,,,,,,,,,,,,,,
860,"Tejas, Karaman",,,,,,,,,,Internal,,0.0,0.0,0.0,0.0,0,0.0,0.0,0.0,0.0,0,0.0,0.0,0.0,25.0,0.0,0.0,0.0,0.0,0.0,0.0,50.0,0,0.0,0.0,0.0,0.0,0,0,0.0,0,0.0,0.0,0,25.0,0,0.0,0.0,0.0,0.0,20.0,0.0,20,0,0.0,20,0.0,20.0,0.0,0,1050.0,2.0,0,0.0,0,,,10.0,3,30,0.0,0.0,1,,,,25,500,10,,,,,,,,,,,,,,,,,,,,,,,,,,,,,,246,331,378,408,420,426,48,180,,,,,,,,,,,,,,,,,,,,,,,,,,,,,,,,,,,,,,,,,,,,,,387.14Â±18
861,"Tejas, Karaman",,,,,,,,,,Internal,,0.0,0.0,0.0,0.0,0,0.0,0.0,0.0,0.0,0,0.0,0.0,0.0,30.0,0.0,0.0,0.0,0.0,0.0,0.0,51.3,0,0.0,0.0,0.0,0.0,0,0,0.0,0,0.0,0.0,0,18.7,0,0.0,0.0,0.0,0.0,20.0,0.0,20,0,0.0,20,0.0,20.0,0.0,0,1050.0,2.0,0,0.0,0,,,10.0,3,30,0.0,0.0,1,,,,,,,,,,,,,,,,,,,,,,,,,,,,,,,,,,,,-159,,-124,-91,,-71,53,88,,,,,,,,,,,,,,,,,,,,,,,,,,,,,,,,,,,,,,,,,,,,,,
862,"Salas, Karaman",,,,,,,,,,Internal,2016Q PC In13.6 WQ,0.0,0.0,0.0,0.0,0,0.0,5.0,0.0,0.0,0,0.0,0.0,0.0,0.0,13.78,0.0,36.09,0.0,0.0,0.0,45.14,0,0.0,0.0,0.0,0.0,0,0,0.0,0,0.0,0.0,0,0.0,0,0.0,0.0,0.0,0.0,20.0,0.0,20,0,0.0,20,0.0,900.0,24.0,0,300.0,24.0,0,0.0,0,,,10.0,3,30,0.0,0.0,1,128.3,0.05,,,,,,,,,,B2/L21,,,,Pm-3m/Fm-3m,,,,,,,,L10,,,,,P4/mmm,Modulations,,,,,,,,,,,,,,,,,,,,,,,,,,,,,,,,,,,,,,,,,,,,,,,,,,,,,,,,,,,
863,"Salas, Karaman",,,,,,,,,,Internal,2016Q PC In13.6 WQ,0.0,0.0,0.0,0.0,0,0.0,5.0,0.0,0.0,0,0.0,0.0,0.0,0.0,13.78,0.0,36.09,0.0,0.0,0.0,45.14,0,0.0,0.0,0.0,0.0,0,0,0.0,0,0.0,0.0,0,0.0,0,0.0,0.0,0.0,0.0,20.0,0.0,20,0,0.0,20,0.0,900.0,24.0,0,400.0,0.25,0,0.0,0,,,10.0,3,30,0.0,0.0,1,122.33,0.05,,,,,,,,,,B2/L21,,,,Pm-3m/Fm-3m,,,,,,,,L10,,,,,P4/mmm,Modulations,,,,,,,,,,,,,,,,,,,,,,,,,,,,,,,,,,,,,,,,,,,,,,,,,,,,,,,,,,,
864,"Salas, Karaman",,,,,,,,,,Internal,2016Q PC In13.6 WQ,0.0,0.0,0.0,0.0,0,0.0,5.0,0.0,0.0,0,0.0,0.0,0.0,0.0,13.78,0.0,36.09,0.0,0.0,0.0,45.14,0,0.0,0.0,0.0,0.0,0,0,0.0,0,0.0,0.0,0,0.0,0,0.0,0.0,0.0,0.0,20.0,0.0,20,0,0.0,20,0.0,900.0,24.0,0,400.0,0.5,0,0.0,0,,,10.0,3,30,0.0,0.0,1,123.08,0.05,,,,,,,,,,B2/L21,,,,Pm-3m/Fm-3m,,,,,,,,L10,,,,,P4/mmm,Modulations,,,,,,,,,,,,,,,,,,,,,,,,,,,,,,,,,,,,,,,,,,,,,,,,,,,,,,,,,,,
865,"Salas, Karaman",,,,,,,,,,Internal,2016Q PC In13.6 WQ,0.0,0.0,0.0,0.0,0,0.0,5.0,0.0,0.0,0,0.0,0.0,0.0,0.0,13.78,0.0,36.09,0.0,0.0,0.0,45.14,0,0.0,0.0,0.0,0.0,0,0,0.0,0,0.0,0.0,0,0.0,0,0.0,0.0,0.0,0.0,20.0,0.0,20,0,0.0,20,0.0,900.0,24.0,0,400.0,3.0,0,0.0,0,,,10.0,3,30,0.0,0.0,1,124.51,0.05,,,,,,,,,,B2/L21,,,,Pm-3m/Fm-3m,,,,,,,,L10,,,,,P4/mmm,Modulations,,,,,,,,,,,,,,,,,,,,,,,,,,,,,,,,,,,,,,,,,,,,,,,,,,,,,,,,,,,
866,"Salas, Karaman",,,,,,,,,,Internal,2016Q PC In13.6 WQ,0.0,0.0,0.0,0.0,0,0.0,5.0,0.0,0.0,0,0.0,0.0,0.0,0.0,13.78,0.0,36.09,0.0,0.0,0.0,45.14,0,0.0,0.0,0.0,0.0,0,0,0.0,0,0.0,0.0,0,0.0,0,0.0,0.0,0.0,0.0,20.0,0.0,20,0,0.0,20,0.0,900.0,24.0,0,400.0,24.0,0,0.0,0,,,10.0,3,30,0.0,0.0,1,124.46,0.05,,,,,,,,,,B2/L21,,,,Pm-3m/Fm-3m,,,,,,,,L10,,,,,P4/mmm,Modulations,,,,,,,,,,,,,,,,,,,,,,,,,,,,,,,,,,,,14.75,16.57,-140.96,68.28,-116.67,77.12,-89.4,83.03,0.29,16.75,-83.81,64.69,-64.86,75.61,-54.62,81.26,0.57,17.41,51.56,29.19,43.3,,213.86,
867,"Salas, Karaman",,,,,,,,,,Internal,2016Q PC In13.6 WQ,0.0,0.0,0.0,0.0,0,0.0,5.0,0.0,0.0,0,0.0,0.0,0.0,0.0,13.78,0.0,36.09,0.0,0.0,0.0,45.14,0,0.0,0.0,0.0,0.0,0,0,0.0,0,0.0,0.0,0,0.0,0,0.0,0.0,0.0,0.0,20.0,0.0,20,0,0.0,20,0.0,900.0,24.0,0,450.0,0.25,0,0.0,0,,,10.0,3,30,0.0,0.0,1,118.97,0.05,,,,,,,,,,B2/L21,,,,Pm-3m/Fm-3m,,,,,,,,L10,,,,,P4/mmm,Modulations,,,,,,,,,,,,,,,,,,,,,,,,,,,,,,,,,,,,69.5,67.75,-101.63,15.74,-84.66,59.23,-81.51,85.25,3.45,72.75,-69.18,13.2,-55.74,61.26,-53.11,80.95,4.21,73.82,20.12,16.08,28.66,-8.76,200.48,
868,"Salas, Karaman",,,,,,,,,,Internal,2016Q PC In13.6 WQ,0.0,0.0,0.0,0.0,0,0.0,5.0,0.0,0.0,0,0.0,0.0,0.0,0.0,13.78,0.0,36.09,0.0,0.0,0.0,45.14,0,0.0,0.0,0.0,0.0,0,0,0.0,0,0.0,0.0,0,0.0,0,0.0,0.0,0.0,0.0,20.0,0.0,20,0,0.0,20,0.0,900.0,24.0,0,450.0,0.5,0,0.0,0,,,10.0,3,30,0.0,0.0,1,120.51,0.05,,,,,,,,,,B2/L21,,,,Pm-3m/Fm-3m,,,,,,,,L10,,,,,P4/mmm,Modulations,,,,,,,,,,,,,,,,,,,,,,,,,,,,,,,,,,,,55.81,55.44,-118.12,22.03,-114.33,35.61,-97.17,77.84,2.66,57.66,-79.49,20.62,-63.24,59.23,-60.56,76.06,2.93,60.05,20.95,18.93,43.84,-11.63,217.67,
869,"Salas, Karaman",,,,,,,,,,Internal,2016Q PC In13.6 WQ,0.0,0.0,0.0,0.0,0,0.0,5.0,0.0,0.0,0,0.0,0.0,0.0,0.0,13.78,0.0,36.09,0.0,0.0,0.0,45.14,0,0.0,0.0,0.0,0.0,0,0,0.0,0,0.0,0.0,0,0.0,0,0.0,0.0,0.0,0.0,20.0,0.0,20,0,0.0,20,0.0,900.0,24.0,0,450.0,3.0,0,0.0,0,,,10.0,3,30,0.0,0.0,1,120.54,0.05,,,,,,,,,,B2/L21,,,,Pm-3m/Fm-3m,,,,,,,,L10,,,,,P4/mmm,Modulations,,,,,,,,,,,,,,,,,,,,,,,,,,,,,,,,,,,,50.85,51.44,-116.34,22.11,-86.72,53.73,-75.29,72.96,1.24,56.78,-74.45,21.57,-57.67,53.31,-49.51,73.01,2.06,56.44,41.05,24.94,27.42,-8.23,195.83,
870,"Salas, Karaman",,,,,,,,,,Internal,2016Q PC In13.6 WQ,0.0,0.0,0.0,0.0,0,0.0,5.0,0.0,0.0,0,0.0,0.0,0.0,0.0,13.78,0.0,36.09,0.0,0.0,0.0,45.14,0,0.0,0.0,0.0,0.0,0,0,0.0,0,0.0,0.0,0,0.0,0,0.0,0.0,0.0,0.0,20.0,0.0,20,0,0.0,20,0.0,900.0,24.0,0,550.0,3.0,0,0.0,0,,,10.0,3,30,0.0,0.0,1,,0.05,,,,,,,,,,B2/L21,,,,Pm-3m/Fm-3m,,,,,,,,L10,,,,,P4/mmm,Modulations,,,,,,,,,,,,,,,,,,,,,,,,,,,,,,,,,,,,39.21,41.67,-2.8,5.06,2.9,24.65,9.76,44.27,3.12,42.98,7.8,3.48,13.81,32.56,17.78,45.15,4.17,47.05,12.56,9.99,9.46,-20.91,,
871,"Salas, Karaman",,,,,,,,,,Internal,2016Q PC In13.6 WQ,0.0,0.0,0.0,0.0,0,0.0,5.0,0.0,0.0,0,0.0,0.0,0.0,0.0,13.78,0.0,36.09,0.0,0.0,0.0,45.14,0,0.0,0.0,0.0,0.0,0,0,0.0,0,0.0,0.0,0,0.0,0,0.0,0.0,0.0,0.0,20.0,0.0,20,0,0.0,20,0.0,900.0,24.0,0,650.0,3.0,0,0.0,0,,,10.0,3,30,0.0,0.0,1,,0.05,,,,,,,,,,B2/L21,,,,Pm-3m/Fm-3m,,,,,,,,L10,,,,,P4/mmm,Modulations,,,,,,,,,,,,,,,,,,,,,,,,,,,,,,,,,,,,52.86,53.03,17.5,3.77,20.95,24.66,25.5,56.63,6.61,57.86,25.01,2.89,28.81,23.51,33.41,55.92,6.32,58,8,8.4,7.88,-36.19,,
872,"Salas, Karaman",,,,,,,,,,Internal,2016Q PC In13.6 WQ,0.0,0.0,0.0,0.0,0,0.0,5.0,0.0,0.0,0,0.0,0.0,0.0,0.0,13.78,0.0,36.09,0.0,0.0,0.0,45.14,0,0.0,0.0,0.0,0.0,0,0,0.0,0,0.0,0.0,0,0.0,0,0.0,0.0,0.0,0.0,20.0,0.0,20,0,0.0,20,0.0,900.0,24.0,0,700.0,3.0,0,0.0,0,,,10.0,3,30,0.0,0.0,1,,0.05,,,,,,,,,,B2/L21,,,,Pm-3m/Fm-3m,,,,,,,,L10,,,,,P4/mmm,Modulations,,,,,,,,,,,,,,,,,,,,,,,,,,,,,,,,,,,,53.1,45.7,-33.92,14.09,37.92,59.93,46,67.2,0.66,56.78,-15,14.3,49,53,57,60,0.63,50,79.91,72,11.04,-122.44,,
873,"Salas, Karaman",,,,,,,,,,Internal,2016Q PC In13.6 WQ,0.0,0.0,0.0,0.0,0,0.0,5.0,0.0,0.0,0,0.0,0.0,0.0,0.0,13.78,0.0,36.09,0.0,0.0,0.0,45.14,0,0.0,0.0,0.0,0.0,0,0,0.0,0,0.0,0.0,0,0.0,0,0.0,0.0,0.0,0.0,20.0,0.0,20,0,0.0,20,0.0,900.0,24.0,0,750.0,3.0,0,0.0,0,,,10.0,3,30,0.0,0.0,1,,0.05,,,,,,,,,,B2/L21,,,,Pm-3m/Fm-3m,,,,,,,,L10,,,,,P4/mmm,Modulations,,,,,,,,,,,,,,,,,,,,,,,,,,,,,,,,,,,,35.91,37.25,7.57,5.51,10.36,26.67,13.36,41.42,6.2,38.63,16.35,4.59,20.38,30.05,23.32,41.85,5.35,41.12,5.8,6.97,9.99,-33.36,,
874,"Salas, Karaman",,,,,,,,,,Internal,2016Q PC In13.6 WQ,0.0,0.0,0.0,0.0,0,0.0,5.0,0.0,0.0,0,0.0,0.0,0.0,0.0,13.78,0.0,36.09,0.0,0.0,0.0,45.14,0,0.0,0.0,0.0,0.0,0,0,0.0,0,0.0,0.0,0,0.0,0,0.0,0.0,0.0,0.0,20.0,0.0,20,0,0.0,20,0.0,900.0,24.0,0,800.0,3.0,0,0.0,0,,,10.0,3,30,0.0,0.0,1,,0.05,,,,,,,,,,B2/L21,,,,Pm-3m/Fm-3m,,,,,,,,L10,,,,,P4/mmm,Modulations,,,,,,,,,,,,,,,,,,,,,,,,,,,,,,,,,,,,74.85,75.56,0.02,6.4,6.15,50.63,9.83,81.24,7.63,83.72,9.84,4.04,15.66,49.46,18.62,79.6,8.61,83.92,9.81,8.78,9.15,-34.01,,
875,"Salas, Karaman",,,,,,,,,,Internal,2016Q PC In13.6 WQ,0.0,0.0,0.0,0.0,0,0.0,5.0,0.0,0.0,0,0.0,0.0,0.0,0.0,13.78,0.0,36.09,0.0,0.0,0.0,45.14,0,0.0,0.0,0.0,0.0,0,0,0.0,0,0.0,0.0,0,0.0,0,0.0,0.0,0.0,0.0,20.0,0.0,20,0,0.0,20,0.0,900.0,24.0,0,850.0,3.0,0,0.0,0,,,10.0,3,30,0.0,0.0,1,,0.05,,,,,,,,,,B2/L21,,,,Pm-3m/Fm-3m,,,,,,,,L10,,,,,P4/mmm,Modulations,,,,,,,,,,,,,,,,,,,,,,,,,,,,,,,,,,,,36.37,36.4,-31.24,3.52,-14.23,26.76,-12.73,39.89,1.97,38.62,-16.04,3,-4.33,25.39,-1.75,39.4,2.55,40.05,18.5,14.28,10.44,-26.62,,
876,"Salas, Karaman",,,,,,,,,,Internal,2016Q PC In13.6 WQ,0.0,0.0,0.0,0.0,0,0.0,5.0,0.0,0.0,0,0.0,0.0,0.0,0.0,13.78,0.0,36.09,0.0,0.0,0.0,45.14,0,0.0,0.0,0.0,0.0,0,0,0.0,0,0.0,0.0,0,0.0,0,0.0,0.0,0.0,0.0,20.0,0.0,20,0,0.0,20,0.0,900.0,24.0,0,20.0,0.0,0,0.0,0,,,10.0,3,30,0.0,0.0,1,129.6,0.05,,,,,,,,,,B2/L21,,,,Pm-3m/Fm-3m,,,,,,,,L10,,,,,P4/mmm,Modulations,,,,,,,,,,,,,,,,,,,,,,,,,,,,,,,,,,,,,,,,,,,,,,,,,,,,,,,,,,,
877,"Salas, Karaman",,,,,,,,,,Internal,2016Q PC In13.6 WQ,0.0,0.0,0.0,0.0,0,0.0,5.0,0.0,0.0,0,0.0,0.0,0.0,0.0,13.78,0.0,36.09,0.0,0.0,0.0,45.14,0,0.0,0.0,0.0,0.0,0,0,0.0,0,0.0,0.0,0,0.0,0,0.0,0.0,0.0,0.0,20.0,0.0,20,0,0.0,20,0.0,900.0,24.0,0,20.0,0.0,0,0.0,0,,,10.0,3,30,0.0,0.0,1,129.49,0.05,,,,,,,,,,B2/L21,,,,Pm-3m/Fm-3m,,,,,,,,L10,,,,,P4/mmm,Modulations,,,,,,,,,,,,,,,,,,,,,,,,,,,,,,,,,,,,,,,,,,,,,,,,,,,,,,,,,,,
878,"Salas, Karaman",,,,,,,,,,Internal,2016Q PC In13.6 WQ,0.0,0.0,0.0,0.0,0,0.0,5.0,0.0,0.0,0,0.0,0.0,0.0,0.0,13.78,0.0,36.09,0.0,0.0,0.0,45.14,0,0.0,0.0,0.0,0.0,0,0,0.0,0,0.0,0.0,0,0.0,0,0.0,0.0,0.0,0.0,20.0,0.0,20,0,0.0,20,0.0,900.0,24.0,0,20.0,0.0,0,0.0,0,,,10.0,3,30,0.0,0.0,1,117.14,0.05,,,,,,,,,,B2/L21,,,,Pm-3m/Fm-3m,,,,,,,,L10,,,,,P4/mmm,Modulations,,,,,,,,,,,,,,,,,,,,,,,,,,,,,,,,,,,,77.59,74.72,-105.94,13.34,-95.81,56.46,-88.97,90.93,4.57,82.81,-75.27,13.04,-63.81,62.35,-61.3,87.77,5.35,81.44,16.97,13.97,29.84,-8.03,206.11,
879,"Salas, Karaman",,,,,,,,,,Internal,2016Q PC In13.7 WQ,0.0,0.0,0.0,0.0,0,0.0,5.0,0.0,0.0,0,0.0,0.0,0.0,0.0,13.78,0.0,36.09,0.0,0.0,0.0,45.14,0,0.0,0.0,0.0,0.0,0,0,0.0,0,0.0,0.0,0,0.0,0,0.0,0.0,0.0,0.0,20.0,0.0,20,0,0.0,20,0.0,900.0,24.0,0,300.0,0.25,0,0.0,0,,,10.0,3,30,0.0,0.0,1,119.66,0.05,,,,,,,,,,B2/L21,,,,Pm-3m/Fm-3m,,,,,,,,L10,,,,,P4/mmm,Modulations,,,,,,,,,,,,,,,,,,,,,,,,,,,,,,,,,,,,,,,,,,,,,,,,,,,,,,,,,,,
880,"Salas, Karaman",,,,,,,,,,Internal,2016Q PC In13.6 WQ,0.0,0.0,0.0,0.0,0,0.0,5.0,0.0,0.0,0,0.0,0.0,0.0,0.0,13.78,0.0,36.09,0.0,0.0,0.0,45.14,0,0.0,0.0,0.0,0.0,0,0,0.0,0,0.0,0.0,0,0.0,0,0.0,0.0,0.0,0.0,20.0,0.0,20,0,0.0,20,0.0,900.0,24.0,0,300.0,24.0,0,0.0,0,,,10.0,3,30,0.0,0.0,1,128.3,1,127,,,,,,,,,B2/L21,,,,Pm-3m/Fm-3m,,,,,,,,L10,,,,,P4/mmm,Modulations,,,,,,,,,,,,,,,,,,,,,,,,,,,,,,,,,,,172.82,,,,,,,,,,,,,,,,,,,,,,,,
881,"Salas, Karaman",,,,,,,,,,Internal,2016Q PC In13.6 WQ,0.0,0.0,0.0,0.0,0,0.0,5.0,0.0,0.0,0,0.0,0.0,0.0,0.0,13.78,0.0,36.09,0.0,0.0,0.0,45.14,0,0.0,0.0,0.0,0.0,0,0,0.0,0,0.0,0.0,0,0.0,0,0.0,0.0,0.0,0.0,20.0,0.0,20,0,0.0,20,0.0,900.0,24.0,0,400.0,0.25,0,0.0,0,,,10.0,3,30,0.0,0.0,1,122.33,1,127,,,,,,,,,B2/L21,,,,Pm-3m/Fm-3m,,,,,,,,L10,,,,,P4/mmm,Modulations,,,,,,,,,,,,,,,,,,,,,,,,,,,,,,,,,,,159.25,,,,,,,,,,,,,,,,,,,,,,,,
882,"Salas, Karaman",,,,,,,,,,Internal,2016Q PC In13.6 WQ,0.0,0.0,0.0,0.0,0,0.0,5.0,0.0,0.0,0,0.0,0.0,0.0,0.0,13.78,0.0,36.09,0.0,0.0,0.0,45.14,0,0.0,0.0,0.0,0.0,0,0,0.0,0,0.0,0.0,0,0.0,0,0.0,0.0,0.0,0.0,20.0,0.0,20,0,0.0,20,0.0,900.0,24.0,0,400.0,0.5,0,0.0,0,,,10.0,3,30,0.0,0.0,1,123.08,1,127,,,,,,,,,B2/L21,,,,Pm-3m/Fm-3m,,,,,,,,L10,,,,,P4/mmm,Modulations,,,,,,,,,,,,,,,,,,,,,,,,,,,,,,,,,,,152.27,,,,,,,,,,,,,,,,,,,,,,,,
883,"Salas, Karaman",,,,,,,,,,Internal,2016Q PC In13.6 WQ,0.0,0.0,0.0,0.0,0,0.0,5.0,0.0,0.0,0,0.0,0.0,0.0,0.0,13.78,0.0,36.09,0.0,0.0,0.0,45.14,0,0.0,0.0,0.0,0.0,0,0,0.0,0,0.0,0.0,0,0.0,0,0.0,0.0,0.0,0.0,20.0,0.0,20,0,0.0,20,0.0,900.0,24.0,0,400.0,3.0,0,0.0,0,,,10.0,3,30,0.0,0.0,1,124.51,1,127,,,,,,,,,B2/L21,,,,Pm-3m/Fm-3m,,,,,,,,L10,,,,,P4/mmm,Modulations,,,,,,,,,,,,,,,,,,,,,,,,,,,,,,,,,,,146.65,,,,,,,,,,,,,,,,,,,,,,,,
884,"Salas, Karaman",,,,,,,,,,Internal,2016Q PC In13.6 WQ,0.0,0.0,0.0,0.0,0,0.0,5.0,0.0,0.0,0,0.0,0.0,0.0,0.0,13.78,0.0,36.09,0.0,0.0,0.0,45.14,0,0.0,0.0,0.0,0.0,0,0,0.0,0,0.0,0.0,0,0.0,0,0.0,0.0,0.0,0.0,20.0,0.0,20,0,0.0,20,0.0,900.0,24.0,0,400.0,24.0,0,0.0,0,,,10.0,3,30,0.0,0.0,1,124.46,1,127,,,,,,,,,B2/L21,,,,Pm-3m/Fm-3m,,,,,,,,L10,,,,,P4/mmm,Modulations,,,,,,,,,,,,,,,,,,,,,,,,,,,,,,,,,,,134.52,-2.84,-4.21,-138.39,127.36,-131.4,126.96,-99.5,124.52,-0.07,1.26,-88.94,120.54,-76.5,119.24,-53.11,116.34,-0.12,1.37,38.9,35.83,50.64,,,
885,"Salas, Karaman",,,,,,,,,,Internal,2016Q PC In13.6 WQ,0.0,0.0,0.0,0.0,0,0.0,5.0,0.0,0.0,0,0.0,0.0,0.0,0.0,13.78,0.0,36.09,0.0,0.0,0.0,45.14,0,0.0,0.0,0.0,0.0,0,0,0.0,0,0.0,0.0,0,0.0,0,0.0,0.0,0.0,0.0,20.0,0.0,20,0,0.0,20,0.0,900.0,24.0,0,400.0,72.0,0,0.0,0,,,10.0,3,30,0.0,0.0,1,124.84,1,127,,,,,,,,,B2/L21,,,,Pm-3m/Fm-3m,,,,,,,,L10,,,,,P4/mmm,Modulations,,,,,,,,,,,,,,,,,,,,,,,,,,,,,,,,,,,30.25,88.24,85.68,-114.11,29.37,-83.34,73.27,-75.62,117.61,2.29,96.37,-70.68,23.95,-52.78,71.05,-45.93,109.63,3.46,96.26,38.49,24.75,30.12,,,
886,"Salas, Karaman",,,,,,,,,,Internal,2016Q PC In13.6 WQ,0.0,0.0,0.0,0.0,0,0.0,5.0,0.0,0.0,0,0.0,0.0,0.0,0.0,13.78,0.0,36.09,0.0,0.0,0.0,45.14,0,0.0,0.0,0.0,0.0,0,0,0.0,0,0.0,0.0,0,0.0,0,0.0,0.0,0.0,0.0,20.0,0.0,20,0,0.0,20,0.0,900.0,24.0,0,450.0,0.25,0,0.0,0,,,10.0,3,30,0.0,0.0,1,118.97,1,127,,,,,,,,,B2/L21,,,,Pm-3m/Fm-3m,,,,,,,,L10,,,,,P4/mmm,Modulations,,,,,,,,,,,,,,,,,,,,,,,,,,,,,,,,,,,48.23,97.87,92.03,-131.49,45.84,-124.01,68.19,-108.69,143.71,4.29,108.83,-83.6,41.33,-70.89,93.36,-65.42,133.36,5.06,102.39,22.8,18.17,48.19,,,
887,"Salas, Karaman",,,,,,,,,,Internal,2016Q PC In13.6 WQ,0.0,0.0,0.0,0.0,0,0.0,5.0,0.0,0.0,0,0.0,0.0,0.0,0.0,13.78,0.0,36.09,0.0,0.0,0.0,45.14,0,0.0,0.0,0.0,0.0,0,0,0.0,0,0.0,0.0,0,0.0,0,0.0,0.0,0.0,0.0,20.0,0.0,20,0,0.0,20,0.0,900.0,24.0,0,450.0,0.5,0,0.0,0,,,10.0,3,30,0.0,0.0,1,120.51,1,127,,,,,,,,,B2/L21,,,,Pm-3m/Fm-3m,,,,,,,,L10,,,,,P4/mmm,Modulations,,,,,,,,,,,,,,,,,,,,,,,,,,,,,,,,,,,152.02,5.47,5,-126.93,147.02,-118.03,150.09,-116.35,152.5,0.52,7.04,-91.19,139.14,-79.61,141.66,-69.87,144.13,0.23,10.03,10.59,21.32,42.45,,,
888,"Salas, Karaman",,,,,,,,,,Internal,2016Q PC In13.6 WQ,0.0,0.0,0.0,0.0,0,0.0,5.0,0.0,0.0,0,0.0,0.0,0.0,0.0,13.78,0.0,36.09,0.0,0.0,0.0,45.14,0,0.0,0.0,0.0,0.0,0,0,0.0,0,0.0,0.0,0,0.0,0,0.0,0.0,0.0,0.0,20.0,0.0,20,0,0.0,20,0.0,900.0,24.0,0,450.0,3.0,0,0.0,0,,,10.0,3,30,0.0,0.0,1,120.54,1,127,,,,,,,,,B2/L21,,,,Pm-3m/Fm-3m,,,,,,,,L10,,,,,P4/mmm,Modulations,,,,,,,,,,,,,,,,,,,,,,,,,,,,,,,,,,,105.72,48.07,50.39,-151.13,100.88,-127.55,123.34,-94.73,148.95,0.85,62.68,-89.15,90.6,-72.61,114.48,-62.44,140.99,1.89,59.53,56.4,26.72,43.62,,,
889,"Salas, Karaman",,,,,,,,,,Internal,2016Q PC In13.6 WQ,0.0,0.0,0.0,0.0,0,0.0,5.0,0.0,0.0,0,0.0,0.0,0.0,0.0,13.78,0.0,36.09,0.0,0.0,0.0,45.14,0,0.0,0.0,0.0,0.0,0,0,0.0,0,0.0,0.0,0,0.0,0,0.0,0.0,0.0,0.0,20.0,0.0,20,0,0.0,20,0.0,900.0,24.0,0,450.0,24.0,0,0.0,0,,,10.0,3,30,0.0,0.0,1,121.17,1,127,,,,,,,,,B2/L21,,,,Pm-3m/Fm-3m,,,,,,,,L10,,,,,P4/mmm,Modulations,,,,,,,,,,,,,,,,,,,,,,,,,,,,,,,,,,,12.46,117.92,119.8,-43.47,14.51,-35.75,87.18,-32.68,132.43,10.93,131.42,-28.92,11.16,-22.9,73.56,-20.59,130.96,14.39,132.24,10.79,8.33,12.47,,,
890,"Salas, Karaman",,,,,,,,,,Internal,2016Q PC In13.6 WQ,0.0,0.0,0.0,0.0,0,0.0,5.0,0.0,0.0,0,0.0,0.0,0.0,0.0,13.78,0.0,36.09,0.0,0.0,0.0,45.14,0,0.0,0.0,0.0,0.0,0,0,0.0,0,0.0,0.0,0,0.0,0,0.0,0.0,0.0,0.0,20.0,0.0,20,0,0.0,20,0.0,900.0,24.0,0,450.0,72.0,0,0.0,0,,,10.0,3,30,0.0,0.0,1,121.26,1,127,,,,,,,,,B2/L21,,,,Pm-3m/Fm-3m,,,,,,,,L10,,,,,P4/mmm,Modulations,,,,,,,,,,,,,,,,,,,,,,,,,,,,,,,,,,,16.6,109.48,106.48,-55.54,18.02,-41.76,64.77,-30.52,127.5,4.38,121.34,-32.44,15.47,-23.86,77.85,-18.08,121.95,7.42,115.78,25.02,14.36,15.17,,,
891,"Salas, Karaman",,,,,,,,,,Internal,2016Q PC In13.6 WQ,0.0,0.0,0.0,0.0,0,0.0,5.0,0.0,0.0,0,0.0,0.0,0.0,0.0,13.78,0.0,36.09,0.0,0.0,0.0,45.14,0,0.0,0.0,0.0,0.0,0,0,0.0,0,0.0,0.0,0,0.0,0,0.0,0.0,0.0,0.0,20.0,0.0,20,0,0.0,20,0.0,900.0,24.0,0,500.0,0.25,0,0.0,0,,,10.0,3,30,0.0,0.0,1,118.04,1,127,,,,,,,,,B2/L21,,,,Pm-3m/Fm-3m,,,,,,,,L10,,,,,P4/mmm,Modulations,,,,,,,,,,,,,,,,,,,,,,,,,,,,,,,,,,,29.17,96.36,91.02,-119.88,27.84,-99.9,83.38,-88.88,124.2,3.11,107.83,-77.57,27.57,-65.41,75.27,-58.55,118.58,4.79,100.41,31,19.02,32.41,,,
892,"Salas, Karaman",,,,,,,,,,Internal,2016Q PC In13.6 WQ,0.0,0.0,0.0,0.0,0,0.0,5.0,0.0,0.0,0,0.0,0.0,0.0,0.0,13.78,0.0,36.09,0.0,0.0,0.0,45.14,0,0.0,0.0,0.0,0.0,0,0,0.0,0,0.0,0.0,0,0.0,0,0.0,0.0,0.0,0.0,20.0,0.0,20,0,0.0,20,0.0,900.0,24.0,0,500.0,0.5,0,0.0,0,,,10.0,3,30,0.0,0.0,1,116.53,1,127,,,,,,,,,B2/L21,,,,Pm-3m/Fm-3m,,,,,,,,L10,,,,,P4/mmm,Modulations,,,,,,,,,,,,,,,,,,,,,,,,,,,,,,,,,,,17.48,116.42,115.58,-75.29,22.37,-62.08,81.57,-52.78,138.79,5.17,128.42,-54.19,16.8,-43.68,73.73,-35.28,132.38,6.11,128.31,22.5,18.91,17.95,,,
893,"Salas, Karaman",,,,,,,,,,Internal,2016Q PC In13.6 WQ,0.0,0.0,0.0,0.0,0,0.0,5.0,0.0,0.0,0,0.0,0.0,0.0,0.0,13.78,0.0,36.09,0.0,0.0,0.0,45.14,0,0.0,0.0,0.0,0.0,0,0,0.0,0,0.0,0.0,0,0.0,0,0.0,0.0,0.0,0.0,20.0,0.0,20,0,0.0,20,0.0,900.0,24.0,0,500.0,3.0,0,0.0,0,,,10.0,3,30,0.0,0.0,1,117.86,1,127,,,,,,,,,B2/L21,,,,Pm-3m/Fm-3m,,,,,,,,L10,,,,,P4/mmm,Modulations,,,,,,,,,,,,,,,,,,,,,,,,,,,,,,,,,,,11.94,109.36,111.43,-35.94,14.14,-25.43,67.03,-21.28,123.5,7.46,121.4,-19.61,9.61,-12.42,72.25,-10.33,121.04,12.02,119.15,14.66,9.27,11.98,,,
894,"Salas, Karaman",,,,,,,,,,Internal,2016Q PC In13.6 WQ,0.0,0.0,0.0,0.0,0,0.0,5.0,0.0,0.0,0,0.0,0.0,0.0,0.0,13.78,0.0,36.09,0.0,0.0,0.0,45.14,0,0.0,0.0,0.0,0.0,0,0,0.0,0,0.0,0.0,0,0.0,0,0.0,0.0,0.0,0.0,20.0,0.0,20,0,0.0,20,0.0,900.0,24.0,0,500.0,24.0,0,0.0,0,,,10.0,3,30,0.0,0.0,1,116.81,1,127,,,,,,,,,B2/L21,,,,Pm-3m/Fm-3m,,,,,,,,L10,,,,,P4/mmm,Modulations,,,,,,,,,,,,,,,,,,,,,,,,,,,,,,,,,,,10.42,110.01,111.31,-24.54,13.74,-17.83,60.35,-12.8,123.76,9.36,121.85,-11.9,9.33,-5.89,73.54,-3.41,120.64,13.12,122.28,11.75,8.48,10.66,,,
895,"Salas, Karaman",,,,,,,,,,Internal,2016Q PC In13.6 WQ,0.0,0.0,0.0,0.0,0,0.0,5.0,0.0,0.0,0,0.0,0.0,0.0,0.0,13.78,0.0,36.09,0.0,0.0,0.0,45.14,0,0.0,0.0,0.0,0.0,0,0,0.0,0,0.0,0.0,0,0.0,0,0.0,0.0,0.0,0.0,20.0,0.0,20,0,0.0,20,0.0,900.0,24.0,0,500.0,72.0,0,0.0,0,,,10.0,3,30,0.0,0.0,1,116.92,1,127,,,,,,,,,B2/L21,,,,Pm-3m/Fm-3m,,,,,,,,L10,,,,,P4/mmm,Modulations,,,,,,,,,,,,,,,,,,,,,,,,,,,,,,,,,,,12.22,111.71,114.85,-30.38,16,-20.86,88.37,-19.68,127.72,10.44,124.86,-15.63,10.12,-7.29,91.38,-6.45,124.97,12.51,125.08,10.7,9.18,13.4,,,
896,"Salas, Karaman",,,,,,,,,,Internal,2016Q PC In13.6 WQ,0.0,0.0,0.0,0.0,0,0.0,5.0,0.0,0.0,0,0.0,0.0,0.0,0.0,13.78,0.0,36.09,0.0,0.0,0.0,45.14,0,0.0,0.0,0.0,0.0,0,0,0.0,0,0.0,0.0,0,0.0,0,0.0,0.0,0.0,0.0,20.0,0.0,20,0,0.0,20,0.0,900.0,24.0,0,550.0,3.0,0,0.0,0,,,10.0,3,30,0.0,0.0,1,,1,127,,,,,,,,,B2/L21,,,,Pm-3m/Fm-3m,,,,,,,,L10,,,,,P4/mmm,Modulations,,,,,,,,,,,,,,,,,,,,,,,,,,,,,,,,,,,8.8,114.65,116.12,-9.59,10.6,-2.34,73.69,2.57,125.25,9.43,128.56,1.94,6.63,8.44,76.94,10.92,122.75,12.94,127.3,12.16,8.98,9.56,,,
897,"Salas, Karaman",,,,,,,,,,Internal,2016Q PC In13.6 WQ,0.0,0.0,0.0,0.0,0,0.0,5.0,0.0,0.0,0,0.0,0.0,0.0,0.0,13.78,0.0,36.09,0.0,0.0,0.0,45.14,0,0.0,0.0,0.0,0.0,0,0,0.0,0,0.0,0.0,0,0.0,0,0.0,0.0,0.0,0.0,20.0,0.0,20,0,0.0,20,0.0,900.0,24.0,0,600.0,0.25,0,0.0,0,,,10.0,3,30,0.0,0.0,1,108.97,1,127,,,,,,,,,B2/L21,,,,Pm-3m/Fm-3m,,,,,,,,L10,,,,,P4/mmm,Modulations,,,,,,,,,,,,,,,,,,,,,,,,,,,,,,,,,,,6.84,122.66,118.32,-5.58,7.48,2.03,74.64,3.74,130.14,13.15,133.22,6.46,6.57,12.17,85.95,13.8,124.9,16.13,127.16,9.33,7.33,10.1,,,
898,"Salas, Karaman",,,,,,,,,,Internal,2016Q PC In13.6 WQ,0.0,0.0,0.0,0.0,0,0.0,5.0,0.0,0.0,0,0.0,0.0,0.0,0.0,13.78,0.0,36.09,0.0,0.0,0.0,45.14,0,0.0,0.0,0.0,0.0,0,0,0.0,0,0.0,0.0,0,0.0,0,0.0,0.0,0.0,0.0,20.0,0.0,20,0,0.0,20,0.0,900.0,24.0,0,600.0,0.5,0,0.0,0,,,10.0,3,30,0.0,0.0,1,109.61,1,127,,,,,,,,,B2/L21,,,,Pm-3m/Fm-3m,,,,,,,,L10,,,,,P4/mmm,Modulations,,,,,,,,,,,,,,,,,,,,,,,,,,,,,,,,,,,7.21,105.03,103.23,-1.71,8.4,1.33,40.14,3.79,113.43,19.11,112.44,7.84,6.26,11.8,67.04,13.25,109.49,19.1,111.55,5.5,5.41,9.97,,,
899,"Salas, Karaman",,,,,,,,,,Internal,2016Q PC In13.6 WQ,0.0,0.0,0.0,0.0,0,0.0,5.0,0.0,0.0,0,0.0,0.0,0.0,0.0,13.78,0.0,36.09,0.0,0.0,0.0,45.14,0,0.0,0.0,0.0,0.0,0,0,0.0,0,0.0,0.0,0,0.0,0,0.0,0.0,0.0,0.0,20.0,0.0,20,0,0.0,20,0.0,900.0,24.0,0,600.0,3.0,0,0.0,0,,,10.0,3,30,0.0,0.0,1,110.12,1,127,,,,,,,,,B2/L21,,,,Pm-3m/Fm-3m,,,,,,,,L10,,,,,P4/mmm,Modulations,,,,,,,,,,,,,,,,,,,,,,,,,,,,,,,,,,,7.99,104.61,106.7,-9.54,10.19,-2.39,54.4,5.42,114.8,6.99,117.85,0.83,6.25,6.42,55.21,13,112.96,8.77,121.47,14.96,12.17,8.2,,,
900,"Salas, Karaman",,,,,,,,,,Internal,2016Q PC In13.6 WQ,0.0,0.0,0.0,0.0,0,0.0,5.0,0.0,0.0,0,0.0,0.0,0.0,0.0,13.78,0.0,36.09,0.0,0.0,0.0,45.14,0,0.0,0.0,0.0,0.0,0,0,0.0,0,0.0,0.0,0,0.0,0,0.0,0.0,0.0,0.0,20.0,0.0,20,0,0.0,20,0.0,900.0,24.0,0,650.0,3.0,0,0.0,0,,,10.0,3,30,0.0,0.0,1,,1,127,,,,,,,,,B2/L21,,,,Pm-3m/Fm-3m,,,,,,,,L10,,,,,P4/mmm,Modulations,,,,,,,,,,,,,,,,,,,,,,,,,,,,,,,,,,,3.46,114.65,112.37,14.51,5.36,17.82,58.35,21.83,120,15.65,127.23,20.94,3.3,26.2,77.46,29.34,115.67,13.38,125.89,7.33,8.4,7.94,,,
901,"Salas, Karaman",,,,,,,,,,Internal,2016Q PC In13.6 WQ,0.0,0.0,0.0,0.0,0,0.0,5.0,0.0,0.0,0,0.0,0.0,0.0,0.0,13.78,0.0,36.09,0.0,0.0,0.0,45.14,0,0.0,0.0,0.0,0.0,0,0,0.0,0,0.0,0.0,0,0.0,0,0.0,0.0,0.0,0.0,20.0,0.0,20,0,0.0,20,0.0,900.0,24.0,0,700.0,3.0,0,0.0,0,,,10.0,3,30,0.0,0.0,1,,1,127,,,,,,,,,B2/L21,,,,Pm-3m/Fm-3m,,,,,,,,L10,,,,,P4/mmm,Modulations,,,,,,,,,,,,,,,,,,,,,,,,,,,,,,,,,,,17.65,67.87,59.05,-44.18,28.87,28.04,83.43,41.22,96.74,0.79,94.86,-29.83,25.89,40.64,75.33,55.87,84.94,0.69,95.7,85.4,85.7,13.62,,,
902,"Salas, Karaman",,,,,,,,,,Internal,2016Q PC In13.6 WQ,0.0,0.0,0.0,0.0,0,0.0,5.0,0.0,0.0,0,0.0,0.0,0.0,0.0,13.78,0.0,36.09,0.0,0.0,0.0,45.14,0,0.0,0.0,0.0,0.0,0,0,0.0,0,0.0,0.0,0,0.0,0,0.0,0.0,0.0,0.0,20.0,0.0,20,0,0.0,20,0.0,900.0,24.0,0,750.0,3.0,0,0.0,0,,,10.0,3,30,0.0,0.0,1,,1,127,,,,,,,,,B2/L21,,,,Pm-3m/Fm-3m,,,,,,,,L10,,,,,P4/mmm,Modulations,,,,,,,,,,,,,,,,,,,,,,,,,,,,,,,,,,,3.72,113.91,109.97,2.03,7.27,6.53,62.98,10.47,121.18,13.5,127.64,11.49,5.86,16.29,79.26,18.96,115.83,14.72,121.85,8.44,7.47,9.12,,,
903,"Salas, Karaman",,,,,,,,,,Internal,2016Q PC In13.6 WQ,0.0,0.0,0.0,0.0,0,0.0,5.0,0.0,0.0,0,0.0,0.0,0.0,0.0,13.78,0.0,36.09,0.0,0.0,0.0,45.14,0,0.0,0.0,0.0,0.0,0,0,0.0,0,0.0,0.0,0,0.0,0,0.0,0.0,0.0,0.0,20.0,0.0,20,0,0.0,20,0.0,900.0,24.0,0,800.0,3.0,0,0.0,0,,,10.0,3,30,0.0,0.0,1,,1,127,,,,,,,,,B2/L21,,,,Pm-3m/Fm-3m,,,,,,,,L10,,,,,P4/mmm,Modulations,,,,,,,,,,,,,,,,,,,,,,,,,,,,,,,,,,,4.79,115.8,108.82,-8.71,7.9,0.94,63.02,6.25,123.7,7.74,128.08,4.11,5.51,10.97,71.03,14.38,114.32,10.6,122.78,14.96,10.27,9.08,,,
904,"Salas, Karaman",,,,,,,,,,Internal,2016Q PC In13.6 WQ,0.0,0.0,0.0,0.0,0,0.0,5.0,0.0,0.0,0,0.0,0.0,0.0,0.0,13.78,0.0,36.09,0.0,0.0,0.0,45.14,0,0.0,0.0,0.0,0.0,0,0,0.0,0,0.0,0.0,0,0.0,0,0.0,0.0,0.0,0.0,20.0,0.0,20,0,0.0,20,0.0,900.0,24.0,0,850.0,3.0,0,0.0,0,,,10.0,3,30,0.0,0.0,1,,1,127,,,,,,,,,B2/L21,,,,Pm-3m/Fm-3m,,,,,,,,L10,,,,,P4/mmm,Modulations,,,,,,,,,,,,,,,,,,,,,,,,,,,,,,,,,,,7.13,138.62,129.66,-41.52,6.67,-19.63,97.66,-17.99,145.29,5.89,155.01,-21.28,7.42,-9.25,81.63,-6.94,137.09,9.04,140.31,23.52,14.34,10.72,,,
905,"Salas, Karaman",,,,,,,,,,Internal,2016Q PC In13.6 WQ,0.0,0.0,0.0,0.0,0,0.0,5.0,0.0,0.0,0,0.0,0.0,0.0,0.0,13.78,0.0,36.09,0.0,0.0,0.0,45.14,0,0.0,0.0,0.0,0.0,0,0,0.0,0,0.0,0.0,0,0.0,0,0.0,0.0,0.0,0.0,20.0,0.0,20,0,0.0,20,0.0,900.0,24.0,0,20.0,0.0,0,0.0,0,,,10.0,3,30,0.0,0.0,1,129.6,1,127,,,,,,,,,B2/L21,,,,Pm-3m/Fm-3m,,,,,,,,L10,,,,,P4/mmm,Modulations,,,,,,,,,,,,,,,,,,,,,,,,,,,,,,,,,,,146.57,,,,,,,,,,,,,,,,,,,,,,,,
906,"Salas, Karaman",,,,,,,,,,Internal,2016Q PC In13.6 WQ,0.0,0.0,0.0,0.0,0,0.0,5.0,0.0,0.0,0,0.0,0.0,0.0,0.0,13.78,0.0,36.09,0.0,0.0,0.0,45.14,0,0.0,0.0,0.0,0.0,0,0,0.0,0,0.0,0.0,0,0.0,0,0.0,0.0,0.0,0.0,20.0,0.0,20,0,0.0,20,0.0,900.0,24.0,0,20.0,0.0,0,0.0,0,,,10.0,3,30,0.0,0.0,1,129.49,1,127,,,,,,,,,B2/L21,,,,Pm-3m/Fm-3m,,,,,,,,L10,,,,,P4/mmm,Modulations,,,,,,,,,,,,,,,,,,,,,,,,,,,,,,,,,,,,,,,,,,,,,,,,,,,,,,,,,,,
907,"Salas, Karaman",,,,,,,,,,Internal,2016Q PC In13.6 WQ,0.0,0.0,0.0,0.0,0,0.0,5.0,0.0,0.0,0,0.0,0.0,0.0,0.0,13.78,0.0,36.09,0.0,0.0,0.0,45.14,0,0.0,0.0,0.0,0.0,0,0,0.0,0,0.0,0.0,0,0.0,0,0.0,0.0,0.0,0.0,20.0,0.0,20,0,0.0,20,0.0,900.0,24.0,0,20.0,0.0,0,0.0,0,,,10.0,3,30,0.0,0.0,1,117.14,1,127,,,,,,,,,B2/L21,,,,Pm-3m/Fm-3m,,,,,,,,L10,,,,,P4/mmm,Modulations,,,,,,,,,,,,,,,,,,,,,,,,,,,,,,,,,,,98.16,15.65,18.42,-134.41,94.39,-117.3,102.73,-115.09,110.04,0.81,18.11,-93.05,87.55,-77.73,101.61,-74.78,105.98,1.01,21.75,19.32,18.26,39.94,,,
908,"Salas, Karaman",,,,,,,,,,Internal,2016Q PC In13.7 WQ,0.0,0.0,0.0,0.0,0,0.0,5.0,0.0,0.0,0,0.0,0.0,0.0,0.0,13.78,0.0,36.09,0.0,0.0,0.0,45.14,0,0.0,0.0,0.0,0.0,0,0,0.0,0,0.0,0.0,0,0.0,0,0.0,0.0,0.0,0.0,20.0,0.0,20,0,0.0,20,0.0,900.0,24.0,0,300.0,0.25,0,0.0,0,,,10.0,3,30,0.0,0.0,1,119.66,1,127,,,,,,,,,B2/L21,,,,Pm-3m/Fm-3m,,,,,,,,L10,,,,,P4/mmm,Modulations,,,,,,,,,,,,,,,,,,,,,,,,,,,,,,,,,,,,,,,,,,,,,,,,,,,,,,,,,,,
909,"Salas, Karaman",,,,,,,,,,Internal,2016Q PC In13.6 WQ,0.0,0.0,0.0,0.0,0,0.0,5.0,0.0,0.0,0,0.0,0.0,0.0,0.0,13.78,0.0,36.09,0.0,0.0,0.0,45.14,0,0.0,0.0,0.0,0.0,0,0,0.0,0,0.0,0.0,0,0.0,0,0.0,0.0,0.0,0.0,20.0,0.0,20,0,0.0,20,0.0,900.0,24.0,0,300.0,24.0,0,0.0,0,,,10.0,3,30,0.0,0.0,1,128.3,7,127,,,,,,,,,B2/L21,,,,Pm-3m/Fm-3m,,,,,,,,L10,,,,,P4/mmm,Modulations,,,,,,,,,,,,,,,,,,,,,,,,,,,,,,,,,,,172.41,,,,,,,,,,,,,,,,,,,,,,,,
910,"Salas, Karaman",,,,,,,,,,Internal,2016Q PC In13.6 WQ,0.0,0.0,0.0,0.0,0,0.0,5.0,0.0,0.0,0,0.0,0.0,0.0,0.0,13.78,0.0,36.09,0.0,0.0,0.0,45.14,0,0.0,0.0,0.0,0.0,0,0,0.0,0,0.0,0.0,0,0.0,0,0.0,0.0,0.0,0.0,20.0,0.0,20,0,0.0,20,0.0,900.0,24.0,0,400.0,0.25,0,0.0,0,,,10.0,3,30,0.0,0.0,1,122.33,7,127,,,,,,,,,B2/L21,,,,Pm-3m/Fm-3m,,,,,,,,L10,,,,,P4/mmm,Modulations,,,,,,,,,,,,,,,,,,,,,,,,,,,,,,,,,,,161.9,,,,,,,,,,,,,,,,,,,,,,,,
911,"Salas, Karaman",,,,,,,,,,Internal,2016Q PC In13.6 WQ,0.0,0.0,0.0,0.0,0,0.0,5.0,0.0,0.0,0,0.0,0.0,0.0,0.0,13.78,0.0,36.09,0.0,0.0,0.0,45.14,0,0.0,0.0,0.0,0.0,0,0,0.0,0,0.0,0.0,0,0.0,0,0.0,0.0,0.0,0.0,20.0,0.0,20,0,0.0,20,0.0,900.0,24.0,0,400.0,0.5,0,0.0,0,,,10.0,3,30,0.0,0.0,1,123.08,7,127,,,,,,,,,B2/L21,,,,Pm-3m/Fm-3m,,,,,,,,L10,,,,,P4/mmm,Modulations,,,,,,,,,,,,,,,,,,,,,,,,,,,,,,,,,,,148.27,,,,,,,,,,,,,,,,,,,,,,,,
912,"Salas, Karaman",,,,,,,,,,Internal,2016Q PC In13.6 WQ,0.0,0.0,0.0,0.0,0,0.0,5.0,0.0,0.0,0,0.0,0.0,0.0,0.0,13.78,0.0,36.09,0.0,0.0,0.0,45.14,0,0.0,0.0,0.0,0.0,0,0,0.0,0,0.0,0.0,0,0.0,0,0.0,0.0,0.0,0.0,20.0,0.0,20,0,0.0,20,0.0,900.0,24.0,0,400.0,3.0,0,0.0,0,,,10.0,3,30,0.0,0.0,1,124.51,7,127,,,,,,,,,B2/L21,,,,Pm-3m/Fm-3m,,,,,,,,L10,,,,,P4/mmm,Modulations,,,,,,,,,,,,,,,,,,,,,,,,,,,,,,,,,,,149.2,,,,,,,,,,,,,,,,,,,,,,,,
913,"Salas, Karaman",,,,,,,,,,Internal,2016Q PC In13.6 WQ,0.0,0.0,0.0,0.0,0,0.0,5.0,0.0,0.0,0,0.0,0.0,0.0,0.0,13.78,0.0,36.09,0.0,0.0,0.0,45.14,0,0.0,0.0,0.0,0.0,0,0,0.0,0,0.0,0.0,0,0.0,0,0.0,0.0,0.0,0.0,20.0,0.0,20,0,0.0,20,0.0,900.0,24.0,0,400.0,24.0,0,0.0,0,,,10.0,3,30,0.0,0.0,1,124.46,7,127,,,,,,,,,B2/L21,,,,Pm-3m/Fm-3m,,,,,,,,L10,,,,,P4/mmm,Modulations,,,,,,,,,,,,,,,,,,,,,,,,,,,,,,,,,,,138.09,,,,,,,,,,,,,,,,,,,,,,,,
914,"Salas, Karaman",,,,,,,,,,Internal,2016Q PC In13.6 WQ,0.0,0.0,0.0,0.0,0,0.0,5.0,0.0,0.0,0,0.0,0.0,0.0,0.0,13.78,0.0,36.09,0.0,0.0,0.0,45.14,0,0.0,0.0,0.0,0.0,0,0,0.0,0,0.0,0.0,0,0.0,0,0.0,0.0,0.0,0.0,20.0,0.0,20,0,0.0,20,0.0,900.0,24.0,0,400.0,72.0,0,0.0,0,,,10.0,3,30,0.0,0.0,1,124.84,7,127,,,,,,,,,B2/L21,,,,Pm-3m/Fm-3m,,,,,,,,L10,,,,,P4/mmm,Modulations,,,,,,,,,,,,,,,,,,,,,,,,,,,,,,,,,,,133.38,,,,,,,,,,,,,,,,,,,,,,,,
915,"Salas, Karaman",,,,,,,,,,Internal,2016Q PC In13.6 WQ,0.0,0.0,0.0,0.0,0,0.0,5.0,0.0,0.0,0,0.0,0.0,0.0,0.0,13.78,0.0,36.09,0.0,0.0,0.0,45.14,0,0.0,0.0,0.0,0.0,0,0,0.0,0,0.0,0.0,0,0.0,0,0.0,0.0,0.0,0.0,20.0,0.0,20,0,0.0,20,0.0,900.0,24.0,0,450.0,0.25,0,0.0,0,,,10.0,3,30,0.0,0.0,1,118.97,7,127,,,,,,,,,B2/L21,,,,Pm-3m/Fm-3m,,,,,,,,L10,,,,,P4/mmm,Modulations,,,,,,,,,,,,,,,,,,,,,,,,,,,,,,,,,,,164.59,,,,,,,,,,,,,,,,,,,,,,,,
916,"Salas, Karaman",,,,,,,,,,Internal,2016Q PC In13.6 WQ,0.0,0.0,0.0,0.0,0,0.0,5.0,0.0,0.0,0,0.0,0.0,0.0,0.0,13.78,0.0,36.09,0.0,0.0,0.0,45.14,0,0.0,0.0,0.0,0.0,0,0,0.0,0,0.0,0.0,0,0.0,0,0.0,0.0,0.0,0.0,20.0,0.0,20,0,0.0,20,0.0,900.0,24.0,0,450.0,0.5,0,0.0,0,,,10.0,3,30,0.0,0.0,1,120.51,7,127,,,,,,,,,B2/L21,,,,Pm-3m/Fm-3m,,,,,,,,L10,,,,,P4/mmm,Modulations,,,,,,,,,,,,,,,,,,,,,,,,,,,,,,,,,,,166.27,,,,,,,,,,,,,,,,,,,,,,,,
917,"Salas, Karaman",,,,,,,,,,Internal,2016Q PC In13.6 WQ,0.0,0.0,0.0,0.0,0,0.0,5.0,0.0,0.0,0,0.0,0.0,0.0,0.0,13.78,0.0,36.09,0.0,0.0,0.0,45.14,0,0.0,0.0,0.0,0.0,0,0,0.0,0,0.0,0.0,0,0.0,0,0.0,0.0,0.0,0.0,20.0,0.0,20,0,0.0,20,0.0,900.0,24.0,0,450.0,3.0,0,0.0,0,,,10.0,3,30,0.0,0.0,1,120.54,7,127,,,,,,,,,B2/L21,,,,Pm-3m/Fm-3m,,,,,,,,L10,,,,,P4/mmm,Modulations,,,,,,,,,,,,,,,,,,,,,,,,,,,,,,,,,,,171.55,,,,,,,,,,,,,,,,,,,,,,,,
918,"Salas, Karaman",,,,,,,,,,Internal,2016Q PC In13.6 WQ,0.0,0.0,0.0,0.0,0,0.0,5.0,0.0,0.0,0,0.0,0.0,0.0,0.0,13.78,0.0,36.09,0.0,0.0,0.0,45.14,0,0.0,0.0,0.0,0.0,0,0,0.0,0,0.0,0.0,0,0.0,0,0.0,0.0,0.0,0.0,20.0,0.0,20,0,0.0,20,0.0,900.0,24.0,0,450.0,24.0,0,0.0,0,,,10.0,3,30,0.0,0.0,1,121.17,7,127,,,,,,,,,B2/L21,,,,Pm-3m/Fm-3m,,,,,,,,L10,,,,,P4/mmm,Modulations,,,,,,,,,,,,,,,,,,,,,,,,,,,,,,,,,,,172.51,,,,,,,,,,,,,,,,,,,,,,,,
919,"Salas, Karaman",,,,,,,,,,Internal,2016Q PC In13.6 WQ,0.0,0.0,0.0,0.0,0,0.0,5.0,0.0,0.0,0,0.0,0.0,0.0,0.0,13.78,0.0,36.09,0.0,0.0,0.0,45.14,0,0.0,0.0,0.0,0.0,0,0,0.0,0,0.0,0.0,0,0.0,0,0.0,0.0,0.0,0.0,20.0,0.0,20,0,0.0,20,0.0,900.0,24.0,0,450.0,72.0,0,0.0,0,,,10.0,3,30,0.0,0.0,1,121.26,7,127,,,,,,,,,B2/L21,,,,Pm-3m/Fm-3m,,,,,,,,L10,,,,,P4/mmm,Modulations,,,,,,,,,,,,,,,,,,,,,,,,,,,,,,,,,,,167.11,,,,,,,,,,,,,,,,,,,,,,,,
920,"Salas, Karaman",,,,,,,,,,Internal,2016Q PC In13.6 WQ,0.0,0.0,0.0,0.0,0,0.0,5.0,0.0,0.0,0,0.0,0.0,0.0,0.0,13.78,0.0,36.09,0.0,0.0,0.0,45.14,0,0.0,0.0,0.0,0.0,0,0,0.0,0,0.0,0.0,0,0.0,0,0.0,0.0,0.0,0.0,20.0,0.0,20,0,0.0,20,0.0,900.0,24.0,0,500.0,0.25,0,0.0,0,,,10.0,3,30,0.0,0.0,1,118.04,7,127,,,,,,,,,B2/L21,,,,Pm-3m/Fm-3m,,,,,,,,L10,,,,,P4/mmm,Modulations,,,,,,,,,,,,,,,,,,,,,,,,,,,,,,,,,,,158.72,,,,,,,,,,,,,,,,,,,,,,,,
921,"Salas, Karaman",,,,,,,,,,Internal,2016Q PC In13.6 WQ,0.0,0.0,0.0,0.0,0,0.0,5.0,0.0,0.0,0,0.0,0.0,0.0,0.0,13.78,0.0,36.09,0.0,0.0,0.0,45.14,0,0.0,0.0,0.0,0.0,0,0,0.0,0,0.0,0.0,0,0.0,0,0.0,0.0,0.0,0.0,20.0,0.0,20,0,0.0,20,0.0,900.0,24.0,0,500.0,0.5,0,0.0,0,,,10.0,3,30,0.0,0.0,1,116.53,7,127,,,,,,,,,B2/L21,,,,Pm-3m/Fm-3m,,,,,,,,L10,,,,,P4/mmm,Modulations,,,,,,,,,,,,,,,,,,,,,,,,,,,,,,,,,,,159.91,,,,,,,,,,,,,,,,,,,,,,,,
922,"Salas, Karaman",,,,,,,,,,Internal,2016Q PC In13.6 WQ,0.0,0.0,0.0,0.0,0,0.0,5.0,0.0,0.0,0,0.0,0.0,0.0,0.0,13.78,0.0,36.09,0.0,0.0,0.0,45.14,0,0.0,0.0,0.0,0.0,0,0,0.0,0,0.0,0.0,0,0.0,0,0.0,0.0,0.0,0.0,20.0,0.0,20,0,0.0,20,0.0,900.0,24.0,0,500.0,3.0,0,0.0,0,,,10.0,3,30,0.0,0.0,1,117.86,7,127,,,,,,,,,B2/L21,,,,Pm-3m/Fm-3m,,,,,,,,L10,,,,,P4/mmm,Modulations,,,,,,,,,,,,,,,,,,,,,,,,,,,,,,,,,,,94.93,54.37,57.62,-144.1,95.01,-141.79,119.77,-114.77,149.38,1.85,58.23,-97.02,87.01,-83.93,116.08,-78.66,144.64,3.14,64.41,29.33,18.37,46.99,,,
923,"Salas, Karaman",,,,,,,,,,Internal,2016Q PC In13.6 WQ,0.0,0.0,0.0,0.0,0,0.0,5.0,0.0,0.0,0,0.0,0.0,0.0,0.0,13.78,0.0,36.09,0.0,0.0,0.0,45.14,0,0.0,0.0,0.0,0.0,0,0,0.0,0,0.0,0.0,0,0.0,0,0.0,0.0,0.0,0.0,20.0,0.0,20,0,0.0,20,0.0,900.0,24.0,0,500.0,24.0,0,0.0,0,,,10.0,3,30,0.0,0.0,1,116.81,7,127,,,,,,,,,B2/L21,,,,Pm-3m/Fm-3m,,,,,,,,L10,,,,,P4/mmm,Modulations,,,,,,,,,,,,,,,,,,,,,,,,,,,,,,,,,,,37.75,103.63,103.03,-127.98,43.59,-104.27,96.66,-86.3,147.22,2.49,112.68,-81.14,38.35,-69.43,94.37,-62.65,141.38,5.57,113.93,41.68,18.49,29.25,,,
924,"Salas, Karaman",,,,,,,,,,Internal,2016Q PC In13.6 WQ,0.0,0.0,0.0,0.0,0,0.0,5.0,0.0,0.0,0,0.0,0.0,0.0,0.0,13.78,0.0,36.09,0.0,0.0,0.0,45.14,0,0.0,0.0,0.0,0.0,0,0,0.0,0,0.0,0.0,0,0.0,0,0.0,0.0,0.0,0.0,20.0,0.0,20,0,0.0,20,0.0,900.0,24.0,0,500.0,72.0,0,0.0,0,,,10.0,3,30,0.0,0.0,1,116.92,7,127,,,,,,,,,B2/L21,,,,Pm-3m/Fm-3m,,,,,,,,L10,,,,,P4/mmm,Modulations,,,,,,,,,,,,,,,,,,,,,,,,,,,,,,,,,,,60.45,89.37,85.98,-137.52,63.14,-118.51,109.83,-109.72,152.51,3.21,99.77,-84.24,58.49,-71.33,114.65,-68.11,144.48,5.33,95.77,27.8,16.13,44.4,,,
925,"Salas, Karaman",,,,,,,,,,Internal,2016Q PC In13.6 WQ,0.0,0.0,0.0,0.0,0,0.0,5.0,0.0,0.0,0,0.0,0.0,0.0,0.0,13.78,0.0,36.09,0.0,0.0,0.0,45.14,0,0.0,0.0,0.0,0.0,0,0,0.0,0,0.0,0.0,0,0.0,0,0.0,0.0,0.0,0.0,20.0,0.0,20,0,0.0,20,0.0,900.0,24.0,0,550.0,3.0,0,0.0,0,,,10.0,3,30,0.0,0.0,1,,7,127,,,,,,,,,B2/L21,,,,Pm-3m/Fm-3m,,,,,,,,L10,,,,,P4/mmm,Modulations,,,,,,,,,,,,,,,,,,,,,,,,,,,,,,,,,,,19.7,123.18,123.7,-69.5,22.54,-54.84,93.01,-47.05,145.72,5.49,137.35,-46.98,18.38,-37.16,88.98,-32.46,142.08,8.52,137.9,22.45,14.52,16.14,,,
926,"Salas, Karaman",,,,,,,,,,Internal,2016Q PC In13.6 WQ,0.0,0.0,0.0,0.0,0,0.0,5.0,0.0,0.0,0,0.0,0.0,0.0,0.0,13.78,0.0,36.09,0.0,0.0,0.0,45.14,0,0.0,0.0,0.0,0.0,0,0,0.0,0,0.0,0.0,0,0.0,0,0.0,0.0,0.0,0.0,20.0,0.0,20,0,0.0,20,0.0,900.0,24.0,0,600.0,0.25,0,0.0,0,,,10.0,3,30,0.0,0.0,1,108.97,7,127,,,,,,,,,B2/L21,,,,Pm-3m/Fm-3m,,,,,,,,L10,,,,,P4/mmm,Modulations,,,,,,,,,,,,,,,,,,,,,,,,,,,,,,,,,,,16.06,127.75,125.45,-57.35,21.44,-44.82,106.9,-42.11,149.18,8.38,139.82,-39.17,17.27,-31.31,88.52,-27.72,142.72,10.96,139.18,15.24,11.45,13.95,,,
