Repository: sinazadeh/CatBoost-SMAs

# CatBoost SMAs
This repository contains a sample implementation of using CatBoost for building a surrogate model for transformation temperatures of Shape Memory Alloys (SMAs). The sample code (found in [main.py](main.py)) showcases how CatBoost can be used to model this data and make predictions with a high degree of accuracy. The accompanying [raw_data.csv](raw_data.csv) file contains 4899 data points that can be used to train and validate the model. This data can also serve as a reference for researchers looking to explore the use of CatBoost in this particular field.

File: raw_data.csv (part 12 of 67)
termediate_a_(A),Micro_Intermediate_b,Micro_Intermediate_c,Micro_Intermediate_Space_Group,Micro_Martensite_Test_Temperature_Above_Af(Temp-Af),Micro_Martensite_Structure,Micro_Martensite_a_(A),Micro_Martensite_b,Micro_Martensite_c,Micro_Martensite_Beta,Micro_Martensite_Space_Group,Micro_Martensite_Sub-structure,Micro_Precipitate_Test_Temperature,Micro_Precipitate_Structure,Micro_Precipitate_Volume_Fraction,NeedsAttention,SME_Transforms,SME_Mf,SME_Mp,SME_Ms,SME_As,SME_Ap,SME_Af,SME_Thermal_Hysteresis,SME_Transformation_Range,SME_RfM,SME_RfA,SME_dH(MA)(J/g),SME_dH(AM)(J/g),SME_dH(AR)(J/G),SME_dS(MA)(J/kgK),SME_dS(AM)(J/kgK),SME_dS(AR)(J/kgK),SME_epsilonAct(%),SME_epsilonIrr(%),SME_Failure(FatigueTest),SME_Bend_Recovery(%),SE_R.Strain(%),SE_Strain_Max(%),SE_Stress_Max(MPa),SE_Mf_Stress,SE_Ms_Stress,SE_As_Stress,SE_Af_Stress,SE_M_Yield,SE_A_Yield,MSME_Magnetization (emu/g),MSME_Magnetization Change (AM)(emu/g),MSME_Magnetization Change (MA)(emu/g),MSME_Mf Temp (Â°C),MSME_Mf Mag (emu/g),MSME_Mp Temp (Â°C),MSME_Mp Mag (emu/g),MSME_Ms_Temp(C),MSME_Ms_Mag(emu/g),MSME_Direct average rate (emu/gÂ°C),MSME_Direct_integrated_magnetization_change(emu/g),MSME_As_Temp(C),MSME_As_Mag(emu/g),MSME_Ap_Temp (C),MSME_Ap_Mag(emu/g),MSME_Af_Temp (C),MSME_Af_Mag(emu/g),MSME_Reverse_average_rate(emu/gC),MSME_Reverse_integrated_magnetization_change(emu/g),MSME_Direct_MT_range(C),MSME_Reverse_MT_range(C),MSME_Hysteresis(C),MSME_Estimated_entropy_difference_(J/kg*K),"MSME_Tc(DSC)-Ms(SQUID,0.05T)",Hard_VHN
927,"Salas, Karaman",,,,,,,,,,Internal,2016Q PC In13.6 WQ,0.0,0.0,0.0,0.0,0,0.0,5.0,0.0,0.0,0,0.0,0.0,0.0,0.0,13.78,0.0,36.09,0.0,0.0,0.0,45.14,0,0.0,0.0,0.0,0.0,0,0,0.0,0,0.0,0.0,0,0.0,0,0.0,0.0,0.0,0.0,20.0,0.0,20,0,0.0,20,0.0,900.0,24.0,0,600.0,0.5,0,0.0,0,,,10.0,3,30,0.0,0.0,1,109.61,7,127,,,,,,,,,B2/L21,,,,Pm-3m/Fm-3m,,,,,,,,L10,,,,,P4/mmm,Modulations,,,,,,,,,,,,,,,,,,,,,,,,,,,,,,,,,,,14.64,109.58,111.88,-49.85,20.64,-45.55,67.86,-43.92,130.22,18.48,115.39,-36.01,14.82,-30.9,71.75,-28.22,126.7,14.36,122.1,5.93,7.79,15.18,,,
928,"Salas, Karaman",,,,,,,,,,Internal,2016Q PC In13.6 WQ,0.0,0.0,0.0,0.0,0,0.0,5.0,0.0,0.0,0,0.0,0.0,0.0,0.0,13.78,0.0,36.09,0.0,0.0,0.0,45.14,0,0.0,0.0,0.0,0.0,0,0,0.0,0,0.0,0.0,0,0.0,0,0.0,0.0,0.0,0.0,20.0,0.0,20,0,0.0,20,0.0,900.0,24.0,0,600.0,3.0,0,0.0,0,,,10.0,3,30,0.0,0.0,1,110.12,7,127,,,,,,,,,B2/L21,,,,Pm-3m/Fm-3m,,,,,,,,L10,,,,,P4/mmm,Modulations,,,,,,,,,,,,,,,,,,,,,,,,,,,,,,,,,,,18.19,117.33,114.69,-70.98,20.6,-55.44,66.28,-38.28,137.93,3.59,134.34,-48.03,18.94,-42.07,50.53,-27.56,133.63,5.6,128.88,32.7,20.47,12.04,,,
929,"Salas, Karaman",,,,,,,,,,Internal,2016Q PC In13.6 WQ,0.0,0.0,0.0,0.0,0,0.0,5.0,0.0,0.0,0,0.0,0.0,0.0,0.0,13.78,0.0,36.09,0.0,0.0,0.0,45.14,0,0.0,0.0,0.0,0.0,0,0,0.0,0,0.0,0.0,0,0.0,0,0.0,0.0,0.0,0.0,20.0,0.0,20,0,0.0,20,0.0,900.0,24.0,0,650.0,3.0,0,0.0,0,,,10.0,3,30,0.0,0.0,1,,7,127,,,,,,,,,B2/L21,,,,Pm-3m/Fm-3m,,,,,,,,L10,,,,,P4/mmm,Modulations,,,,,,,,,,,,,,,,,,,,,,,,,,,,,,,,,,,10.77,128.39,112.59,-19.42,12.34,-13.65,70.82,-7.81,140.73,11.06,141.11,-9.64,10.74,-5.3,66.7,5.73,123.33,7.32,139.6,11.61,15.37,10.94,,,
930,"Salas, Karaman",,,,,,,,,,Internal,2016Q PC In13.6 WQ,0.0,0.0,0.0,0.0,0,0.0,5.0,0.0,0.0,0,0.0,0.0,0.0,0.0,13.78,0.0,36.09,0.0,0.0,0.0,45.14,0,0.0,0.0,0.0,0.0,0,0,0.0,0,0.0,0.0,0,0.0,0,0.0,0.0,0.0,0.0,20.0,0.0,20,0,0.0,20,0.0,900.0,24.0,0,700.0,3.0,0,0.0,0,,,10.0,3,30,0.0,0.0,1,,7,127,,,,,,,,,B2/L21,,,,Pm-3m/Fm-3m,,,,,,,,L10,,,,,P4/mmm,Modulations,,,,,,,,,,,,,,,,,,,,,,,,,,,,,,,,,,,47.35,66,60.57,-85,51.92,7.99,108.83,24.13,117.91,0.6,98.03,-77.3,47.02,22.09,97.61,41.09,107.59,0.51,99.16,109.13,118.38,15.53,,,
931,"Salas, Karaman",,,,,,,,,,Internal,2016Q PC In13.6 WQ,0.0,0.0,0.0,0.0,0,0.0,5.0,0.0,0.0,0,0.0,0.0,0.0,0.0,13.78,0.0,36.09,0.0,0.0,0.0,45.14,0,0.0,0.0,0.0,0.0,0,0,0.0,0,0.0,0.0,0,0.0,0,0.0,0.0,0.0,0.0,20.0,0.0,20,0,0.0,20,0.0,900.0,24.0,0,750.0,3.0,0,0.0,0,,,10.0,3,30,0.0,0.0,1,,7,127,,,,,,,,,B2/L21,,,,Pm-3m/Fm-3m,,,,,,,,L10,,,,,P4/mmm,Modulations,,,,,,,,,,,,,,,,,,,,,,,,,,,,,,,,,,,11.47,122.98,121.38,-37.38,16.12,-31.58,76.63,-25.94,139.1,10.75,134.46,-25.61,13.53,-20.38,76.04,-15.54,134.91,12.05,133.79,11.44,10.07,10.8,,,
932,"Salas, Karaman",,,,,,,,,,Internal,2016Q PC In13.6 WQ,0.0,0.0,0.0,0.0,0,0.0,5.0,0.0,0.0,0,0.0,0.0,0.0,0.0,13.78,0.0,36.09,0.0,0.0,0.0,45.14,0,0.0,0.0,0.0,0.0,0,0,0.0,0,0.0,0.0,0,0.0,0,0.0,0.0,0.0,0.0,20.0,0.0,20,0,0.0,20,0.0,900.0,24.0,0,800.0,3.0,0,0.0,0,,,10.0,3,30,0.0,0.0,1,,7,127,,,,,,,,,B2/L21,,,,Pm-3m/Fm-3m,,,,,,,,L10,,,,,P4/mmm,Modulations,,,,,,,,,,,,,,,,,,,,,,,,,,,,,,,,,,,12.87,127.51,114.45,-55.35,18.03,-43.04,62.61,-30.19,145.54,5.07,134.6,-37.74,14.43,-26.98,88.98,-20.69,128.88,6.71,129.26,25.16,17.05,12.78,,,
933,"Salas, Karaman",,,,,,,,,,Internal,2016Q PC In13.6 WQ,0.0,0.0,0.0,0.0,0,0.0,5.0,0.0,0.0,0,0.0,0.0,0.0,0.0,13.78,0.0,36.09,0.0,0.0,0.0,45.14,0,0.0,0.0,0.0,0.0,0,0,0.0,0,0.0,0.0,0,0.0,0,0.0,0.0,0.0,0.0,20.0,0.0,20,0,0.0,20,0.0,900.0,24.0,0,850.0,3.0,0,0.0,0,,,10.0,3,30,0.0,0.0,1,,7,127,,,,,,,,,B2/L21,,,,Pm-3m/Fm-3m,,,,,,,,L10,,,,,P4/mmm,Modulations,,,,,,,,,,,,,,,,,,,,,,,,,,,,,,,,,,,34.26,126.65,122.97,-122.76,36.85,-90.34,127.89,-86.53,163.5,3.5,143.44,-85.84,33.7,-64.77,124.29,-62.35,156.67,5.23,134.21,36.23,23.5,24.87,,,
934,"Salas, Karaman",,,,,,,,,,Internal,2016Q PC In13.6 WQ,0.0,0.0,0.0,0.0,0,0.0,5.0,0.0,0.0,0,0.0,0.0,0.0,0.0,13.78,0.0,36.09,0.0,0.0,0.0,45.14,0,0.0,0.0,0.0,0.0,0,0,0.0,0,0.0,0.0,0,0.0,0,0.0,0.0,0.0,0.0,20.0,0.0,20,0,0.0,20,0.0,900.0,24.0,0,20.0,0.0,0,0.0,0,,,10.0,3,30,0.0,0.0,1,129.6,7,127,,,,,,,,,B2/L21,,,,Pm-3m/Fm-3m,,,,,,,,L10,,,,,P4/mmm,Modulations,,,,,,,,,,,,,,,,,,,,,,,,,,,,,,,,,,,148.6,,,,,,,,,,,,,,,,,,,,,,,,
935,"Salas, Karaman",,,,,,,,,,Internal,2016Q PC In13.6 WQ,0.0,0.0,0.0,0.0,0,0.0,5.0,0.0,0.0,0,0.0,0.0,0.0,0.0,13.78,0.0,36.09,0.0,0.0,0.0,45.14,0,0.0,0.0,0.0,0.0,0,0,0.0,0,0.0,0.0,0,0.0,0,0.0,0.0,0.0,0.0,20.0,0.0,20,0,0.0,20,0.0,900.0,24.0,0,20.0,0.0,0,0.0,0,,,10.0,3,30,0.0,0.0,1,129.49,7,127,,,,,,,,,B2/L21,,,,Pm-3m/Fm-3m,,,,,,,,L10,,,,,P4/mmm,Modulations,,,,,,,,,,,,,,,,,,,,,,,,,,,,,,,,,,,,,,,,,,,,,,,,,,,,,,,,,,,
936,"Salas, Karaman",,,,,,,,,,Internal,2016Q PC In13.6 WQ,0.0,0.0,0.0,0.0,0,0.0,5.0,0.0,0.0,0,0.0,0.0,0.0,0.0,13.78,0.0,36.09,0.0,0.0,0.0,45.14,0,0.0,0.0,0.0,0.0,0,0,0.0,0,0.0,0.0,0,0.0,0,0.0,0.0,0.0,0.0,20.0,0.0,20,0,0.0,20,0.0,900.0,24.0,0,20.0,0.0,0,0.0,0,,,10.0,3,30,0.0,0.0,1,117.14,7,127,,,,,,,,,B2/L21,,,,Pm-3m/Fm-3m,,,,,,,,L10,,,,,P4/mmm,Modulations,,,,,,,,,,,,,,,,,,,,,,,,,,,,,,,,,,,130.61,,,,,,,,,,,,,,,,,,,,,,,,
937,"Salas, Karaman",,,,,,,,,,Internal,2016Q PC In13.7 WQ,0.0,0.0,0.0,0.0,0,0.0,5.0,0.0,0.0,0,0.0,0.0,0.0,0.0,13.78,0.0,36.09,0.0,0.0,0.0,45.14,0,0.0,0.0,0.0,0.0,0,0,0.0,0,0.0,0.0,0,0.0,0,0.0,0.0,0.0,0.0,20.0,0.0,20,0,0.0,20,0.0,900.0,24.0,0,300.0,0.25,0,0.0,0,,,10.0,3,30,0.0,0.0,1,119.66,7,127,,,,,,,,,B2/L21,,,,Pm-3m/Fm-3m,,,,,,,,L10,,,,,P4/mmm,Modulations,,,,,,,,,,,,,,,,,,,,,,,,,,,,,,,,,,,,,,,,,,,,,,,,,,,,,,,,,,,
938,"Salas, Karaman",,,,,,,,,,Internal,2016Q PC In13.7 WQ,0.0,0.0,0.0,0.0,0,0.0,5.01,0.0,0.0,0,0.0,0.0,0.0,0.0,13.98,0.0,36.09,0.0,0.0,0.0,44.97,0,0.0,0.0,0.0,0.0,0,0,0.0,0,0.0,0.0,0,0.0,0,0.0,0.0,0.0,0.0,20.0,0.0,20,0,0.0,20,0.0,900.0,24.0,0,300.0,0.5,0,0.0,0,,,10.0,3,30,0.0,0.0,1,122.03,0.05,,,,,,,,,,B2/L21,,,,Pm-3m/Fm-3m,,,,,,,,L10,,,,,P4/mmm,Modulations,,,,,,,,,,,,,,,,,,,,,,,,,,,,,,,,,,,,,,,,,,,,,,,,,,,,,,,,,,,
939,"Salas, Karaman",,,,,,,,,,Internal,2016Q PC In13.7 WQ,0.0,0.0,0.0,0.0,0,0.0,5.01,0.0,0.0,0,0.0,0.0,0.0,0.0,13.98,0.0,36.09,0.0,0.0,0.0,44.97,0,0.0,0.0,0.0,0.0,0,0,0.0,0,0.0,0.0,0,0.0,0,0.0,0.0,0.0,0.0,20.0,0.0,20,0,0.0,20,0.0,900.0,24.0,0,300.0,3.0,0,0.0,0,,,10.0,3,30,0.0,0.0,1,122.92,0.05,,,,,,,,,,B2/L21,,,,Pm-3m/Fm-3m,,,,,,,,L10,,,,,P4/mmm,Modulations,,,,,,,,,,,,,,,,,,,,,,,,,,,,,,,,,,,,,,,,,,,,,,,,,,,,,,,,,,,
940,"Salas, Karaman",,,,,,,,,,Internal,2016Q PC In13.7 WQ,0.0,0.0,0.0,0.0,0,0.0,5.01,0.0,0.0,0,0.0,0.0,0.0,0.0,13.98,0.0,36.09,0.0,0.0,0.0,44.97,0,0.0,0.0,0.0,0.0,0,0,0.0,0,0.0,0.0,0,0.0,0,0.0,0.0,0.0,0.0,20.0,0.0,20,0,0.0,20,0.0,900.0,24.0,0,300.0,24.0,0,0.0,0,,,10.0,3,30,0.0,0.0,1,124.97,0.05,,,,,,,,,,B2/L21,,,,Pm-3m/Fm-3m,,,,,,,,L10,,,,,P4/mmm,Modulations,,,,,,,,,,,,,,,,,,,,,,,,,,,,,,,,,,,,,,,,,,,,,,,,,,,,,,,,,,,
941,"Salas, Karaman",,,,,,,,,,Internal,2016Q PC In13.7 WQ,0.0,0.0,0.0,0.0,0,0.0,5.01,0.0,0.0,0,0.0,0.0,0.0,0.0,13.98,0.0,36.09,0.0,0.0,0.0,44.97,0,0.0,0.0,0.0,0.0,0,0,0.0,0,0.0,0.0,0,0.0,0,0.0,0.0,0.0,0.0,20.0,0.0,20,0,0.0,20,0.0,900.0,24.0,0,300.0,72.0,0,0.0,0,,,10.0,3,30,0.0,0.0,1,123.92,0.05,,,,,,,,,,B2/L21,,,,Pm-3m/Fm-3m,,,,,,,,L10,,,,,P4/mmm,Modulations,,,,,,,,,,,,,,,,,,,,,,,,,,,,,,,,,,,,,,,,,,,,,,,,,,,,,,,,,,,
942,"Salas, Karaman",,,,,,,,,,Internal,2016Q PC In13.7 WQ,0.0,0.0,0.0,0.0,0,0.0,5.01,0.0,0.0,0,0.0,0.0,0.0,0.0,13.98,0.0,36.09,0.0,0.0,0.0,44.97,0,0.0,0.0,0.0,0.0,0,0,0.0,0,0.0,0.0,0,0.0,0,0.0,0.0,0.0,0.0,20.0,0.0,20,0,0.0,20,0.0,900.0,24.0,0,400.0,0.25,0,0.0,0,,,10.0,3,30,0.0,0.0,1,119.61,0.05,,,,,,,,,,B2/L21,,,,Pm-3m/Fm-3m,,,,,,,,L10,,,,,P4/mmm,Modulations,,,,,,,,,,,,,,,,,,,,,,,,,,,,,,,,,,,,,,,,,,,,,,,,,,,,,,,,,,,
943,"Salas, Karaman",,,,,,,,,,Internal,2016Q PC In13.7 WQ,0.0,0.0,0.0,0.0,0,0.0,5.01,0.0,0.0,0,0.0,0.0,0.0,0.0,13.98,0.0,36.09,0.0,0.0,0.0,44.97,0,0.0,0.0,0.0,0.0,0,0,0.0,0,0.0,0.0,0,0.0,0,0.0,0.0,0.0,0.0,20.0,0.0,20,0,0.0,20,0.0,900.0,24.0,0,400.0,0.5,0,0.0,0,,,10.0,3,30,0.0,0.0,1,120.23,0.05,,,,,,,,,,B2/L21,,,,Pm-3m/Fm-3m,,,,,,,,L10,,,,,P4/mmm,Modulations,,,,,,,,,,,,,,,,,,,,,,,,,,,,,,,,,,,,,,,,,,,,,,,,,,,,,,,,,,,
944,"Salas, Karaman",,,,,,,,,,Internal,2016Q PC In13.7 WQ,0.0,0.0,0.0,0.0,0,0.0,5.01,0.0,0.0,0,0.0,0.0,0.0,0.0,13.98,0.0,36.09,0.0,0.0,0.0,44.97,0,0.0,0.0,0.0,0.0,0,0,0.0,0,0.0,0.0,0,0.0,0,0.0,0.0,0.0,0.0,20.0,0.0,20,0,0.0,20,0.0,900.0,24.0,0,400.0,3.0,0,0.0,0,,,10.0,3,30,0.0,0.0,1,121.69,0.05,,,,,,,,,,B2/L21,,,,Pm-3m/Fm-3m,,,,,,,,L10,,,,,P4/mmm,Modulations,,,,,,,,,,,,,,,,,,,,,,,,,,,,,,,,,,,,,,,,,,,,,,,,,,,,,,,,,,,
945,"Salas, Karaman",,,,,,,,,,Internal,2016Q PC In13.7 WQ,0.0,0.0,0.0,0.0,0,0.0,5.01,0.0,0.0,0,0.0,0.0,0.0,0.0,13.98,0.0,36.09,0.0,0.0,0.0,44.97,0,0.0,0.0,0.0,0.0,0,0,0.0,0,0.0,0.0,0,0.0,0,0.0,0.0,0.0,0.0,20.0,0.0,20,0,0.0,20,0.0,900.0,24.0,0,400.0,24.0,0,0.0,0,,,10.0,3,30,0.0,0.0,1,122.21,0.05,,,,,,,,,,B2/L21,,,,Pm-3m/Fm-3m,,,,,,,,L10,,,,,P4/mmm,Modulations,,,,,,,,,,,,,,,,,,,,,,,,,,,,,,,,,,,,,,,,,,,,,,,,,,,,,,,,,,,
946,"Salas, Karaman",,,,,,,,,,Internal,2016Q PC In13.7 WQ,0.0,0.0,0.0,0.0,0,0.0,5.01,0.0,0.0,0,0.0,0.0,0.0,0.0,13.98,0.0,36.09,0.0,0.0,0.0,44.97,0,0.0,0.0,0.0,0.0,0,0,0.0,0,0.0,0.0,0,0.0,0,0.0,0.0,0.0,0.0,20.0,0.0,20,0,0.0,20,0.0,900.0,24.0,0,400.0,72.0,0,0.0,0,,,10.0,3,30,0.0,0.0,1,123.98,0.05,,,,,,,,,,B2/L21,,,,Pm-3m/Fm-3m,,,,,,,,L10,,,,,P4/mmm,Modulations,,,,,,,,,,,,,,,,,,,,,,,,,,,,,,,,,,,,,,,,,,,,,,,,,,,,,,,,,,,
947,"Salas, Karaman",,,,,,,,,,Internal,2016Q PC In13.7 WQ,0.0,0.0,0.0,0.0,0,0.0,5.01,0.0,0.0,0,0.0,0.0,0.0,0.0,13.98,0.0,36.09,0.0,0.0,0.0,44.97,0,0.0,0.0,0.0,0.0,0,0,0.0,0,0.0,0.0,0,0.0,0,0.0,0.0,0.0,0.0,20.0,0.0,20,0,0.0,20,0.0,900.0,24.0,0,450.0,0.25,0,0.0,0,,,10.0,3,30,0.0,0.0,1,117.75,0.05,,,,,,,,,,B2/L21,,,,Pm-3m/Fm-3m,,,,,,,,L10,,,,,P4/mmm,Modulations,,,,,,,,,,,,,,,,,,,,,,,,,,,,,,,,,,,,,,,,,,,,,,,,,,,,,,,,,,,
948,"Salas, Karaman",,,,,,,,,,Internal,2016Q PC In13.7 WQ,0.0,0.0,0.0,0.0,0,0.0,5.01,0.0,0.0,0,0.0,0.0,0.0,0.0,13.98,0.0,36.09,0.0,0.0,0.0,44.97,0,0.0,0.0,0.0,0.0,0,0,0.0,0,0.0,0.0,0,0.0,0,0.0,0.0,0.0,0.0,20.0,0.0,20,0,0.0,20,0.0,900.0,24.0,0,450.0,0.5,0,0.0,0,,,10.0,3,30,0.0,0.0,1,118,0.05,,,,,,,,,,B2/L21,,,,Pm-3m/Fm-3m,,,,,,,,L10,,,,,P4/mmm,Modulations,,,,,,,,,,,,,,,,,,,,,,,,,,,,,,,,,,,,,,,,,,,,,,,,,,,,,,,,,,,
949,"Salas, Karaman",,,,,,,,,,Internal,2016Q PC In13.7 WQ,0.0,0.0,0.0,0.0,0,0.0,5.01,0.0,0.0,0,0.0,0.0,0.0,0.0,13.98,0.0,36.09,0.0,0.0,0.0,44.97,0,0.0,0.0,0.0,0.0,0,0,0.0,0,0.0,0.0,0,0.0,0,0.0,0.0,0.0,0.0,20.0,0.0,20,0,0.0,20,0.0,900.0,24.0,0,450.0,3.0,0,0.0,0,,,10.0,3,30,0.0,0.0,1,118.15,0.05,,,,,,,,,,B2/L21,,,,Pm-3m/Fm-3m,,,,,,,,L10,,,,,P4/mmm,Modulations,,,,,,,,,,,,,,,,,,,,,,,,,,,,,,,,,,,,,,,,,,,,,,,,,,,,,,,,,,,
950,"Salas, Karaman",,,,,,,,,,Internal,2016Q PC In13.7 WQ,0.0,0.0,0.0,0.0,0,0.0,5.01,0.0,0.0,0,0.0,0.0,0.0,0.0,13.98,0.0,36.09,0.0,0.0,0.0,44.97,0,0.0,0.0,0.0,0.0,0,0,0.0,0,0.0,0.0,0,0.0,0,0.0,0.0,0.0,0.0,20.0,0.0,20,0,0.0,20,0.0,900.0,24.0,0,500.0,0.25,0,0.0,0,,,10.0,3,30,0.0,0.0,1,115.01,0.05,,,,,,,,,,B2/L21,,,,Pm-3m/Fm-3m,,,,,,,,L10,,,,,P4/mmm,Modulations,,,,,,,,,,,,,,,,,,,,,,,,,,,,,,,,,,,,2.06,1.35,-150.87,89.82,-126.51,91.48,-125.7,91.88,0.08,2.07,-98.98,88.26,-79.7,89.15,-75.19,89.61,0.06,2.71,25.18,23.79,48.66,,240.71,
951,"Salas, Karaman",,,,,,,,,,Internal,2016Q PC In13.7 WQ,0.0,0.0,0.0,0.0,0,0.0,5.01,0.0,0.0,0,0.0,0.0,0.0,0.0,13.98,0.0,36.09,0.0,0.0,0.0,44.97,0,0.0,0.0,0.0,0.0,0,0,0.0,0,0.0,0.0,0,0.0,0,0.0,0.0,0.0,0.0,20.0,0.0,20,0,0.0,20,0.0,900.0,24.0,0,500.0,0.5,0,0.0,0,,,10.0,3,30,0.0,0.0,1,115.38,0.05,,,,,,,,,,B2/L21,,,,Pm-3m/Fm-3m,,,,,,,,L10,,,,,P4/mmm,Modulations,,,,,,,,,,,,,,,,,,,,,,,,,,,,,,,,,,,,75.22,71.39,-120.6,25.1,-90.49,77.93,-83.24,100.33,2.01,84.02,-78.74,24.42,-61.33,63.85,-51.73,95.81,2.64,78.65,37.36,27.02,30.34,-8.26,198.61,
952,"Salas, Karaman",,,,,,,,,,Internal,2016Q PC In13.7 WQ,0.0,0.0,0.0,0.0,0,0.0,5.01,0.0,0.0,0,0.0,0.0,0.0,0.0,13.98,0.0,36.09,0.0,0.0,0.0,44.97,0,0.0,0.0,0.0,0.0,0,0,0.0,0,0.0,0.0,0,0.0,0,0.0,0.0,0.0,0.0,20.0,0.0,20,0,0.0,20,0.0,20.0,0.0,0,900.0,24.0,0,0.0,0,,,10.0,3,30,0.0,0.0,1,111.29,0.05,,,,,,,,,,B2/L21,,,,Pm-3m/Fm-3m,,,,,,,,L10,,,,,P4/mmm,Modulations,,,,,,,,,,,,,,,,,,,,,,,,,,,,,,,,,,,,41.03,42.54,-147.63,34.84,-120.84,61.84,-104.55,75.87,0.95,45.46,-90.41,31.95,-76.01,55,-65.64,74.49,1.72,46.93,43.08,24.77,41.87,-9.12,215.84,
953,"Salas, Karaman",,,,,,,,,,Internal,2016Q PC In13.7 WQ,0.0,0.0,0.0,0.0,0,0.0,5.01,0.0,0.0,0,0.0,0.0,0.0,0.0,13.98,0.0,36.09,0.0,0.0,0.0,44.97,0,0.0,0.0,0.0,0.0,0,0,0.0,0,0.0,0.0,0,0.0,0,0.0,0.0,0.0,0.0,20.0,0.0,20,0,0.0,20,0.0,900.0,24.0,0,300.0,0.5,0,0.0,0,,,10.0,3,30,0.0,0.0,1,122.03,1,127,,,,,,,,,B2/L21,,,,Pm-3m/Fm-3m,,,,,,,,L10,,,,,P4/mmm,Modulations,,,,,,,,,,,,,,,,,,,,,,,,,,,,,,,,,,,,,,,,,,,,,,,,,,,,,,,,,,,
954,"Salas, Karaman",,,,,,,,,,Internal,2016Q PC In13.7 WQ,0.0,0.0,0.0,0.0,0,0.0,5.01,0.0,0.0,0,0.0,0.0,0.0,0.0,13.98,0.0,36.09,0.0,0.0,0.0,44.97,0,0.0,0.0,0.0,0.0,0,0,0.0,0,0.0,0.0,0,0.0,0,0.0,0.0,0.0,0.0,20.0,0.0,20,0,0.0,20,0.0,900.0,24.0,0,300.0,3.0,0,0.0,0,,,10.0,3,30,0.0,0.0,1,122.92,1,127,,,,,,,,,B2/L21,,,,Pm-3m/Fm-3m,,,,,,,,L10,,,,,P4/mmm,Modulations,,,,,,,,,,,,,,,,,,,,,,,,,,,,,,,,,,,,,,,,,,,,,,,,,,,,,,,,,,,
955,"Salas, Karaman",,,,,,,,,,Internal,2016Q PC In13.7 WQ,0.0,0.0,0.0,0.0,0,0.0,5.01,0.0,0.0,0,0.0,0.0,0.0,0.0,13.98,0.0,36.09,0.0,0.0,0.0,44.97,0,0.0,0.0,0.0,0.0,0,0,0.0,0,0.0,0.0,0,0.0,0,0.0,0.0,0.0,0.0,20.0,0.0,20,0,0.0,20,0.0,900.0,24.0,0,300.0,24.0,0,0.0,0,,,10.0,3,30,0.0,0.0,1,124.97,1,127,,,,,,,,,B2/L21,,,,Pm-3m/Fm-3m,,,,,,,,L10,,,,,P4/mmm,Modulations,,,,,,,,,,,,,,,,,,,,,,,,,,,,,,,,,,,151.14,,,,,,,,,,,,,,,,,,,,,,,,
956,"Salas, Karaman",,,,,,,,,,Internal,2016Q PC In13.7 WQ,0.0,0.0,0.0,0.0,0,0.0,5.01,0.0,0.0,0,0.0,0.0,0.0,0.0,13.98,0.0,36.09,0.0,0.0,0.0,44.97,0,0.0,0.0,0.0,0.0,0,0,0.0,0,0.0,0.0,0,0.0,0,0.0,0.0,0.0,0.0,20.0,0.0,20,0,0.0,20,0.0,900.0,24.0,0,300.0,72.0,0,0.0,0,,,10.0,3,30,0.0,0.0,1,123.92,1,127,,,,,,,,,B2/L21,,,,Pm-3m/Fm-3m,,,,,,,,L10,,,,,P4/mmm,Modulations,,,,,,,,,,,,,,,,,,,,,,,,,,,,,,,,,,,,,,,,,,,,,,,,,,,,,,,,,,,
957,"Salas, Karaman",,,,,,,,,,Internal,2016Q PC In13.7 WQ,0.0,0.0,0.0,0.0,0,0.0,5.01,0.0,0.0,0,0.0,0.0,0.0,0.0,13.98,0.0,36.09,0.0,0.0,0.0,44.97,0,0.0,0.0,0.0,0.0,0,0,0.0,0,0.0,0.0,0,0.0,0,0.0,0.0,0.0,0.0,20.0,0.0,20,0,0.0,20,0.0,900.0,24.0,0,400.0,0.25,0,0.0,0,,,10.0,3,30,0.0,0.0,1,119.61,1,127,,,,,,,,,B2/L21,,,,Pm-3m/Fm-3m,,,,,,,,L10,,,,,P4/mmm,Modulations,,,,,,,,,,,,,,,,,,,,,,,,,,,,,,,,,,,155.39,,,,,,,,,,,,,,,,,,,,,,,,
958,"Salas, Karaman",,,,,,,,,,Internal,2016Q PC In13.7 WQ,0.0,0.0,0.0,0.0,0,0.0,5.01,0.0,0.0,0,0.0,0.0,0.0,0.0,13.98,0.0,36.09,0.0,0.0,0.0,44.97,0,0.0,0.0,0.0,0.0,0,0,0.0,0,0.0,0.0,0,0.0,0,0.0,0.0,0.0,0.0,20.0,0.0,20,0,0.0,20,0.0,900.0,24.0,0,400.0,0.5,0,0.0,0,,,10.0,3,30,0.0,0.0,1,120.23,1,127,,,,,,,,,B2/L21,,,,Pm-3m/Fm-3m,,,,,,,,L10,,,,,P4/mmm,Modulations,,,,,,,,,,,,,,,,,,,,,,,,,,,,,,,,,,,164.15,,,,,,,,,,,,,,,,,,,,,,,,
959,"Salas, Karaman",,,,,,,,,,Internal,2016Q PC In13.7 WQ,0.0,0.0,0.0,0.0,0,0.0,5.01,0.0,0.0,0,0.0,0.0,0.0,0.0,13.98,0.0,36.09,0.0,0.0,0.0,44.97,0,0.0,0.0,0.0,0.0,0,0,0.0,0,0.0,0.0,0,0.0,0,0.0,0.0,0.0,0.0,20.0,0.0,20,0,0.0,20,0.0,900.0,24.0,0,400.0,3.0,0,0.0,0,,,10.0,3,30,0.0,0.0,1,121.69,1,127,,,,,,,,,B2/L21,,,,Pm-3m/Fm-3m,,,,,,,,L10,,,,,P4/mmm,Modulations,,,,,,,,,,,,,,,,,,,,,,,,,,,,,,,,,,,173.75,,,,,,,,,,,,,,,,,,,,,,,,
960,"Salas, Karaman",,,,,,,,,,Internal,2016Q PC In13.7 WQ,0.0,0.0,0.0,0.0,0,0.0,5.01,0.0,0.0,0,0.0,0.0,0.0,0.0,13.98,0.0,36.09,0.0,0.0,0.0,44.97,0,0.0,0.0,0.0,0.0,0,0,0.0,0,0.0,0.0,0,0.0,0,0.0,0.0,0.0,0.0,20.0,0.0,20,0,0.0,20,0.0,900.0,24.0,0,400.0,24.0,0,0.0,0,,,10.0,3,30,0.0,0.0,1,122.21,1,127,,,,,,,,,B2/L21,,,,Pm-3m/Fm-3m,,,,,,,,L10,,,,,P4/mmm,Modulations,,,,,,,,,,,,,,,,,,,,,,,,,,,,,,,,,,,173.52,,,,,,,,,,,,,,,,,,,,,,,,
961,"Salas, Karaman",,,,,,,,,,Internal,2016Q PC In13.7 WQ,0.0,0.0,0.0,0.0,0,0.0,5.01,0.0,0.0,0,0.0,0.0,0.0,0.0,13.98,0.0,36.09,0.0,0.0,0.0,44.97,0,0.0,0.0,0.0,0.0,0,0,0.0,0,0.0,0.0,0,0.0,0,0.0,0.0,0.0,0.0,20.0,0.0,20,0,0.0,20,0.0,900.0,24.0,0,400.0,72.0,0,0.0,0,,,10.0,3,30,0.0,0.0,1,123.98,1,127,,,,,,,,,B2/L21,,,,Pm-3m/Fm-3m,,,,,,,,L10,,,,,P4/mmm,Modulations,,,,,,,,,,,,,,,,,,,,,,,,,,,,,,,,,,,157.42,,,,,,,,,,,,,,,,,,,,,,,,
962,"Salas, Karaman",,,,,,,,,,Internal,2016Q PC In13.7 WQ,0.0,0.0,0.0,0.0,0,0.0,5.01,0.0,0.0,0,0.0,0.0,0.0,0.0,13.98,0.0,36.09,0.0,0.0,0.0,44.97,0,0.0,0.0,0.0,0.0,0,0,0.0,0,0.0,0.0,0,0.0,0,0.0,0.0,0.0,0.0,20.0,0.0,20,0,0.0,20,0.0,900.0,24.0,0,450.0,0.25,0,0.0,0,,,10.0,3,30,0.0,0.0,1,117.75,1,127,,,,,,,,,B2/L21,,,,Pm-3m/Fm-3m,,,,,,,,L10,,,,,P4/mmm,Modulations,,,,,,,,,,,,,,,,,,,,,,,,,,,,,,,,,,,167.74,,,,,,,,,,,,,,,,,,,,,,,,
963,"Salas, Karaman",,,,,,,,,,Internal,2016Q PC In13.7 WQ,0.0,0.0,0.0,0.0,0,0.0,5.01,0.0,0.0,0,0.0,0.0,0.0,0.0,13.98,0.0,36.09,0.0,0.0,0.0,44.97,0,0.0,0.0,0.0,0.0,0,0,0.0,0,0.0,0.0,0,0.0,0,0.0,0.0,0.0,0.0,20.0,0.0,20,0,0.0,20,0.0,900.0,24.0,0,450.0,0.5,0,0.0,0,,,10.0,3,30,0.0,0.0,1,118,1,127,,,,,,,,,B2/L21,,,,Pm-3m/Fm-3m,,,,,,,,L10,,,,,P4/mmm,Modulations,,,,,,,,,,,,,,,,,,,,,,,,,,,,,,,,,,,166.05,,,,,,,,,,,,,,,,,,,,,,,,
964,"Salas, Karaman",,,,,,,,,,Internal,2016Q PC In13.7 WQ,0.0,0.0,0.0,0.0,0,0.0,5.01,0.0,0.0,0,0.0,0.0,0.0,0.0,13.98,0.0,36.09,0.0,0.0,0.0,44.97,0,0.0,0.0,0.0,0.0,0,0,0.0,0,0.0,0.0,0,0.0,0,0.0,0.0,0.0,0.0,20.0,0.0,20,0,0.0,20,0.0,900.0,24.0,0,450.0,3.0,0,0.0,0,,,10.0,3,30,0.0,0.0,1,118.15,1,127,,,,,,,,,B2/L21,,,,Pm-3m/Fm-3m,,,,,,,,L10,,,,,P4/mmm,Modulations,,,,,,,,,,,,,,,,,,,,,,,,,,,,,,,,,,,161.85,,,,,,,,,,,,,,,,,,,,,,,,
965,"Salas, Karaman",,,,,,,,,,Internal,2016Q PC In13.7 WQ,0.0,0.0,0.0,0.0,0,0.0,5.01,0.0,0.0,0,0.0,0.0,0.0,0.0,13.98,0.0,36.09,0.0,0.0,0.0,44.97,0,0.0,0.0,0.0,0.0,0,0,0.0,0,0.0,0.0,0,0.0,0,0.0,0.0,0.0,0.0,20.0,0.0,20,0,0.0,20,0.0,900.0,24.0,0,450.0,24.0,0,0.0,0,,,10.0,3,30,0.0,0.0,1,118.92,1,127,,,,,,,,,B2/L21,,,,Pm-3m/Fm-3m,,,,,,,,L10,,,,,P4/mmm,Modulations,,,,,,,,,,,,,,,,,,,,,,,,,,,,,,,,,,,23.62,111.44,114.49,-93.35,27,-84.14,79.11,-77.32,138.44,6.95,122.2,-64.3,20.38,-54.17,83.72,-49.43,134.87,7.7,126.86,16.03,14.87,28.93,,,
966,"Salas, Karaman",,,,,,,,,,Internal,2016Q PC In13.7 WQ,0.0,0.0,0.0,0.0,0,0.0,5.01,0.0,0.0,0,0.0,0.0,0.0,0.0,13.98,0.0,36.09,0.0,0.0,0.0,44.97,0,0.0,0.0,0.0,0.0,0,0,0.0,0,0.0,0.0,0,0.0,0,0.0,0.0,0.0,0.0,20.0,0.0,20,0,0.0,20,0.0,900.0,24.0,0,450.0,72.0,0,0.0,0,,,10.0,3,30,0.0,0.0,1,119.59,1,127,,,,,,,,,B2/L21,,,,Pm-3m/Fm-3m,,,,,,,,L10,,,,,P4/mmm,Modulations,,,,,,,,,,,,,,,,,,,,,,,,,,,,,,,,,,,27.87,111.72,108.06,-105.92,28.5,-94.61,74.53,-81.71,140.23,4.61,126.22,-68.58,25.11,-58.61,88.8,-53.11,133.17,6.99,120.51,24.21,15.46,32.3,,,
967,"Salas, Karaman",,,,,,,,,,Internal,2016Q PC In13.7 WQ,0.0,0.0,0.0,0.0,0,0.0,5.01,0.0,0.0,0,0.0,0.0,0.0,0.0,13.98,0.0,36.09,0.0,0.0,0.0,44.97,0,0.0,0.0,0.0,0.0,0,0,0.0,0,0.0,0.0,0,0.0,0,0.0,0.0,0.0,0.0,20.0,0.0,20,0,0.0,20,0.0,900.0,24.0,0,500.0,0.25,0,0.0,0,,,10.0,3,30,0.0,0.0,1,115.01,1,127,,,,,,,,,B2/L21,,,,Pm-3m/Fm-3m,,,,,,,,L10,,,,,P4/mmm,Modulations,,,,,,,,,,,,,,,,,,,,,,,,,,,,,,,,,,,160.36,,,,,,,,,,,,,,,,,,,,,,,,
968,"Salas, Karaman",,,,,,,,,,Internal,2016Q PC In13.7 WQ,0.0,0.0,0.0,0.0,0,0.0,5.01,0.0,0.0,0,0.0,0.0,0.0,0.0,13.98,0.0,36.09,0.0,0.0,0.0,44.97,0,0.0,0.0,0.0,0.0,0,0,0.0,0,0.0,0.0,0,0.0,0,0.0,0.0,0.0,0.0,20.0,0.0,20,0,0.0,20,0.0,900.0,24.0,0,500.0,0.5,0,0.0,0,,,10.0,3,30,0.0,0.0,1,115.38,1,127,,,,,,,,,B2/L21,,,,Pm-3m/Fm-3m,,,,,,,,L10,,,,,P4/mmm,Modulations,,,,,,,,,,,,,,,,,,,,,,,,,,,,,,,,,,,87.89,59,59.19,-150.35,85.21,-121.49,121.36,-103.95,144.21,1.27,69.35,-93.07,76.03,-76.29,107.98,-64.39,135.22,2.06,66.94,46.4,28.68,42.38,,,
969,"Salas, Karaman",,,,,,,,,,Internal,2016Q PC In13.7 WQ,0.0,0.0,0.0,0.0,0,0.0,5.01,0.0,0.0,0,0.0,0.0,0.0,0.0,13.98,0.0,36.09,0.0,0.0,0.0,44.97,0,0.0,0.0,0.0,0.0,0,0,0.0,0,0.0,0.0,0,0.0,0,0.0,0.0,0.0,0.0,20.0,0.0,20,0,0.0,20,0.0,900.0,24.0,0,500.0,3.0,0,0.0,0,,,10.0,3,30,0.0,0.0,1,114.44,1,127,,,,,,,,,B2/L21,,,,Pm-3m/Fm-3m,,,,,,,,L10,,,,,P4/mmm,Modulations,,,,,,,,,,,,,,,,,,,,,,,,,,,,,,,,,,,16.23,105.01,106.41,-64.08,20.72,-47.98,95.42,-46.64,125.73,6.02,117.18,-40.94,14.09,-29.84,79.61,-26.8,120.5,7.53,119.99,17.44,14.14,18.99,,,
970,"Salas, Karaman",,,,,,,,,,Internal,2016Q PC In13.7 WQ,0.0,0.0,0.0,0.0,0,0.0,5.01,0.0,0.0,0,0.0,0.0,0.0,0.0,13.98,0.0,36.09,0.0,0.0,0.0,44.97,0,0.0,0.0,0.0,0.0,0,0,0.0,0,0.0,0.0,0,0.0,0,0.0,0.0,0.0,0.0,20.0,0.0,20,0,0.0,20,0.0,900.0,24.0,0,500.0,24.0,0,0.0,0,,,10.0,3,30,0.0,0.0,1,114.6,1,127,,,,,,,,,B2/L21,,,,Pm-3m/Fm-3m,,,,,,,,L10,,,,,P4/mmm,Modulations,,,,,,,,,,,,,,,,,,,,,,,,,,,,,,,,,,,15.74,108.55,112.57,-60.9,18.52,-49.05,90.61,-47.31,127.08,7.99,120.23,-38.95,13.43,-28.88,95.88,-27.94,126,10.23,124,13.59,11.01,19.77,,,
971,"Salas, Karaman",,,,,,,,,,Internal,2016Q PC In13.7 WQ,0.0,0.0,0.0,0.0,0,0.0,5.01,0.0,0.0,0,0.0,0.0,0.0,0.0,13.98,0.0,36.09,0.0,0.0,0.0,44.97,0,0.0,0.0,0.0,0.0,0,0,0.0,0,0.0,0.0,0,0.0,0,0.0,0.0,0.0,0.0,20.0,0.0,20,0,0.0,20,0.0,900.0,24.0,0,500.0,72.0,0,0.0,0,,,10.0,3,30,0.0,0.0,1,115.29,1,127,,,,,,,,,B2/L21,,,,Pm-3m/Fm-3m,,,,,,,,L10,,,,,P4/mmm,Modulations,,,,,,,,,,,,,,,,,,,,,,,,,,,,,,,,,,,21.08,114.19,116.22,-82.77,25.89,-57.9,110.75,-54.99,140.09,4.11,126.84,-50.85,18.88,-35.19,101.18,-32.85,135.1,6.45,129.57,27.78,18.01,22.43,,,
972,"Salas, Karaman",,,,,,,,,,Internal,2016Q PC In13.7 WQ,0.0,0.0,0.0,0.0,0,0.0,5.01,0.0,0.0,0,0.0,0.0,0.0,0.0,13.98,0.0,36.09,0.0,0.0,0.0,44.97,0,0.0,0.0,0.0,0.0,0,0,0.0,0,0.0,0.0,0,0.0,0,0.0,0.0,0.0,0.0,20.0,0.0,20,0,0.0,20,0.0,900.0,24.0,0,600.0,0.25,0,0.0,0,,,10.0,3,30,0.0,0.0,1,105.76,1,127,,,,,,,,,B2/L21,,,,Pm-3m/Fm-3m,,,,,,,,L10,,,,,P4/mmm,Modulations,,,,,,,,,,,,,,,,,,,,,,,,,,,,,,,,,,,7.32,102.02,102.11,-20.58,10.89,-14.61,57.1,-4.72,112.91,6.43,113.71,-8,6.61,-2.51,59.02,5.07,108.72,7.81,116.47,15.87,13.07,10.94,,,
973,"Salas, Karaman",,,,,,,,,,Internal,2016Q PC In13.7 WQ,0.0,0.0,0.0,0.0,0,0.0,5.01,0.0,0.0,0,0.0,0.0,0.0,0.0,13.98,0.0,36.09,0.0,0.0,0.0,44.97,0,0.0,0.0,0.0,0.0,0,0,0.0,0,0.0,0.0,0,0.0,0,0.0,0.0,0.0,0.0,20.0,0.0,20,0,0.0,20,0.0,900.0,24.0,0,600.0,0.5,0,0.0,0,,,10.0,3,30,0.0,0.0,1,107.47,1,127,,,,,,,,,B2/L21,,,,Pm-3m/Fm-3m,,,,,,,,L10,,,,,P4/mmm,Modulations,,,,,,,,,,,,,,,,,,,,,,,,,,,,,,,,,,,8.78,109.96,108.83,-29.48,12.05,-21.78,63.49,-12,122.02,6.29,123.37,-14,8.27,-8.22,55.73,-0.66,117.1,8.16,120.95,17.48,13.34,12.45,,,
974,"Salas, Karaman",,,,,,,,,,Internal,2016Q PC In13.7 WQ,0.0,0.0,0.0,0.0,0,0.0,5.01,0.0,0.0,0,0.0,0.0,0.0,0.0,13.98,0.0,36.09,0.0,0.0,0.0,44.97,0,0.0,0.0,0.0,0.0,0,0,0.0,0,0.0,0.0,0,0.0,0,0.0,0.0,0.0,0.0,20.0,0.0,20,0,0.0,20,0.0,900.0,24.0,0,600.0,3.0,0,0.0,0,,,10.0,3,30,0.0,0.0,1,107.94,1,127,,,,,,,,,B2/L21,,,,Pm-3m/Fm-3m,,,,,,,,L10,,,,,P4/mmm,Modulations,,,,,,,,,,,,,,,,,,,,,,,,,,,,,,,,,,,10.2,106.67,104.95,-30.59,12.77,-23.6,60.45,-16.06,119.44,7.35,117.02,-16.44,8.93,-11.1,62.81,-5.33,113.88,9.44,116.71,14.52,11.11,11.62,,,
975,"Salas, Karaman",,,,,,,,,,Internal,2016Q PC In13.7 WQ,0.0,0.0,0.0,0.0,0,0.0,5.01,0.0,0.0,0,0.0,0.0,0.0,0.0,13.98,0.0,36.09,0.0,0.0,0.0,44.97,0,0.0,0.0,0.0,0.0,0,0,0.0,0,0.0,0.0,0,0.0,0,0.0,0.0,0.0,0.0,20.0,0.0,20,0,0.0,20,0.0,900.0,24.0,0,600.0,24.0,0,0.0,0,,,10.0,3,30,0.0,0.0,1,108.25,1,127,,,,,,,,,B2/L21,,,,Pm-3m/Fm-3m,,,,,,,,L10,,,,,P4/mmm,Modulations,,,,,,,,,,,,,,,,,,,,,,,,,,,,,,,,,,,10.45,109.15,109.8,-31.2,15.05,-20.85,76.38,-15.49,124.21,6.95,123.19,-16.43,10.46,-8.9,72.72,-4.9,120.26,9.52,123.85,15.7,11.53,11.27,,,
976,"Salas, Karaman",,,,,,,,,,Internal,2016Q PC In13.7 WQ,0.0,0.0,0.0,0.0,0,0.0,5.01,0.0,0.0,0,0.0,0.0,0.0,0.0,13.98,0.0,36.09,0.0,0.0,0.0,44.97,0,0.0,0.0,0.0,0.0,0,0,0.0,0,0.0,0.0,0,0.0,0,0.0,0.0,0.0,0.0,20.0,0.0,20,0,0.0,20,0.0,900.0,24.0,0,600.0,72.0,0,0.0,0,,,10.0,3,30,0.0,0.0,1,108.9,1,127,,,,,,,,,B2/L21,,,,Pm-3m/Fm-3m,,,,,,,,L10,,,,,P4/mmm,Modulations,,,,,,,,,,,,,,,,,,,,,,,,,,,,,,,,,,,10.05,91.79,91.57,-32.95,12.87,-23.63,51.83,-14.43,104.66,4.96,101.88,-18.47,8.97,-11.37,56.82,-3.67,100.54,6.19,102.15,18.51,14.79,11.51,,,
977,"Salas, Karaman",,,,,,,,,,Internal,2016Q PC In13.7 WQ,0.0,0.0,0.0,0.0,0,0.0,5.01,0.0,0.0,0,0.0,0.0,0.0,0.0,13.98,0.0,36.09,0.0,0.0,0.0,44.97,0,0.0,0.0,0.0,0.0,0,0,0.0,0,0.0,0.0,0,0.0,0,0.0,0.0,0.0,0.0,20.0,0.0,20,0,0.0,20,0.0,20.0,0.0,0,900.0,24.0,0,0.0,0,,,10.0,3,30,0.0,0.0,1,111.29,1,127,,,,,,,,,B2/L21,,,,Pm-3m/Fm-3m,,,,,,,,L10,,,,,P4/mmm,Modulations,,,,,,,,,,,,,,,,,,,,,,,,,,,,,,,,,,,166.19,3.6,3.02,-157.13,162,-150,164.05,-148.22,165.59,0.4,4.88,-90.8,148.6,-82.01,150.98,-77.45,151.62,0.12,8.6,8.91,13.35,69.37,,,
978,"Salas, Karaman",,,,,,,,,,Internal,2016Q PC In13.7 WQ,0.0,0.0,0.0,0.0,0,0.0,5.01,0.0,0.0,0,0.0,0.0,0.0,0.0,13.98,0.0,36.09,0.0,0.0,0.0,44.97,0,0.0,0.0,0.0,0.0,0,0,0.0,0,0.0,0.0,0,0.0,0,0.0,0.0,0.0,0.0,20.0,0.0,20,0,0.0,20,0.0,900.0,24.0,0,300.0,0.5,0,0.0,0,,,10.0,3,30,0.0,0.0,1,122.03,7,127,,,,,,,,,B2/L21,,,,Pm-3m/Fm-3m,,,,,,,,L10,,,,,P4/mmm,Modulations,,,,,,,,,,,,,,,,,,,,,,,,,,,,,,,,,,,,,,,,,,,,,,,,,,,,,,,,,,,
979,"Salas, Karaman",,,,,,,,,,Internal,2016Q PC In13.7 WQ,0.0,0.0,0.0,0.0,0,0.0,5.01,0.0,0.0,0,0.0,0.0,0.0,0.0,13.98,0.0,36.09,0.0,0.0,0.0,44.97,0,0.0,0.0,0.0,0.0,0,0,0.0,0,0.0,0.0,0,0.0,0,0.0,0.0,0.0,0.0,20.0,0.0,20,0,0.0,20,0.0,900.0,24.0,0,300.0,3.0,0,0.0,0,,,10.0,3,30,0.0,0.0,1,122.92,7,127,,,,,,,,,B2/L21,,,,Pm-3m/Fm-3m,,,,,,,,L10,,,,,P4/mmm,Modulations,,,,,,,,,,,,,,,,,,,,,,,,,,,,,,,,,,,,,,,,,,,,,,,,,,,,,,,,,,,
980,"Salas, Karaman",,,,,,,,,,Internal,2016Q PC In13.7 WQ,0.0,0.0,0.0,0.0,0,0.0,5.01,0.0,0.0,0,0.0,0.0,0.0,0.0,13.98,0.0,36.09,0.0,0.0,0.0,44.97,0,0.0,0.0,0.0,0.0,0,0,0.0,0,0.0,0.0,0,0.0,0,0.0,0.0,0.0,0.0,20.0,0.0,20,0,0.0,20,0.0,900.0,24.0,0,300.0,24.0,0,0.0,0,,,10.0,3,30,0.0,0.0,1,124.97,7,127,,,,,,,,,B2/L21,,,,Pm-3m/Fm-3m,,,,,,,,L10,,,,,P4/mmm,Modulations,,,,,,,,,,,,,,,,,,,,,,,,,,,,,,,,,,,152.48,,,,,,,,,,,,,,,,,,,,,,,,
981,"Salas, Karaman",,,,,,,,,,Internal,2016Q PC In13.7 WQ,0.0,0.0,0.0,0.0,0,0.0,5.01,0.0,0.0,0,0.0,0.0,0.0,0.0,13.98,0.0,36.09,0.0,0.0,0.0,44.97,0,0.0,0.0,0.0,0.0,0,0,0.0,0,0.0,0.0,0,0.0,0,0.0,0.0,0.0,0.0,20.0,0.0,20,0,0.0,20,0.0,900.0,24.0,0,300.0,72.0,0,0.0,0,,,10.0,3,30,0.0,0.0,1,123.92,7,127,,,,,,,,,B2/L21,,,,Pm-3m/Fm-3m,,,,,,,,L10,,,,,P4/mmm,Modulations,,,,,,,,,,,,,,,,,,,,,,,,,,,,,,,,,,,,,,,,,,,,,,,,,,,,,,,,,,,
982,"Salas, Karaman",,,,,,,,,,Internal,2016Q PC In13.7 WQ,0.0,0.0,0.0,0.0,0,0.0,5.01,0.0,0.0,0,0.0,0.0,0.0,0.0,13.98,0.0,36.09,0.0,0.0,0.0,44.97,0,0.0,0.0,0.0,0.0,0,0,0.0,0,0.0,0.0,0,0.0,0,0.0,0.0,0.0,0.0,20.0,0.0,20,0,0.0,20,0.0,900.0,24.0,0,400.0,0.25,0,0.0,0,,,10.0,3,30,0.0,0.0,1,119.61,7,127,,,,,,,,,B2/L21,,,,Pm-3m/Fm-3m,,,,,,,,L10,,,,,P4/mmm,Modulations,,,,,,,,,,,,,,,,,,,,,,,,,,,,,,,,,,,168.3,,,,,,,,,,,,,,,,,,,,,,,,
983,"Salas, Karaman",,,,,,,,,,Internal,2016Q PC In13.7 WQ,0.0,0.0,0.0,0.0,0,0.0,5.01,0.0,0.0,0,0.0,0.0,0.0,0.0,13.98,0.0,36.09,0.0,0.0,0.0,44.97,0,0.0,0.0,0.0,0.0,0,0,0.0,0,0.0,0.0,0,0.0,0,0.0,0.0,0.0,0.0,20.0,0.0,20,0,0.0,20,0.0,900.0,24.0,0,400.0,0.5,0,0.0,0,,,10.0,3,30,0.0,0.0,1,120.23,7,127,,,,,,,,,B2/L21,,,,Pm-3m/Fm-3m,,,,,,,,L10,,,,,P4/mmm,Modulations,,,,,,,,,,,,,,,,,,,,,,,,,,,,,,,,,,,165.48,,,,,,,,,,,,,,,,,,,,,,,,
984,"Salas, Karaman",,,,,,,,,,Internal,2016Q PC In13.7 WQ,0.0,0.0,0.0,0.0,0,0.0,5.01,0.0,0.0,0,0.0,0.0,0.0,0.0,13.98,0.0,36.09,0.0,0.0,0.0,44.97,0,0.0,0.0,0.0,0.0,0,0,0.0,0,0.0,0.0,0,0.0,0,0.0,0.0,0.0,0.0,20.0,0.0,20,0,0.0,20,0.0,900.0,24.0,0,400.0,3.0,0,0.0,0,,,10.0,3,30,0.0,0.0,1,121.69,7,127,,,,,,,,,B2/L21,,,,Pm-3m/Fm-3m,,,,,,,,L10,,,,,P4/mmm,Modulations,,,,,,,,,,,,,,,,,,,,,,,,,,,,,,,,,,,174.12,,,,,,,,,,,,,,,,,,,,,,,,
985,"Salas, Karaman",,,,,,,,,,Internal,2016Q PC In13.7 WQ,0.0,0.0,0.0,0.0,0,0.0,5.01,0.0,0.0,0,0.0,0.0,0.0,0.0,13.98,0.0,36.09,0.0,0.0,0.0,44.97,0,0.0,0.0,0.0,0.0,0,0,0.0,0,0.0,0.0,0,0.0,0,0.0,0.0,0.0,0.0,20.0,0.0,20,0,0.0,20,0.0,900.0,24.0,0,400.0,24.0,0,0.0,0,,,10.0,3,30,0.0,0.0,1,122.21,7,127,,,,,,,,,B2/L21,,,,Pm-3m/Fm-3m,,,,,,,,L10,,,,,P4/mmm,Modulations,,,,,,,,,,,,,,,,,,,,,,,,,,,,,,,,,,,175.6,,,,,,,,,,,,,,,,,,,,,,,,
986,"Salas, Karaman",,,,,,,,,,Internal,2016Q PC In13.7 WQ,0.0,0.0,0.0,0.0,0,0.0,5.01,0.0,0.0,0,0.0,0.0,0.0,0.0,13.98,0.0,36.09,0.0,0.0,0.0,44.97,0,0.0,0.0,0.0,0.0,0,0,0.0,0,0.0,0.0,0,0.0,0,0.0,0.0,0.0,0.0,20.0,0.0,20,0,0.0,20,0.0,900.0,24.0,0,400.0,72.0,0,0.0,0,,,10.0,3,30,0.0,0.0,1,123.98,7,127,,,,,,,,,B2/L21,,,,Pm-3m/Fm-3m,,,,,,,,L10,,,,,P4/mmm,Modulations,,,,,,,,,,,,,,,,,,,,,,,,,,,,,,,,,,,157.83,,,,,,,,,,,,,,,,,,,,,,,,
987,"Salas, Karaman",,,,,,,,,,Internal,2016Q PC In13.7 WQ,0.0,0.0,0.0,0.0,0,0.0,5.01,0.0,0.0,0,0.0,0.0,0.0,0.0,13.98,0.0,36.09,0.0,0.0,0.0,44.97,0,0.0,0.0,0.0,0.0,0,0,0.0,0,0.0,0.0,0,0.0,0,0.0,0.0,0.0,0.0,20.0,0.0,20,0,0.0,20,0.0,900.0,24.0,0,450.0,0.25,0,0.0,0,,,10.0,3,30,0.0,0.0,1,117.75,7,127,,,,,,,,,B2/L21,,,,Pm-3m/Fm-3m,,,,,,,,L10,,,,,P4/mmm,Modulations,,,,,,,,,,,,,,,,,,,,,,,,,,,,,,,,,,,164,,,,,,,,,,,,,,,,,,,,,,,,
988,"Salas, Karaman",,,,,,,,,,Internal,2016Q PC In13.7 WQ,0.0,0.0,0.0,0.0,0,0.0,5.01,0.0,0.0,0,0.0,0.0,0.0,0.0,13.98,0.0,36.09,0.0,0.0,0.0,44.97,0,0.0,0.0,0.0,0.0,0,0,0.0,0,0.0,0.0,0,0.0,0,0.0,0.0,0.0,0.0,20.0,0.0,20,0,0.0,20,0.0,900.0,24.0,0,450.0,0.5,0,0.0,0,,,10.0,3,30,0.0,0.0,1,118,7,127,,,,,,,,,B2/L21,,,,Pm-3m/Fm-3m,,,,,,,,L10,,,,,P4/mmm,Modulations,,,,,,,,,,,,,,,,,,,,,,,,,,,,,,,,,,,167.26,,,,,,,,,,,,,,,,,,,,,,,,
989,"Salas, Karaman",,,,,,,,,,Internal,2016Q PC In13.7 WQ,0.0,0.0,0.0,0.0,0,0.0,5.01,0.0,0.0,0,0.0,0.0,0.0,0.0,13.98,0.0,36.09,0.0,0.0,0.0,44.97,0,0.0,0.0,0.0,0.0,0,0,0.0,0,0.0,0.0,0,0.0,0,0.0,0.0,0.0,0.0,20.0,0.0,20,0,0.0,20,0.0,900.0,24.0,0,450.0,3.0,0,0.0,0,,,10.0,3,30,0.0,0.0,1,118.15,7,127,,,,,,,,,B2/L21,,,,Pm-3m/Fm-3m,,,,,,,,L10,,,,,P4/mmm,Modulations,,,,,,,,,,,,,,,,,,,,,,,,,,,,,,,,,,,163.05,,,,,,,,,,,,,,,,,,,,,,,,
990,"Salas, Karaman",,,,,,,,,,Internal,2016Q PC In13.7 WQ,0.0,0.0,0.0,0.0,0,0.0,5.01,0.0,0.0,0,0.0,0.0,0.0,0.0,13.98,0.0,36.09,0.0,0.0,0.0,44.97,0,0.0,0.0,0.0,0.0,0,0,0.0,0,0.0,0.0,0,0.0,0,0.0,0.0,0.0,0.0,20.0,0.0,20,0,0.0,20,0.0,900.0,24.0,0,450.0,24.0,0,0.0,0,,,10.0,3,30,0.0,0.0,1,118.92,7,127,,,,,,,,,B2/L21,,,,Pm-3m/Fm-3m,,,,,,,,L10,,,,,P4/mmm,Modulations,,,,,,,,,,,,,,,,,,,,,,,,,,,,,,,,,,,166.05,,,,,,,,,,,,,,,,,,,,,,,,
991,"Salas, Karaman",,,,,,,,,,Internal,2016Q PC In13.7 WQ,0.0,0.0,0.0,0.0,0,0.0,5.01,0.0,0.0,0,0.0,0.0,0.0,0.0,13.98,0.0,36.09,0.0,0.0,0.0,44.97,0,0.0,0.0,0.0,0.0,0,0,0.0,0,0.0,0.0,0,0.0,0,0.0,0.0,0.0,0.0,20.0,0.0,20,0,0.0,20,0.0,900.0,24.0,0,450.0,72.0,0,0.0,0,,,10.0,3,30,0.0,0.0,1,119.59,7,127,,,,,,,,,B2/L21,,,,Pm-3m/Fm-3m,,,,,,,,L10,,,,,P4/mmm,Modulations,,,,,,,,,,,,,,,,,,,,,,,,,,,,,,,,,,,168.19,,,,,,,,,,,,,,,,,,,,,,,,
992,"Salas, Karaman",,,,,,,,,,Internal,2016Q PC In13.7 WQ,0.0,0.0,0.0,0.0,0,0.0,5.01,0.0,0.0,0,0.0,0.0,0.0,0.0,13.98,0.0,36.09,0.0,0.0,0.0,44.97,0,0.0,0.0,0.0,0.0,0,0,0.0,0,0.0,0.0,0,0.0,0,0.0,0.0,0.0,0.0,20.0,0.0,20,0,0.0,20,0.0,900.0,24.0,0,500.0,0.25,0,0.0,0,,,10.0,3,30,0.0,0.0,1,115.01,7,127,,,,,,,,,B2/L21,,,,Pm-3m/Fm-3m,,,,,,,,L10,,,,,P4/mmm,Modulations,,,,,,,,,,,,,,,,,,,,,,,,,,,,,,,,,,,162.53,,,,,,,,,,,,,,,,,,,,,,,,
993,"Salas, Karaman",,,,,,,,,,Internal,2016Q PC In13.7 WQ,0.0,0.0,0.0,0.0,0,0.0,5.01,0.0,0.0,0,0.0,0.0,0.0,0.0,13.98,0.0,36.09,0.0,0.0,0.0,44.97,0,0.0,0.0,0.0,0.0,0,0,0.0,0,0.0,0.0,0,0.0,0,0.0,0.0,0.0,0.0,20.0,0.0,20,0,0.0,20,0.0,900.0,24.0,0,500.0,0.5,0,0.0,0,,,10.0,3,30,0.0,0.0,1,115.38,7,127,,,,,,,,,B2/L21,,,,Pm-3m/Fm-3m,,,,,,,,L10,,,,,P4/mmm,Modulations,,,,,,,,,,,,,,,,,,,,,,,,,,,,,,,,,,,167.98,,,,,,,,,,,,,,,,,,,,,,,,
994,"Salas, Karaman",,,,,,,,,,Internal,2016Q PC In13.7 WQ,0.0,0.0,0.0,0.0,0,0.0,5.01,0.0,0.0,0,0.0,0.0,0.0,0.0,13.98,0.0,36.09,0.0,0.0,0.0,44.97,0,0.0,0.0,0.0,0.0,0,0,0.0,0,0.0,0.0,0,0.0,0,0.0,0.0,0.0,0.0,20.0,0.0,20,0,0.0,20,0.0,900.0,24.0,0,500.0,3.0,0,0.0,0,,,10.0,3,30,0.0,0.0,1,114.44,7,127,,,,,,,,,B2/L21,,,,Pm-3m/Fm-3m,,,,,,,,L10,,,,,P4/mmm,Modulations,,,,,,,,,,,,,,,,,,,,,,,,,,,,,,,,,,,162.08,,,,,,,,,,,,,,,,,,,,,,,,
995,"Salas, Karaman",,,,,,,,,,Internal,2016Q PC In13.7 WQ,0.0,0.0,0.0,0.0,0,0.0,5.01,0.0,0.0,0,0.0,0.0,0.0,0.0,13.98,0.0,36.09,0.0,0.0,0.0,44.97,0,0.0,0.0,0.0,0.0,0,0,0.0,0,0.0,0.0,0,0.0,0,0.0,0.0,0.0,0.0,20.0,0.0,20,0,0.0,20,0.0,900.0,24.0,0,500.0,24.0,0,0.0,0,,,10.0,3,30,0.0,0.0,1,114.6,7,127,,,,,,,,,B2/L21,,,,Pm-3m/Fm-3m,,,,,,,,L10,,,,,P4/mmm,Modulations,,,,,,,,,,,,,,,,,,,,,,,,,,,,,,,,,,,169.11,,,,,,,,,,,,,,,,,,,,,,,,
996,"Salas, Karaman",,,,,,,,,,Internal,2016Q PC In13.7 WQ,0.0,0.0,0.0,0.0,0,0.0,5.01,0.0,0.0,0,0.0,0.0,0.0,0.0,13.98,0.0,36.09,0.0,0.0,0.0,44.97,0,0.0,0.0,0.0,0.0,0,0,0.0,0,0.0,0.0,0,0.0,0,0.0,0.0,0.0,0.0,20.0,0.0,20,0,0.0,20,0.0,900.0,24.0,0,500.0,72.0,0,0.0,0,,,10.0,3,30,0.0,0.0,1,115.29,7,127,,,,,,,,,B2/L21,,,,Pm-3m/Fm-3m,,,,,,,,L10,,,,,P4/mmm,Modulations,,,,,,,,,,,,,,,,,,,,,,,,,,,,,,,,,,,165.12,,,,,,,,,,,,,,,,,,,,,,,,
997,"Salas, Karaman",,,,,,,,,,Internal,2016Q PC In13.7 WQ,0.0,0.0,0.0,0.0,0,0.0,5.01,0.0,0.0,0,0.0,0.0,0.0,0.0,13.98,0.0,36.09,0.0,0.0,0.0,44.97,0,0.0,0.0,0.0,0.0,0,0,0.0,0,0.0,0.0,0,0.0,0,0.0,0.0,0.0,0.0,20.0,0.0,20,0,0.0,20,0.0,900.0,24.0,0,600.0,0.25,0,0.0,0,,,10.0,3,30,0.0,0.0,1,105.76,7,127,,,,,,,,,B2/L21,,,,Pm-3m/Fm-3m,,,,,,,,L10,,,,,P4/mmm,Modulations,,,,,,,,,,,,,,,,,,,,,,,,,,,,,,,,,,,16.38,109.54,109.99,-86.25,20.63,-73.25,73.3,-52.44,130.17,3.24,122.31,-61.65,16.95,-52.98,68.09,-37.3,126.94,4.52,124.7,33.81,24.34,17.7,,,
998,"Salas, Karaman",,,,,,,,,,Internal,2016Q PC In13.7 WQ,0.0,0.0,0.0,0.0,0,0.0,5.01,0.0,0.0,0,0.0,0.0,0.0,0.0,13.98,0.0,36.09,0.0,0.0,0.0,44.97,0,0.0,0.0,0.0,0.0,0,0,0.0,0,0.0,0.0,0,0.0,0,0.0,0.0,0.0,0.0,20.0,0.0,20,0,0.0,20,0.0,900.0,24.0,0,600.0,0.5,0,0.0,0,,,10.0,3,30,0.0,0.0,1,107.47,7,127,,,,,,,,,B2/L21,,,,Pm-3m/Fm-3m,,,,,,,,L10,,,,,P4/mmm,Modulations,,,,,,,,,,,,,,,,,,,,,,,,,,,,,,,,,,,23.6,112.42,114.23,-105.84,30.52,-90.55,88.38,-65.63,142.95,2.8,126.11,-74.85,23.42,-63.04,78.29,-46.91,137.65,4.09,130.69,40.21,27.94,23.12,,,
999,"Salas, Karaman",,,,,,,,,,Internal,2016Q PC In13.7 WQ,0.0,0.0,0.0,0.0,0,0.0,5.01,0.0,0.0,0,0.0,0.0,0.0,0.0,13.98,0.0,36.09,0.0,0.0,0.0,44.97,0,0.0,0.0,0.0,0.0,0,0,0.0,0,0.0,0.0,0,0.0,0,0.0,0.0,0.0,0.0,20.0,0.0,20,0,0.0,20,0.0,900.0,24.0,0,600.0,3.0,0,0.0,0,,,10.0,3,30,0.0,0.0,1,107.94,7,127,,,,,,,,,B2/L21,,,,Pm-3m/Fm-3m,,,,,,,,L10,,,,,P4/mmm,Modulations,,,,,,,,,,,,,,,,,,,,,,,,,,,,,,,,,,,29.82,104.09,104.26,-115.65,35.37,-102.79,77.84,-81.06,139.46,3.01,114.71,-80.83,30.64,-71.54,78.09,-57.54,134.9,4.48,116.56,34.6,23.29,27.38,,,
1000,"Salas, Karaman",,,,,,,,,,Internal,2016Q PC In13.7 WQ,0.0,0.0,0.0,0.0,0,0.0,5.01,0.0,0.0,0,0.0,0.0,0.0,0.0,13.98,0.0,36.09,0.0,0.0,0.0,44.97,0,0.0,0.0,0.0,0.0,0,0,0.0,0,0.0,0.0,0,0.0,0,0.0,0.0,0.0,0.0,20.0,0.0,20,0,0.0,20,0.0,900.0,24.0,0,600.0,24.0,0,0.0,0,,,10.0,3,30,0.0,0.0,1,108.25,7,127,,,,,,,,,B2/L21,,,,Pm-3m/Fm-3m,,,,,,,,L10,,,,,P4/mmm,Modulations,,,,,,,,,,,,,,,,,,,,,,,,,,,,,,,,,,,32.13,107.21,110.35,-116.75,36.88,-93.94,85.05,-75.66,144.09,2.61,119.74,-79.89,31.23,-64.51,86.84,-54.52,141.58,4.35,127.53,41.09,25.37,25.28,,,
1001,"Salas, Karaman",,,,,,,,,,Internal,2016Q PC In13.7 WQ,0.0,0.0,0.0,0.0,0,0.0,5.01,0.0,0.0,0,0.0,0.0,0.0,0.0,13.98,0.0,36.09,0.0,0.0,0.0,44.97,0,0.0,0.0,0.0,0.0,0,0,0.0,0,0.0,0.0,0,0.0,0,0.0,0.0,0.0,0.0,20.0,0.0,20,0,0.0,20,0.0,900.0,24.0,0,600.0,72.0,0,0.0,0,,,10.0,3,30,0.0,0.0,1,108.9,7,127,,,,,,,,,B2/L21,,,,Pm-3m/Fm-3m,,,,,,,,L10,,,,,P4/mmm,Modulations,,,,,,,,,,,,,,,,,,,,,,,,,,,,,,,,,,,30.32,91.57,91.07,-123.17,31.13,-98.63,74.31,-72.86,122.71,1.82,106.74,-84.04,27.33,-70.18,64.69,-51.17,118.4,2.77,106.17,50.31,32.86,25.07,,,
1002,"Salas, Karaman",,,,,,,,,,Internal,2016Q PC In13.7 WQ,0.0,0.0,0.0,0.0,0,0.0,5.01,0.0,0.0,0,0.0,0.0,0.0,0.0,13.98,0.0,36.09,0.0,0.0,0.0,44.97,0,0.0,0.0,0.0,0.0,0,0,0.0,0,0.0,0.0,0,0.0,0,0.0,0.0,0.0,0.0,20.0,0.0,20,0,0.0,20,0.0,20.0,0.0,0,900.0,24.0,0,0.0,0,,,10.0,3,30,0.0,0.0,1,111.29,7,127,,,,,,,,,B2/L21,,,,Pm-3m/Fm-3m,,,,,,,,L10,,,,,P4/mmm,Modulations,,,,,,,,,,,,,,,,,,,,,,,,,,,,,,,,,,,175.11,,,,,,,,,,,,,,,,,,,,,,,,
1003,"Joel, Karaman",,,,,,,305 Series,,,Internal,,0.0,0.0,0.0,0.0,0,0.0,0.0,0.0,0.0,0,0.0,0.0,0.0,19.4,0.0,0.0,0.0,0.0,0.0,0.0,50.8,0,0.0,0.0,0.0,0.0,0,0,0.0,0,0.0,0.0,0,29.8,0,0.0,0.0,0.0,0.0,1050.0,72.0,20,0,0.0,92020,185.0,900.0,1.0,0,475.0,3.0,0,50.0,0,,,10.0,1,30,0.0,0.0,1,,,,,,,,,,,,,,,,,,,,,,,,,,,,,,,,,,,,182,,191,213,,219,28,37,,,,,,,,,,,,,,,,,,,,,,,,,,,,,,,,,,,,,,,,,,,,,,
1004,"Joel, Karaman",,,,,,,208 Series,,,Internal,,0.0,0.0,0.0,0.0,0,0.0,0.0,0.0,0.0,0,0.0,0.0,0.0,19.6,0.0,0.0,0.0,0.0,0.0,0.0,50.8,0,0.0,0.0,0.0,0.0,0,0,0.0,0,0.0,0.0,0,29.6,0,0.0,0.0,0.0,0.0,1050.0,72.0,20,0,0.0,92020,601.0,900.0,1.0,0,550.0,3.0,0,50.0,0,,,10.0,1,30,0.0,0.0,1,,,,,,,,,,,,,,,,,,,,,,,,,,,,,,,,,,,,147.3,,155.5,172.9,,180.4,24.9,33.1,,,,,,,,,,,,,,,,,,,,,,,,,,,,,,,,,,,,,,,,,,,,,,
1005,"Joel, Karaman",,,,,,,303 Series,,,Internal,,0.0,0.0,0.0,0.0,0,0.0,0.0,0.0,0.0,0,0.0,0.0,0.0,19.4,0.0,0.0,0.0,0.0,0.0,0.0,50.8,0,0.0,0.0,0.0,0.0,0,0,0.0,0,0.0,0.0,0,29.8,0,0.0,0.0,0.0,0.0,1050.0,72.0,20,0,0.0,92020,370.0,900.0,1.0,0,475.0,3.0,0,50.0,0,,,10.0,1,30,0.0,0.0,1,,,,,,,,,,,,,,,,,,,,,,,,,,,,,,,,,,,,131.9,,143.3,168.9,,173.9,30.6,42,,,,,,,,,,,,,,,,,,,,,,,,,,,,,,,,,,,,,,,,,,,,,,
1006,"Joel, Karaman",,,,,,,501 Series,,,Internal,,0.0,0.0,0.0,0.0,0,0.0,0.0,0.0,0.0,0,0.0,0.0,0.0,19.7,0.0,0.0,0.0,0.0,0.0,0.0,50.8,0,0.0,0.0,0.0,0.0,0,0,0.0,0,0.0,0.0,0,29.5,0,0.0,0.0,0.0,0.0,1050.0,72.0,20,0,0.0,92020,601.0,900.0,1.0,0,550.0,3.0,0,50.0,0,,,10.0,1,30,0.0,0.0,1,,,,,,,,,,,,,,,,,,,,,,,,,,,,,,,,,,,,130,,135,154,,160,25,30,,,,,,,,,,,,,,,,,,,,,,,,,,,,,,,,,,,,,,,,,,,,,,
1007,"Joel, Karaman",,,,,,,301 Series,,,Internal,,0.0,0.0,0.0,0.0,0,0.0,0.0,0.0,0.0,0,0.0,0.0,0.0,19.4,0.0,0.0,0.0,0.0,0.0,0.0,50.8,0,0.0,0.0,0.0,0.0,0,0,0.0,0,0.0,0.0,0,29.8,0,0.0,0.0,0.0,0.0,1050.0,72.0,20,0,0.0,92020,601.0,900.0,1.0,0,475.0,3.0,0,50.0,0,,,10.0,1,30,0.0,0.0,1,,,,,,,,,,,,,,,,,,,,,,,,,,,,,,,,,,,,127.6,,137,160.8,,171.4,34.4,43.8,,,,,,,,,,,,,,,,,,,,,,,,,,,,,,,,,,,,,,,,,,,,,,
1008,"Joel, Karaman",,,,,,,305 Series,,,Internal,,0.0,0.0,0.0,0.0,0,0.0,0.0,0.0,0.0,0,0.0,0.0,0.0,19.4,0.0,0.0,0.0,0.0,0.0,0.0,50.8,0,0.0,0.0,0.0,0.0,0,0,0.0,0,0.0,0.0,0,29.8,0,0.0,0.0,0.0,0.0,1050.0,72.0,20,0,0.0,92020,185.0,900.0,1.0,0,475.0,3.0,0,100.0,0,,,10.0,2,30,0.0,0.0,1,,,,,,,,,,,,,,,,,,,,,,,,,,,,,,,,,,,,188,,195,212,,218,23,30,,,,,,,,,,,,,,,,,,,,,,,,,,,,,,,,,,,,,,,,,,,,,,
1009,"Joel, Karaman",,,,,,,208 Series,,,Internal,,0.0,0.0,0.0,0.0,0,0.0,0.0,0.0,0.0,0,0.0,0.0,0.0,19.6,0.0,0.0,0.0,0.0,0.0,0.0,50.8,0,0.0,0.0,0.0,0.0,0,0,0.0,0,0.0,0.0,0,29.6,0,0.0,0.0,0.0,0.0,1050.0,72.0,20,0,0.0,92020,601.0,900.0,1.0,0,550.0,3.0,0,100.0,0,,,10.0,2,30,0.0,0.0,1,,,,,,,,,,,,,,,,,,,,,,,,,,,,,,,,,,,,150.7,,158.8,174.5,,182,23.2,31.3,,,,,,,,,,,,,,,,,,,,,,,,,,,,,,,,,,,,,,,,,,,,,,
1010,"Joel, Karaman",,,,,,,303 Series,,,Internal,,0.0,0.0,0.0,0.0,0,0.0,0.0,0.0,0.0,0,0.0,0.0,0.0,19.4,0.0,0.0,0.0,0.0,0.0,0.0,50.8,0,0.0,0.0,0.0,0.0,0,0,0.0,0,0.0,0.0,0,29.8,0,0.0,0.0,0.0,0.0,1050.0,72.0,20,0,0.0,92020,370.0,900.0,1.0,0,475.0,3.0,0,100.0,0,,,10.0,2,30,0.0,0.0,1,,,,,,,,,,,,,,,,,,,,,,,,,,,,,,,,,,,,135.8,,147.3,170.5,,182,34.7,46.2,,,,,,,,,,,,,,,,,,,,,,,,,,,,,,,,,,,,,,,,,,,,,,
1011,"Joel, Karaman",,,,,,,501 Series,,,Internal,,0.0,0.0,0.0,0.0,0,0.0,0.0,0.0,0.0,0,0.0,0.0,0.0,19.7,0.0,0.0,0.0,0.0,0.0,0.0,50.8,0,0.0,0.0,0.0,0.0,0,0,0.0,0,0.0,0.0,0,29.5,0,0.0,0.0,0.0,0.0,1050.0,72.0,20,0,0.0,92020,601.0,900.0,1.0,0,550.0,3.0,0,100.0,0,,,10.0,2,30,0.0,0.0,1,,,,,,,,,,,,,,,,,,,,,,,,,,,,,,,,,,,,135,,139,156,,165,26,30,,,,,,,,,,,,,,,,,,,,,,,,,,,,,,,,,,,,,,,,,,,,,,
1012,"Joel, Karaman",,,,,,,301 Series,,,Internal,,0.0,0.0,0.0,0.0,0,0.0,0.0,0.0,0.0,0,0.0,0.0,0.0,19.4,0.0,0.0,0.0,0.0,0.0,0.0,50.8,0,0.0,0.0,0.0,0.0,0,0,0.0,0,0.0,0.0,0,29.8,0,0.0,0.0,0.0,0.0,1050.0,72.0,20,0,0.0,92020,601.0,900.0,1.0,0,475.0,3.0,0,100.0,0,,,10.0,2,30,0.0,0.0,1,,,,,,,,,,,,,,,,,,,,,,,,,,,,,,,,,,,,133.5,,140.1,165.5,,175.3,35.2,41.8,,,,,,,,,,,,,,,,,,,,,,,,,,,,,,,,,,,,,,,,,,,,,,
1013,"Joel, Karaman",,,,,,,305 Series,,,Internal,,0.0,0.0,0.0,0.0,0,0.0,0.0,0.0,0.0,0,0.0,0.0,0.0,19.4,0.0,0.0,0.0,0.0,0.0,0.0,50.8,0,0.0,0.0,0.0,0.0,0,0,0.0,0,0.0,0.0,0,29.8,0,0.0,0.0,0.0,0.0,1050.0,72.0,20,0,0.0,92020,185.0,900.0,1.0,0,475.0,3.0,0,150.0,0,,,10.0,3,30,0.0,0.0,1,,,,,,,,,,,,,,,,,,,,,,,,,,,,,,,,,,,,193,,200,216,,224,24,31,,,,,,,,,,,,,,,,,,,,,,,,,,,,,,,,,,,,,,,,,,,,,,
1014,"Joel, Karaman",,,,,,,208 Series,,,Internal,,0.0,0.0,0.0,0.0,0,0.0,0.0,0.0,0.0,0,0.0,0.0,0.0,19.6,0.0,0.0,0.0,0.0,0.0,0.0,50.8,0,0.0,0.0,0.0,0.0,0,0,0.0,0,0.0,0.0,0,29.6,0,0.0,0.0,0.0,0.0,1050.0,72.0,20,0,0.0,92020,601.0,900.0,1.0,0,550.0,3.0,0,150.0,0,,,10.0,3,30,0.0,0.0,1,,,,,,,,,,,,,,,,,,,,,,,,,,,,,,,,,,,,154.3,,163.3,179.2,,185.5,22.2,31.2,,,,,,,,,,,,,,,,,,,,,,,,,,,,,,,,,,,,,,,,,,,,,,
