Repository: sinazadeh/CatBoost-SMAs

# CatBoost SMAs
This repository contains a sample implementation of using CatBoost for building a surrogate model for transformation temperatures of Shape Memory Alloys (SMAs). The sample code (found in [main.py](main.py)) showcases how CatBoost can be used to model this data and make predictions with a high degree of accuracy. The accompanying [raw_data.csv](raw_data.csv) file contains 4899 data points that can be used to train and validate the model. This data can also serve as a reference for researchers looking to explore the use of CatBoost in this particular field.

File: raw_data.csv (part 13 of 67)
termediate_a_(A),Micro_Intermediate_b,Micro_Intermediate_c,Micro_Intermediate_Space_Group,Micro_Martensite_Test_Temperature_Above_Af(Temp-Af),Micro_Martensite_Structure,Micro_Martensite_a_(A),Micro_Martensite_b,Micro_Martensite_c,Micro_Martensite_Beta,Micro_Martensite_Space_Group,Micro_Martensite_Sub-structure,Micro_Precipitate_Test_Temperature,Micro_Precipitate_Structure,Micro_Precipitate_Volume_Fraction,NeedsAttention,SME_Transforms,SME_Mf,SME_Mp,SME_Ms,SME_As,SME_Ap,SME_Af,SME_Thermal_Hysteresis,SME_Transformation_Range,SME_RfM,SME_RfA,SME_dH(MA)(J/g),SME_dH(AM)(J/g),SME_dH(AR)(J/G),SME_dS(MA)(J/kgK),SME_dS(AM)(J/kgK),SME_dS(AR)(J/kgK),SME_epsilonAct(%),SME_epsilonIrr(%),SME_Failure(FatigueTest),SME_Bend_Recovery(%),SE_R.Strain(%),SE_Strain_Max(%),SE_Stress_Max(MPa),SE_Mf_Stress,SE_Ms_Stress,SE_As_Stress,SE_Af_Stress,SE_M_Yield,SE_A_Yield,MSME_Magnetization (emu/g),MSME_Magnetization Change (AM)(emu/g),MSME_Magnetization Change (MA)(emu/g),MSME_Mf Temp (Â°C),MSME_Mf Mag (emu/g),MSME_Mp Temp (Â°C),MSME_Mp Mag (emu/g),MSME_Ms_Temp(C),MSME_Ms_Mag(emu/g),MSME_Direct average rate (emu/gÂ°C),MSME_Direct_integrated_magnetization_change(emu/g),MSME_As_Temp(C),MSME_As_Mag(emu/g),MSME_Ap_Temp (C),MSME_Ap_Mag(emu/g),MSME_Af_Temp (C),MSME_Af_Mag(emu/g),MSME_Reverse_average_rate(emu/gC),MSME_Reverse_integrated_magnetization_change(emu/g),MSME_Direct_MT_range(C),MSME_Reverse_MT_range(C),MSME_Hysteresis(C),MSME_Estimated_entropy_difference_(J/kg*K),"MSME_Tc(DSC)-Ms(SQUID,0.05T)",Hard_VHN
1015,"Joel, Karaman",,,,,,,303 Series,,,Internal,,0.0,0.0,0.0,0.0,0,0.0,0.0,0.0,0.0,0,0.0,0.0,0.0,19.4,0.0,0.0,0.0,0.0,0.0,0.0,50.8,0,0.0,0.0,0.0,0.0,0,0,0.0,0,0.0,0.0,0,29.8,0,0.0,0.0,0.0,0.0,1050.0,72.0,20,0,0.0,92020,370.0,900.0,1.0,0,475.0,3.0,0,150.0,0,,,10.0,3,30,0.0,0.0,1,,,,,,,,,,,,,,,,,,,,,,,,,,,,,,,,,,,,140.9,,153.5,179.6,,189.4,35.9,48.5,,,,,,,,,,,,,,,,,,,,,,,,,,,,,,,,,,,,,,,,,,,,,,
1016,"Joel, Karaman",,,,,,,501 Series,,,Internal,,0.0,0.0,0.0,0.0,0,0.0,0.0,0.0,0.0,0,0.0,0.0,0.0,19.7,0.0,0.0,0.0,0.0,0.0,0.0,50.8,0,0.0,0.0,0.0,0.0,0,0,0.0,0,0.0,0.0,0,29.5,0,0.0,0.0,0.0,0.0,1050.0,72.0,20,0,0.0,92020,601.0,900.0,1.0,0,550.0,3.0,0,150.0,0,,,10.0,3,30,0.0,0.0,1,,,,,,,,,,,,,,,,,,,,,,,,,,,,,,,,,,,,139,,145,160,,168,23,29,,,,,,,,,,,,,,,,,,,,,,,,,,,,,,,,,,,,,,,,,,,,,,
1017,"Joel, Karaman",,,,,,,301 Series,,,Internal,,0.0,0.0,0.0,0.0,0,0.0,0.0,0.0,0.0,0,0.0,0.0,0.0,19.4,0.0,0.0,0.0,0.0,0.0,0.0,50.8,0,0.0,0.0,0.0,0.0,0,0,0.0,0,0.0,0.0,0,29.8,0,0.0,0.0,0.0,0.0,1050.0,72.0,20,0,0.0,92020,601.0,900.0,1.0,0,475.0,3.0,0,150.0,0,,,10.0,3,30,0.0,0.0,1,,,,,,,,,,,,,,,,,,,,,,,,,,,,,,,,,,,,138.6,,144.7,177.3,,183.3,38.6,44.7,,,,,,,,,,,,,,,,,,,,,,,,,,,,,,,,,,,,,,,,,,,,,,
1018,"Joel, Karaman",,,,,,,305 Series,,,Internal,,0.0,0.0,0.0,0.0,0,0.0,0.0,0.0,0.0,0,0.0,0.0,0.0,19.4,0.0,0.0,0.0,0.0,0.0,0.0,50.8,0,0.0,0.0,0.0,0.0,0,0,0.0,0,0.0,0.0,0,29.8,0,0.0,0.0,0.0,0.0,1050.0,72.0,20,0,0.0,92020,185.0,900.0,1.0,0,475.0,3.0,0,200.0,0,,,10.0,4,30,0.0,0.0,1,,,,,,,,,,,,,,,,,,,,,,,,,,,,,,,,,,,,195,,206,222,,231,25,36,,,,,,,,,,,,,,,,,,,,,,,,,,,,,,,,,,,,,,,,,,,,,,
1019,"Joel, Karaman",,,,,,,208 Series,,,Internal,,0.0,0.0,0.0,0.0,0,0.0,0.0,0.0,0.0,0,0.0,0.0,0.0,19.6,0.0,0.0,0.0,0.0,0.0,0.0,50.8,0,0.0,0.0,0.0,0.0,0,0,0.0,0,0.0,0.0,0,29.6,0,0.0,0.0,0.0,0.0,1050.0,72.0,20,0,0.0,92020,601.0,900.0,1.0,0,550.0,3.0,0,200.0,0,,,10.0,4,30,0.0,0.0,1,,,,,,,,,,,,,,,,,,,,,,,,,,,,,,,,,,,,157.1,,168.2,181.5,,190.5,22.3,33.4,,,,,,,,,,,,,,,,,,,,,,,,,,,,,,,,,,,,,,,,,,,,,,
1020,"Joel, Karaman",,,,,,,303 Series,,,Internal,,0.0,0.0,0.0,0.0,0,0.0,0.0,0.0,0.0,0,0.0,0.0,0.0,19.4,0.0,0.0,0.0,0.0,0.0,0.0,50.8,0,0.0,0.0,0.0,0.0,0,0,0.0,0,0.0,0.0,0,29.8,0,0.0,0.0,0.0,0.0,1050.0,72.0,20,0,0.0,92020,370.0,900.0,1.0,0,475.0,3.0,0,200.0,0,,,10.0,4,30,0.0,0.0,1,,,,,,,,,,,,,,,,,,,,,,,,,,,,,,,,,,,,145.6,,160.4,184.8,,202.6,42.2,57,,,,,,,,,,,,,,,,,,,,,,,,,,,,,,,,,,,,,,,,,,,,,,
1021,"Joel, Karaman",,,,,,,501 Series,,,Internal,,0.0,0.0,0.0,0.0,0,0.0,0.0,0.0,0.0,0,0.0,0.0,0.0,19.7,0.0,0.0,0.0,0.0,0.0,0.0,50.8,0,0.0,0.0,0.0,0.0,0,0,0.0,0,0.0,0.0,0,29.5,0,0.0,0.0,0.0,0.0,1050.0,72.0,20,0,0.0,92020,601.0,900.0,1.0,0,550.0,3.0,0,200.0,0,,,10.0,4,30,0.0,0.0,1,,,,,,,,,,,,,,,,,,,,,,,,,,,,,,,,,,,,143,,150,164,,173,23,30,,,,,,,,,,,,,,,,,,,,,,,,,,,,,,,,,,,,,,,,,,,,,,
1022,"Joel, Karaman",,,,,,,301 Series,,,Internal,,0.0,0.0,0.0,0.0,0,0.0,0.0,0.0,0.0,0,0.0,0.0,0.0,19.4,0.0,0.0,0.0,0.0,0.0,0.0,50.8,0,0.0,0.0,0.0,0.0,0,0,0.0,0,0.0,0.0,0,29.8,0,0.0,0.0,0.0,0.0,1050.0,72.0,20,0,0.0,92020,601.0,900.0,1.0,0,475.0,3.0,0,200.0,0,,,10.0,4,30,0.0,0.0,1,,,,,,,,,,,,,,,,,,,,,,,,,,,,,,,,,,,,143,,151,184.1,,193.8,42.8,50.8,,,,,,,,,,,,,,,,,,,,,,,,,,,,,,,,,,,,,,,,,,,,,,
1023,"Joel, Karaman",,,,,,,207 Series,12,,Internal,,0.0,0.0,0.0,0.0,0,0.0,0.0,0.0,0.0,0,0.0,0.0,0.0,19.6,0.0,0.0,0.0,0.0,0.0,0.0,50.8,0,0.0,0.0,0.0,0.0,0,0,0.0,0,0.0,0.0,0,29.6,0,0.0,0.0,0.0,0.0,1050.0,72.0,20,0,0.0,92020,601.0,20.0,0.0,0,20.0,0.0,0,299.2423792,0,,,10.0,6518,30,0.0,0.0,1,,,,,,,,,,,,,,,,,,,,,,,,,,,,,,,,,,,,,,,,,,,,,,,,,,,,2.88,,6518,,,,,,,,,,,,,,,,,,,,,,,,,,,,,,,,,,,
1024,"Joel, Karaman",,,,,,,207 Series,15,,Internal,,0.0,0.0,0.0,0.0,0,0.0,0.0,0.0,0.0,0,0.0,0.0,0.0,19.6,0.0,0.0,0.0,0.0,0.0,0.0,50.8,0,0.0,0.0,0.0,0.0,0,0,0.0,0,0.0,0.0,0,29.6,0,0.0,0.0,0.0,0.0,1050.0,72.0,20,0,0.0,92020,601.0,900.0,1.0,0,550.0,3.0,0,299.2579718,0,,350,10.0,3561,30,0.0,0.0,1,,,,,,,,,,,,,,,,,,,,,,,,,,,,,,,,,,,,,,,,,,,,,,,,,,,,3.03,,3561,,,,,,,,,,,,,,,,,,,,,,,,,,,,,,,,,,,
1025,"Joel, Karaman",,,,,,,208 Series,15,,Internal,,0.0,0.0,0.0,0.0,0,0.0,0.0,0.0,0.0,0,0.0,0.0,0.0,19.6,0.0,0.0,0.0,0.0,0.0,0.0,50.8,0,0.0,0.0,0.0,0.0,0,0,0.0,0,0.0,0.0,0,29.6,0,0.0,0.0,0.0,0.0,1050.0,72.0,20,0,0.0,92020,601.0,900.0,1.0,0,550.0,3.0,0,299.6260786,0,,300,10.0,9742,30,0.0,0.0,1,,,,,,,,,,,,,,,,,,,,,,,,,,,,,,,,,,,,,,,,,,,,,,,,,,,,2.54,,9742,,,,,,,,,,,,,,,,,,,,,,,,,,,,,,,,,,,
1026,"Joel, Karaman",,,,,,,305 Series,,,Internal,,0.0,0.0,0.0,0.0,0,0.0,0.0,0.0,0.0,0,0.0,0.0,0.0,19.4,0.0,0.0,0.0,0.0,0.0,0.0,50.8,0,0.0,0.0,0.0,0.0,0,0,0.0,0,0.0,0.0,0,29.8,0,0.0,0.0,0.0,0.0,1050.0,72.0,20,0,0.0,92020,185.0,900.0,1.0,0,475.0,3.0,0,300.0,0,,,10.0,5,30,0.0,0.0,1,,,,,,,,,,,,,,,,,,,,,,,,,,,,,,,,,,,,200,,219,231,,249,30,49,,,,,,,,,,,,,,,,,,,,,,,,,,,,,,,,,,,,,,,,,,,,,,
1027,"Joel, Karaman",,,,,,,208 Series,,,Internal,,0.0,0.0,0.0,0.0,0,0.0,0.0,0.0,0.0,0,0.0,0.0,0.0,19.6,0.0,0.0,0.0,0.0,0.0,0.0,50.8,0,0.0,0.0,0.0,0.0,0,0,0.0,0,0.0,0.0,0,29.6,0,0.0,0.0,0.0,0.0,1050.0,72.0,20,0,0.0,92020,601.0,900.0,1.0,0,550.0,3.0,0,300.0,0,,,10.0,5,30,0.0,0.0,1,,,,,,,,,,,,,,,,,,,,,,,,,,,,,,,,,,,,160.9,,180.9,187.9,,205.5,24.6,44.6,,,,,,,,,,,,,,,,,,,,,,,,,,,,,,,,,,,,,,,,,,,,,,
1028,"Joel, Karaman",,,,,,,303 Series,,,Internal,,0.0,0.0,0.0,0.0,0,0.0,0.0,0.0,0.0,0,0.0,0.0,0.0,19.4,0.0,0.0,0.0,0.0,0.0,0.0,50.8,0,0.0,0.0,0.0,0.0,0,0,0.0,0,0.0,0.0,0,29.8,0,0.0,0.0,0.0,0.0,1050.0,72.0,20,0,0.0,92020,370.0,900.0,1.0,0,475.0,3.0,0,300.0,0,,,10.0,5,30,0.0,0.0,1,,,,,,,,,,,,,,,,,,,,,,,,,,,,,,,,,,,,154.5,,176.3,201.8,,232.8,56.5,78.3,,,,,,,,,,,,,,,,,,,,,,,,,,,,,,,,,,,,,,,,,,,,,,
1029,"Joel, Karaman",,,,,,,501 Series,,,Internal,,0.0,0.0,0.0,0.0,0,0.0,0.0,0.0,0.0,0,0.0,0.0,0.0,19.7,0.0,0.0,0.0,0.0,0.0,0.0,50.8,0,0.0,0.0,0.0,0.0,0,0,0.0,0,0.0,0.0,0,29.5,0,0.0,0.0,0.0,0.0,1050.0,72.0,20,0,0.0,92020,601.0,900.0,1.0,0,550.0,3.0,0,300.0,0,,,10.0,5,30,0.0,0.0,1,,,,,,,,,,,,,,,,,,,,,,,,,,,,,,,,,,,,149,,162,181,,189,27,40,,,,,,,,,,,,,,,,,,,,,,,,,,,,,,,,,,,,,,,,,,,,,,
1030,"Joel, Karaman",,,,,,,301 Series,,,Internal,,0.0,0.0,0.0,0.0,0,0.0,0.0,0.0,0.0,0,0.0,0.0,0.0,19.4,0.0,0.0,0.0,0.0,0.0,0.0,50.8,0,0.0,0.0,0.0,0.0,0,0,0.0,0,0.0,0.0,0,29.8,0,0.0,0.0,0.0,0.0,1050.0,72.0,20,0,0.0,92020,601.0,900.0,1.0,0,475.0,3.0,0,300.0,0,,,10.0,5,30,0.0,0.0,1,,,,,,,,,,,,,,,,,,,,,,,,,,,,,,,,,,,,148.1,,167.2,196.5,,217.8,50.6,69.7,,,,,,,,,,,,,,,,,,,,,,,,,,,,,,,,,,,,,,,,,,,,,,
1031,"Joel, Karaman",,,,,,,,,,Internal,,0.0,0.0,0.0,0.0,0,0.0,0.0,0.0,0.0,0,0.0,0.0,0.0,20.0,0.0,0.0,0.0,0.0,0.0,0.0,50.3,0,0.0,0.0,0.0,0.0,0,0,0.0,0,0.0,0.0,0,29.7,0,0.0,0.0,0.0,0.0,20.0,0.0,20,0,0.0,20,0.0,20.0,0.0,0,800.0,1.0,0,300.0,0,,,10.0,4,30,0.0,0.0,1,,,,,,,,,,,,,,,,,,,,,,,,,,,,,,,,,,,,-3.13,,14.6,57.7,,89.5,74.9,92.63,,,,,,,,,,,,,,,,,,,,,,,,,,,,,,,,,,,,,,,,,,,,,,
1032,"Joel, Karaman",,,,,,,208 Series,11,,Internal,,0.0,0.0,0.0,0.0,0,0.0,0.0,0.0,0.0,0,0.0,0.0,0.0,19.6,0.0,0.0,0.0,0.0,0.0,0.0,50.8,0,0.0,0.0,0.0,0.0,0,0,0.0,0,0.0,0.0,0,29.6,0,0.0,0.0,0.0,0.0,1050.0,72.0,20,0,0.0,92020,601.0,900.0,1.0,0,550.0,3.0,0,300.4973114,0,,350,10.0,3890,30,0.0,0.0,1,,,,,,,,,,,,,,,,,,,,,,,,,,,,,,,,,,,,,,,,,,,,,,,,,,,,2.59,,3890,,,,,,,,,,,,,,,,,,,,,,,,,,,,,,,,,,,
1033,"Joel, Karaman",,,,,,,208 Series,25,,Internal,,0.0,0.0,0.0,0.0,0,0.0,0.0,0.0,0.0,0,0.0,0.0,0.0,19.6,0.0,0.0,0.0,0.0,0.0,0.0,50.8,0,0.0,0.0,0.0,0.0,0,0,0.0,0,0.0,0.0,0,29.6,0,0.0,0.0,0.0,0.0,1050.0,72.0,20,0,0.0,92020,601.0,900.0,1.0,0,550.0,3.0,0,393.0838212,0,,350,10.0,1347,30,0.0,0.0,1,,,,,,,,,,,,,,,,,,,,,,,,,,,,,,,,,,,,,,,,,,,,,,,,,,,,3.34,,1347,,,,,,,,,,,,,,,,,,,,,,,,,,,,,,,,,,,
1034,"Joel, Karaman",,,,,,,207 Series,6,,Internal,,0.0,0.0,0.0,0.0,0,0.0,0.0,0.0,0.0,0,0.0,0.0,0.0,19.6,0.0,0.0,0.0,0.0,0.0,0.0,50.8,0,0.0,0.0,0.0,0.0,0,0,0.0,0,0.0,0.0,0,29.6,0,0.0,0.0,0.0,0.0,1050.0,72.0,20,0,0.0,92020,601.0,900.0,1.0,0,550.0,3.0,0,398.7080791,0,,350,10.0,494,30,0.0,0.0,1,,,,,,,,,,,,,,,,,,,,,,,,,,,,,,,,,,,,,,,,,,,,,,,,,,,,4.58,,494,,,,,,,,,,,,,,,,,,,,,,,,,,,,,,,,,,,
1035,"Joel, Karaman",,,,,,,207 Series,10,,Internal,,0.0,0.0,0.0,0.0,0,0.0,0.0,0.0,0.0,0,0.0,0.0,0.0,19.6,0.0,0.0,0.0,0.0,0.0,0.0,50.8,0,0.0,0.0,0.0,0.0,0,0,0.0,0,0.0,0.0,0,29.6,0,0.0,0.0,0.0,0.0,1050.0,72.0,20,0,0.0,92020,601.0,900.0,1.0,0,550.0,3.0,0,398.971441,0,,350,10.0,1589,30,0.0,0.0,1,,,,,,,,,,,,,,,,,,,,,,,,,,,,,,,,,,,,,,,,,,,,,,,,,,,,3.9,,1589,,,,,,,,,,,,,,,,,,,,,,,,,,,,,,,,,,,
1036,"Joel, Karaman",,,,,,,207 Series,9,,Internal,,0.0,0.0,0.0,0.0,0,0.0,0.0,0.0,0.0,0,0.0,0.0,0.0,19.6,0.0,0.0,0.0,0.0,0.0,0.0,50.8,0,0.0,0.0,0.0,0.0,0,0,0.0,0,0.0,0.0,0,29.6,0,0.0,0.0,0.0,0.0,1050.0,72.0,20,0,0.0,92020,601.0,900.0,1.0,0,550.0,3.0,0,399.2512119,0,,350,10.0,1124,30,0.0,0.0,1,,,,,,,,,,,,,,,,,,,,,,,,,,,,,,,,,,,,,,,,,,,,,,,,,,,,4.04,,1124,,,,,,,,,,,,,,,,,,,,,,,,,,,,,,,,,,,
1037,"Joel, Karaman",,,,,,,208 Series,9,,Internal,,0.0,0.0,0.0,0.0,0,0.0,0.0,0.0,0.0,0,0.0,0.0,0.0,19.6,0.0,0.0,0.0,0.0,0.0,0.0,50.8,0,0.0,0.0,0.0,0.0,0,0,0.0,0,0.0,0.0,0,29.6,0,0.0,0.0,0.0,0.0,1050.0,72.0,20,0,0.0,92020,601.0,900.0,1.0,0,550.0,3.0,0,399.3117938,0,,350,10.0,1103,30,0.0,0.0,1,,,,,,,,,,,,,,,,,,,,,,,,,,,,,,,,,,,,,,,,,,,,,,,,,,,,3.82,,1103,,,,,,,,,,,,,,,,,,,,,,,,,,,,,,,,,,,
1038,"Joel, Karaman",,,,,,,207 Series,13,,Internal,,0.0,0.0,0.0,0.0,0,0.0,0.0,0.0,0.0,0,0.0,0.0,0.0,19.6,0.0,0.0,0.0,0.0,0.0,0.0,50.8,0,0.0,0.0,0.0,0.0,0,0,0.0,0,0.0,0.0,0,29.6,0,0.0,0.0,0.0,0.0,1050.0,72.0,20,0,0.0,92020,601.0,20.0,0.0,0,20.0,0.0,0,399.449429,0,,,10.0,3507,30,0.0,0.0,1,,,,,,,,,,,,,,,,,,,,,,,,,,,,,,,,,,,,,,,,,,,,,,,,,,,,3.29,,3507,,,,,,,,,,,,,,,,,,,,,,,,,,,,,,,,,,,
1039,"Joel, Karaman",,,,,,,207 Series,17,,Internal,,0.0,0.0,0.0,0.0,0,0.0,0.0,0.0,0.0,0,0.0,0.0,0.0,19.6,0.0,0.0,0.0,0.0,0.0,0.0,50.8,0,0.0,0.0,0.0,0.0,0,0,0.0,0,0.0,0.0,0,29.6,0,0.0,0.0,0.0,0.0,1050.0,72.0,20,0,0.0,92020,601.0,900.0,1.0,0,550.0,3.0,0,399.608223,0,,350,10.0,717,30,0.0,0.0,1,,,,,,,,,,,,,,,,,,,,,,,,,,,,,,,,,,,,,,,,,,,,,,,,,,,,4.19,,717,,,,,,,,,,,,,,,,,,,,,,,,,,,,,,,,,,,
1040,"Joel, Karaman",,,,,,,305 Series,,,Internal,,0.0,0.0,0.0,0.0,0,0.0,0.0,0.0,0.0,0,0.0,0.0,0.0,19.4,0.0,0.0,0.0,0.0,0.0,0.0,50.8,0,0.0,0.0,0.0,0.0,0,0,0.0,0,0.0,0.0,0,29.8,0,0.0,0.0,0.0,0.0,1050.0,72.0,20,0,0.0,92020,185.0,900.0,1.0,0,475.0,3.0,0,400.0,0,,,10.0,6,30,0.0,0.0,1,,,,,,,,,,,,,,,,,,,,,,,,,,,,,,,,,,,,205,,235,237,,272,37,67,,,,,,,,,,,,,,,,,,,,,,,,,,,,,,,,,,,,,,,,,,,,,,
1041,"Joel, Karaman",,,,,,,208 Series,,,Internal,,0.0,0.0,0.0,0.0,0,0.0,0.0,0.0,0.0,0,0.0,0.0,0.0,19.6,0.0,0.0,0.0,0.0,0.0,0.0,50.8,0,0.0,0.0,0.0,0.0,0,0,0.0,0,0.0,0.0,0,29.6,0,0.0,0.0,0.0,0.0,1050.0,72.0,20,0,0.0,92020,601.0,900.0,1.0,0,550.0,3.0,0,400.0,0,,,10.0,6,30,0.0,0.0,1,,,,,,,,,,,,,,,,,,,,,,,,,,,,,,,,,,,,165.5,,195.8,196.5,,223.7,27.9,58.2,,,,,,,,,,,,,,,,,,,,,,,,,,,,,,,,,,,,,,,,,,,,,,
1042,"Joel, Karaman",,,,,,,303 Series,,,Internal,,0.0,0.0,0.0,0.0,0,0.0,0.0,0.0,0.0,0,0.0,0.0,0.0,19.4,0.0,0.0,0.0,0.0,0.0,0.0,50.8,0,0.0,0.0,0.0,0.0,0,0,0.0,0,0.0,0.0,0,29.8,0,0.0,0.0,0.0,0.0,1050.0,72.0,20,0,0.0,92020,370.0,900.0,1.0,0,475.0,3.0,0,400.0,0,,,10.0,6,30,0.0,0.0,1,,,,,,,,,,,,,,,,,,,,,,,,,,,,,,,,,,,,165,,195,214.7,,279.7,84.7,114.7,,,,,,,,,,,,,,,,,,,,,,,,,,,,,,,,,,,,,,,,,,,,,,
1043,"Joel, Karaman",,,,,,,501 Series,,,Internal,,0.0,0.0,0.0,0.0,0,0.0,0.0,0.0,0.0,0,0.0,0.0,0.0,19.7,0.0,0.0,0.0,0.0,0.0,0.0,50.8,0,0.0,0.0,0.0,0.0,0,0,0.0,0,0.0,0.0,0,29.5,0,0.0,0.0,0.0,0.0,1050.0,72.0,20,0,0.0,92020,601.0,900.0,1.0,0,550.0,3.0,0,400.0,0,,,10.0,6,30,0.0,0.0,1,,,,,,,,,,,,,,,,,,,,,,,,,,,,,,,,,,,,155,,176,180,,200,24,45,,,,,,,,,,,,,,,,,,,,,,,,,,,,,,,,,,,,,,,,,,,,,,
1044,"Joel, Karaman",,,,,,,301 Series,,,Internal,,0.0,0.0,0.0,0.0,0,0.0,0.0,0.0,0.0,0,0.0,0.0,0.0,19.4,0.0,0.0,0.0,0.0,0.0,0.0,50.8,0,0.0,0.0,0.0,0.0,0,0,0.0,0,0.0,0.0,0,29.8,0,0.0,0.0,0.0,0.0,1050.0,72.0,20,0,0.0,92020,601.0,900.0,1.0,0,475.0,3.0,0,400.0,0,,,10.0,6,30,0.0,0.0,1,,,,,,,,,,,,,,,,,,,,,,,,,,,,,,,,,,,,153.9,,186.1,209.7,,254.6,68.5,100.7,,,,,,,,,,,,,,,,,,,,,,,,,,,,,,,,,,,,,,,,,,,,,,
1045,"Joel, Karaman",,,,,,,,,,Internal,,0.0,0.0,0.0,0.0,0,0.0,0.0,0.0,0.0,0,0.0,0.0,0.0,20.0,0.0,0.0,0.0,0.0,0.0,0.0,50.3,0,0.0,0.0,0.0,0.0,0,0,0.0,0,0.0,0.0,0,29.7,0,0.0,0.0,0.0,0.0,20.0,0.0,20,0,0.0,20,0.0,20.0,0.0,0,800.0,1.0,0,400.0,0,,,10.0,5,30,0.0,0.0,1,,,,,,,,,,,,,,,,,,,,,,,,,,,,,,,,,,,,11.02,,45.2,63.5,,123.2,78,112.18,,,,,,,,,,,,,,,,,,,,,,,,,,,,,,,,,,,,,,,,,,,,,,
1046,"Joel, Karaman",,,,,,,207 Series,,,Internal,,0.0,0.0,0.0,0.0,0,0.0,0.0,0.0,0.0,0,0.0,0.0,0.0,19.6,0.0,0.0,0.0,0.0,0.0,0.0,50.8,0,0.0,0.0,0.0,0.0,0,0,0.0,0,0.0,0.0,0,29.6,0,0.0,0.0,0.0,0.0,1050.0,72.0,20,0,0.0,92020,601.0,900.0,1.0,0,550.0,3.0,0,400.0,0,,,10.0,1589,30,0.0,0.0,1,,,,,,,,,,,,,,,,,,,,,,,,,,,,,,,,,,,,,,,,,,,,,,,,,,,,3.9,4.2,1589,,,,,,,,,,,,,,,,,,,,,,,,,,,,,,,,,,,
1047,"Joel, Karaman",,,,,,,209 Series,,,Internal,,0.0,0.0,0.0,0.0,0,0.0,0.0,0.0,0.0,0,0.0,0.0,0.0,19.6,0.0,0.0,0.0,0.0,0.0,0.0,50.8,0,0.0,0.0,0.0,0.0,0,0,0.0,0,0.0,0.0,0,29.6,0,0.0,0.0,0.0,0.0,1050.0,72.0,20,0,0.0,92020,601.0,900.0,1.0,0,550.0,3.0,0,400.0,0,,,10.0,1468,30,0.0,0.0,1,,,,,,,,,,,,,,,,,,,,,,,,,,,,,,,,,,,,,,,,,,,,,,,,,,,,3.74,4.11,1468,,,,,,,,,,,,,,,,,,,,,,,,,,,,,,,,,,,
1048,"Joel, Karaman",,,,,,,301 Series,,,Internal,,0.0,0.0,0.0,0.0,0,0.0,0.0,0.0,0.0,0,0.0,0.0,0.0,19.4,0.0,0.0,0.0,0.0,0.0,0.0,50.8,0,0.0,0.0,0.0,0.0,0,0,0.0,0,0.0,0.0,0,29.8,0,0.0,0.0,0.0,0.0,1050.0,72.0,20,0,0.0,92020,601.0,900.0,1.0,0,475.0,3.0,0,400.0,0,,,10.0,8952,30,0.0,0.0,1,,,,,,,,,,,,,,,,,,,,,,,,,,,,,,,,,,,,,,,,,,,,,,,,,,,,2.29,9.15,8952,,,,,,,,,,,,,,,,,,,,,,,,,,,,,,,,,,,
1049,"Joel, Karaman",,,,,,,301 Series,,,Internal,,0.0,0.0,0.0,0.0,0,0.0,0.0,0.0,0.0,0,0.0,0.0,0.0,19.4,0.0,0.0,0.0,0.0,0.0,0.0,50.8,0,0.0,0.0,0.0,0.0,0,0,0.0,0,0.0,0.0,0,29.8,0,0.0,0.0,0.0,0.0,1050.0,72.0,20,0,0.0,92020,601.0,900.0,1.0,0,475.0,3.0,0,400.0,0,,,10.0,11962,30,0.0,0.0,1,,,,,,,,,,,,,,,,,,,,,,,,,,,,,,,,,,,,,,,,,,,,,,,,,,,,2.19,7.71,11962,,,,,,,,,,,,,,,,,,,,,,,,,,,,,,,,,,,
1050,"Joel, Karaman",,,,,,,303 Series,,,Internal,,0.0,0.0,0.0,0.0,0,0.0,0.0,0.0,0.0,0,0.0,0.0,0.0,19.4,0.0,0.0,0.0,0.0,0.0,0.0,50.8,0,0.0,0.0,0.0,0.0,0,0,0.0,0,0.0,0.0,0,29.8,0,0.0,0.0,0.0,0.0,1050.0,72.0,20,0,0.0,92020,370.0,900.0,1.0,0,475.0,3.0,0,400.0,0,,,10.0,1135,30,0.0,0.0,1,,,,,,,,,,,,,,,,,,,,,,,,,,,,,,,,,,,,,,,,,,,,,,,,,,,,4.6,6.67,1135,,,,,,,,,,,,,,,,,,,,,,,,,,,,,,,,,,,
1051,"Joel, Karaman",,,,,,,303 Series,,,Internal,,0.0,0.0,0.0,0.0,0,0.0,0.0,0.0,0.0,0,0.0,0.0,0.0,19.4,0.0,0.0,0.0,0.0,0.0,0.0,50.8,0,0.0,0.0,0.0,0.0,0,0,0.0,0,0.0,0.0,0,29.8,0,0.0,0.0,0.0,0.0,1050.0,72.0,20,0,0.0,92020,370.0,900.0,1.0,0,475.0,3.0,0,400.0,0,,,10.0,374,30,0.0,0.0,1,,,,,,,,,,,,,,,,,,,,,,,,,,,,,,,,,,,,,,,,,,,,,,,,,,,,4.96,6.37,374,,,,,,,,,,,,,,,,,,,,,,,,,,,,,,,,,,,
1052,"Joel, Karaman",,,,,,,303 Series,,,Internal,,0.0,0.0,0.0,0.0,0,0.0,0.0,0.0,0.0,0,0.0,0.0,0.0,19.4,0.0,0.0,0.0,0.0,0.0,0.0,50.8,0,0.0,0.0,0.0,0.0,0,0,0.0,0,0.0,0.0,0,29.8,0,0.0,0.0,0.0,0.0,1050.0,72.0,20,0,0.0,92020,370.0,900.0,1.0,0,475.0,3.0,0,400.0,0,,,10.0,286,30,0.0,0.0,1,,,,,,,,,,,,,,,,,,,,,,,,,,,,,,,,,,,,,,,,,,,,,,,,,,,,5.32,6.28,286,,,,,,,,,,,,,,,,,,,,,,,,,,,,,,,,,,,
1053,"Joel, Karaman",,,,,,,501 Series,,,Internal,,0.0,0.0,0.0,0.0,0,0.0,0.0,0.0,0.0,0,0.0,0.0,0.0,19.7,0.0,0.0,0.0,0.0,0.0,0.0,50.8,0,0.0,0.0,0.0,0.0,0,0,0.0,0,0.0,0.0,0,29.5,0,0.0,0.0,0.0,0.0,1050.0,72.0,20,0,0.0,92020,601.0,900.0,1.0,0,550.0,3.0,0,400.0,0,,,10.0,3307,30,0.0,0.0,1,,,,,,,,,,,,,,,,,,,,,,,,,,,,,,,,,,,,,,,,,,,,,,,,,,,,3.2,3.31,3307,,,,,,,,,,,,,,,,,,,,,,,,,,,,,,,,,,,
1054,"Joel, Karaman",,,,,,,501 Series,,,Internal,,0.0,0.0,0.0,0.0,0,0.0,0.0,0.0,0.0,0,0.0,0.0,0.0,19.7,0.0,0.0,0.0,0.0,0.0,0.0,50.8,0,0.0,0.0,0.0,0.0,0,0,0.0,0,0.0,0.0,0,29.5,0,0.0,0.0,0.0,0.0,1050.0,72.0,20,0,0.0,92020,601.0,900.0,1.0,0,550.0,3.0,0,400.0,0,,,10.0,3496,30,0.0,0.0,1,,,,,,,,,,,,,,,,,,,,,,,,,,,,,,,,,,,,,,,,,,,,,,,,,,,,3.49,3.6,3496,,,,,,,,,,,,,,,,,,,,,,,,,,,,,,,,,,,
1055,"Joel, Karaman",,,,,,,207 Series,8,,Internal,,0.0,0.0,0.0,0.0,0,0.0,0.0,0.0,0.0,0,0.0,0.0,0.0,19.6,0.0,0.0,0.0,0.0,0.0,0.0,50.8,0,0.0,0.0,0.0,0.0,0,0,0.0,0,0.0,0.0,0,29.6,0,0.0,0.0,0.0,0.0,1050.0,72.0,20,0,0.0,92020,601.0,900.0,1.0,0,550.0,3.0,0,400.3420076,0,,350,10.0,6691,30,0.0,0.0,1,,,,,,,,,,,,,,,,,,,,,,,,,,,,,,,,,,,,,,,,,,,,,,,,,,,,2.58,,6691,,,,,,,,,,,,,,,,,,,,,,,,,,,,,,,,,,,
1056,"Joel, Karaman",,,,,,,208 Series,13,,Internal,,0.0,0.0,0.0,0.0,0,0.0,0.0,0.0,0.0,0,0.0,0.0,0.0,19.6,0.0,0.0,0.0,0.0,0.0,0.0,50.8,0,0.0,0.0,0.0,0.0,0,0,0.0,0,0.0,0.0,0,29.6,0,0.0,0.0,0.0,0.0,1050.0,72.0,20,0,0.0,92020,601.0,900.0,1.0,0,550.0,3.0,0,400.516426,0,,300,10.0,4125,30,0.0,0.0,1,,,,,,,,,,,,,,,,,,,,,,,,,,,,,,,,,,,,,,,,,,,,,,,,,,,,2.77,,4125,,,,,,,,,,,,,,,,,,,,,,,,,,,,,,,,,,,
1057,"Joel, Karaman",,,,,,,208 Series,10,,Internal,,0.0,0.0,0.0,0.0,0,0.0,0.0,0.0,0.0,0,0.0,0.0,0.0,19.6,0.0,0.0,0.0,0.0,0.0,0.0,50.8,0,0.0,0.0,0.0,0.0,0,0,0.0,0,0.0,0.0,0,29.6,0,0.0,0.0,0.0,0.0,1050.0,72.0,20,0,0.0,92020,601.0,900.0,1.0,0,550.0,3.0,0,400.9069451,0,,350,10.0,920,30,0.0,0.0,1,,,,,,,,,,,,,,,,,,,,,,,,,,,,,,,,,,,,,,,,,,,,,,,,,,,,3.92,,920,,,,,,,,,,,,,,,,,,,,,,,,,,,,,,,,,,,
1058,"Joel, Karaman",,,,,,,207 Series,7,,Internal,,0.0,0.0,0.0,0.0,0,0.0,0.0,0.0,0.0,0,0.0,0.0,0.0,19.6,0.0,0.0,0.0,0.0,0.0,0.0,50.8,0,0.0,0.0,0.0,0.0,0,0,0.0,0,0.0,0.0,0,29.6,0,0.0,0.0,0.0,0.0,1050.0,72.0,20,0,0.0,92020,601.0,900.0,1.0,0,550.0,3.0,0,499.778726,0,,350,10.0,7388,30,0.0,0.0,1,,,,,,,,,,,,,,,,,,,,,,,,,,,,,,,,,,,,,,,,,,,,,,,,,,,,1.38,,7388,,,,,,,,,,,,,,,,,,,,,,,,,,,,,,,,,,,
1059,"Joel, Karaman",,,,,,,305 Series,,,Internal,,0.0,0.0,0.0,0.0,0,0.0,0.0,0.0,0.0,0,0.0,0.0,0.0,19.4,0.0,0.0,0.0,0.0,0.0,0.0,50.8,0,0.0,0.0,0.0,0.0,0,0,0.0,0,0.0,0.0,0,29.8,0,0.0,0.0,0.0,0.0,1050.0,72.0,20,0,0.0,92020,185.0,900.0,1.0,0,475.0,3.0,0,500.0,0,,,10.0,7,30,0.0,0.0,1,,,,,,,,,,,,,,,,,,,,,,,,,,,,,,,,,,,,211,,246,245,,295,49,84,,,,,,,,,,,,,,,,,,,,,,,,,,,,,,,,,,,,,,,,,,,,,,
1060,"Joel, Karaman",,,,,,,301 Series,,,Internal,,0.0,0.0,0.0,0.0,0,0.0,0.0,0.0,0.0,0,0.0,0.0,0.0,19.4,0.0,0.0,0.0,0.0,0.0,0.0,50.8,0,0.0,0.0,0.0,0.0,0,0,0.0,0,0.0,0.0,0,29.8,0,0.0,0.0,0.0,0.0,1050.0,72.0,20,0,0.0,92020,601.0,900.0,1.0,0,475.0,3.0,0,500.0,0,,,10.0,7,30,0.0,0.0,1,,,,,,,,,,,,,,,,,,,,,,,,,,,,,,,,,,,,158.7,,207.2,228.5,,293.5,86.3,134.8,,,,,,,,,,,,,,,,,,,,,,,,,,,,,,,,,,,,,,,,,,,,,,
1061,"Joel, Karaman",,,,,,,501 Series,,,Internal,,0.0,0.0,0.0,0.0,0,0.0,0.0,0.0,0.0,0,0.0,0.0,0.0,19.7,0.0,0.0,0.0,0.0,0.0,0.0,50.8,0,0.0,0.0,0.0,0.0,0,0,0.0,0,0.0,0.0,0,29.5,0,0.0,0.0,0.0,0.0,1050.0,72.0,20,0,0.0,92020,601.0,900.0,1.0,0,550.0,3.0,0,500.0,0,,,10.0,7,30,0.0,0.0,1,,,,,,,,,,,,,,,,,,,,,,,,,,,,,,,,,,,,158,,191,188,,225,34,67,,,,,,,,,,,,,,,,,,,,,,,,,,,,,,,,,,,,,,,,,,,,,,
1062,"Joel, Karaman",,,,,,,,,,Internal,,0.0,0.0,0.0,0.0,0,0.0,0.0,0.0,0.0,0,0.0,0.0,0.0,20.0,0.0,0.0,0.0,0.0,0.0,0.0,50.3,0,0.0,0.0,0.0,0.0,0,0,0.0,0,0.0,0.0,0,29.7,0,0.0,0.0,0.0,0.0,20.0,0.0,20,0,0.0,20,0.0,20.0,0.0,0,800.0,1.0,0,500.0,0,,,10.0,6,30,0.0,0.0,1,,,,,,,,,,,,,,,,,,,,,,,,,,,,,,,,,,,,19.5,,67.9,111.11,,161.1,93.2,141.6,,,,,,,,,,,,,,,,,,,,,,,,,,,,,,,,,,,,,,,,,,,,,,
1063,"Joel, Karaman",,,,,,,208 Series,7,,Internal,,0.0,0.0,0.0,0.0,0,0.0,0.0,0.0,0.0,0,0.0,0.0,0.0,19.6,0.0,0.0,0.0,0.0,0.0,0.0,50.8,0,0.0,0.0,0.0,0.0,0,0,0.0,0,0.0,0.0,0,29.6,0,0.0,0.0,0.0,0.0,1050.0,72.0,20,0,0.0,92020,601.0,900.0,1.0,0,550.0,3.0,0,500.7325016,0,,350,10.0,300,30,0.0,0.0,1,,,,,,,,,,,,,,,,,,,,,,,,,,,,,,,,,,,,,,,,,,,,,,,,,,,,3.99,,300,,,,,,,,,,,,,,,,,,,,,,,,,,,,,,,,,,,
1064,"Joel, Karaman",,,,,,,208 Series,8,,Internal,,0.0,0.0,0.0,0.0,0,0.0,0.0,0.0,0.0,0,0.0,0.0,0.0,19.6,0.0,0.0,0.0,0.0,0.0,0.0,50.8,0,0.0,0.0,0.0,0.0,0,0,0.0,0,0.0,0.0,0,29.6,0,0.0,0.0,0.0,0.0,1050.0,72.0,20,0,0.0,92020,601.0,900.0,1.0,0,550.0,3.0,0,599.3069409,0,,350,10.0,95,30,0.0,0.0,1,,,,,,,,,,,,,,,,,,,,,,,,,,,,,,,,,,,,,,,,,,,,,,,,,,,,4.05,,95,,,,,,,,,,,,,,,,,,,,,,,,,,,,,,,,,,,
1065,"Joel, Karaman",,,,,,,208 Series,6,,Internal,,0.0,0.0,0.0,0.0,0,0.0,0.0,0.0,0.0,0,0.0,0.0,0.0,19.6,0.0,0.0,0.0,0.0,0.0,0.0,50.8,0,0.0,0.0,0.0,0.0,0,0,0.0,0,0.0,0.0,0,29.6,0,0.0,0.0,0.0,0.0,1050.0,72.0,20,0,0.0,92020,601.0,900.0,1.0,0,550.0,3.0,0,599.6660055,0,,350,10.0,309,30,0.0,0.0,1,,,,,,,,,,,,,,,,,,,,,,,,,,,,,,,,,,,,,,,,,,,,,,,,,,,,2.76,,309,,,,,,,,,,,,,,,,,,,,,,,,,,,,,,,,,,,
1066,"Joel, Karaman",,,,,,,501 Series,,,Internal,,0.0,0.0,0.0,0.0,0,0.0,0.0,0.0,0.0,0,0.0,0.0,0.0,19.7,0.0,0.0,0.0,0.0,0.0,0.0,50.8,0,0.0,0.0,0.0,0.0,0,0,0.0,0,0.0,0.0,0,29.5,0,0.0,0.0,0.0,0.0,1050.0,72.0,20,0,0.0,92020,601.0,900.0,1.0,0,550.0,3.0,0,600.0,0,,,10.0,8,30,0.0,0.0,1,,,,,,,,,,,,,,,,,,,,,,,,,,,,,,,,,,,,167,,207,197,,243,36,76,,,,,,,,,,,,,,,,,,,,,,,,,,,,,,,,,,,,,,,,,,,,,,
1067,"Can, Karaman",,,,,,,,,66,Internal,,0.0,0.0,0.0,0.0,0,0.0,0.0,0.0,0.0,0,0.0,0.0,0.0,0.0,0.0,0.0,0.0,0.0,0.0,0.0,24.5,0,25.0,0.0,0.0,0.0,0,0,0.0,0,0.0,0.0,0,50.5,0,0.0,0.0,0.0,0.0,20.0,0.0,20,0,0.0,92020,700.0,20.0,0.0,0,20.0,0.0,0,0.0,0,,,10.0,3,-95,0.0,0.0,1,,,,,,,,,,,,,,,,,,,,,,,,,,,,,,,,,,,,,,,,,,,,,,,,,,,,,,,,,,,,156.34,,,,,,,,,,,,,,,,,,,,,,,,,,,,,
1068,"Can, Karaman",,,,,,,,,66,Internal,,0.0,0.0,0.0,0.0,0,0.0,0.0,0.0,0.0,0,0.0,0.0,0.0,0.0,0.0,0.0,0.0,0.0,0.0,0.0,24.5,0,25.0,0.0,0.0,0.0,0,0,0.0,0,0.0,0.0,0,50.5,0,0.0,0.0,0.0,0.0,20.0,0.0,20,0,0.0,92020,700.0,20.0,0.0,0,20.0,0.0,0,0.0,0,,,10.0,3,-65,0.0,0.0,1,,,,,,,,,,,,,,,,,,,,,,,,,,,,,,,,,,,,,,,,,,,,,,,,,,,,,,,,,,,,154.23,,,,,,,,,,,,,,,,,,,,,,,,,,,,,
1069,"Can, Karaman",,,,,,,,,66,Internal,,0.0,0.0,0.0,0.0,0,0.0,0.0,0.0,0.0,0,0.0,0.0,0.0,0.0,0.0,0.0,0.0,0.0,0.0,0.0,24.5,0,25.0,0.0,0.0,0.0,0,0,0.0,0,0.0,0.0,0,50.5,0,0.0,0.0,0.0,0.0,20.0,0.0,20,0,0.0,92020,700.0,20.0,0.0,0,20.0,0.0,0,0.0,0,,,10.0,3,-40,0.0,0.0,1,,,,,,,,,,,,,,,,,,,,,,,,,,,,,,,,,,,,,,,,,,,,,,,,,,,,,,,,,,,,154.11,,,,,,,,,,,,,,,,,,,,,,,,,,,,,
1070,"Can, Karaman",,,,,,,,,66,Internal,,0.0,0.0,0.0,0.0,0,0.0,0.0,0.0,0.0,0,0.0,0.0,0.0,0.0,0.0,0.0,0.0,0.0,0.0,0.0,24.5,0,25.0,0.0,0.0,0.0,0,0,0.0,0,0.0,0.0,0,50.5,0,0.0,0.0,0.0,0.0,20.0,0.0,20,0,0.0,92020,700.0,20.0,0.0,0,20.0,0.0,0,0.0,0,,,10.0,3,-25,0.0,0.0,1,,,,,,,,,,,,,,,,,,,,,,,,,,,,,,,,,,,,,,,,,,,,,,,,,,,,,,,,,,,,119.17,,,,,,,,,,,,,,,,,,,,,,,,,,,,,
1071,"Can, Karaman",,,,,,,,,84,Internal,,0.0,0.0,0.0,0.0,0,0.0,0.0,0.0,0.0,0,0.0,0.0,0.0,0.0,0.0,0.0,0.0,0.0,0.0,0.0,24.5,0,25.0,0.0,0.0,0.0,0,0,0.5,0,0.0,0.0,0,50.0,0,0.0,0.0,0.0,0.0,20.0,0.0,20,0,0.0,92020,700.0,20.0,0.0,0,20.0,0.0,0,0.0,0,,,10.0,3,-161,0.0,0.0,1,,,,,,,,,,,,,,,,,,,,,,,,,,,,,,,,,,,,,,,,,,,,,,,,,,,,,,,,Failure,5.889,575,,180,,,,,,,,,,,,,,,,,,,,,,,,,,,,,
1072,"Can, Karaman",,,,,,,,,85,Internal,,0.0,0.0,0.0,0.0,0,0.0,0.0,0.0,0.0,0,0.0,0.0,0.0,0.0,0.0,0.0,0.0,0.0,0.0,0.0,24.5,0,25.0,0.0,0.0,0.0,0,0,0.5,0,0.0,0.0,0,50.0,0,0.0,0.0,0.0,0.0,20.0,0.0,20,0,0.0,92020,700.0,20.0,0.0,0,20.0,0.0,0,0.0,0,,,10.0,3,30,0.0,0.0,1,,,,,,,,,,,,,,,,,,,,,,,,,,,,,,,,,,,,,,,,,,,,,,,,,,,,,,,,Failure,9.425,803,,398,,,,,,,,,,,,,,,,,,,,,,,,,,,,,
1073,"Can, Karaman",,,,,,,,,86,Internal,"Repeated this test at Af+30, Af found according to 0 Stress cycling results.",0.0,0.0,0.0,0.0,0,0.0,0.0,0.0,0.0,0,0.0,0.0,0.0,0.0,0.0,0.0,0.0,0.0,0.0,0.0,24.5,0,25.0,0.0,0.0,0.0,0,0,0.5,0,0.0,0.0,0,50.0,0,0.0,0.0,0.0,0.0,20.0,0.0,20,0,0.0,92020,700.0,20.0,0.0,0,20.0,0.0,0,0.0,0,,,10.0,3,30,0.0,0.0,1,,,,,,,,,,,,,,,,,,,,,,,,,,,,,,,,,,,,,,,,,,,,,,,,,,,,,,,,Failure,9.258,866.4,,428,,,,,,,,,,,,,,,,,,,,,,,,,,,,,
1074,"Can, Karaman",,,,,,,,,87,Internal,"Repeated this test at Af+30, Af found according to 0 Stress cycling results.",0.0,0.0,0.0,0.0,0,0.0,0.0,0.0,0.0,0,0.0,0.0,0.0,0.0,0.0,0.0,0.0,0.0,0.0,0.0,24.5,0,25.0,0.0,0.0,0.0,0,0,0.0,0,0.0,0.0,0,50.5,0,0.0,0.0,0.0,0.0,20.0,0.0,20,0,0.0,92020,700.0,20.0,0.0,0,20.0,0.0,0,0.0,0,,,10.0,3,30,0.0,0.0,1,,,,,,,,,,,,,,,,,,,,,,,,,,,,,,,,,,,,,,,,,,,,,,,,,,,,,,,,Failure,9.144,839,,428,,,,,,,,,,,,,,,,,,,,,,,,,,,,,
1075,"Can, Karaman",,,,,,,,,88,Internal,"Repeated this test at Mf-30, Af found according to 0 Stress cycling results.",0.0,0.0,0.0,0.0,0,0.0,0.0,0.0,0.0,0,0.0,0.0,0.0,0.0,0.0,0.0,0.0,0.0,0.0,0.0,24.5,0,25.0,0.0,0.0,0.0,0,0,0.0,0,0.0,0.0,0,50.5,0,0.0,0.0,0.0,0.0,20.0,0.0,20,0,0.0,92020,700.0,20.0,0.0,0,20.0,0.0,0,0.0,0,,,10.0,3,-54,0.0,0.0,1,,,,,,,,,,,,,,,,,,,,,,,,,,,,,,,,,,,,,,,,,,,,,,,,,,,,,,,,Failure,7.24,740,,156.5,,,,,,,,,,,,,,,,,,,,,,,,,,,,,
1076,"Can, Karaman",,,,,,,,,89,Internal,"Repeated this test at Mf-30, Af found according to 0 Stress cycling results.",0.0,0.0,0.0,0.0,0,0.0,0.0,0.0,0.0,0,0.0,0.0,0.0,0.0,0.0,0.0,0.0,0.0,0.0,0.0,24.5,0,25.0,0.0,0.0,0.0,0,0,0.5,0,0.0,0.0,0,50.0,0,0.0,0.0,0.0,0.0,20.0,0.0,20,0,0.0,92020,700.0,20.0,0.0,0,20.0,0.0,0,0.0,0,,,10.0,3,-60,0.0,0.0,1,,,,,,,,,,,,,,,,,,,,,,,,,,,,,,,,,,,,,,,,,,,,,,,,,,,,,,,,Failure,6.138,569.1,,175,,,,,,,,,,,,,,,,,,,,,,,,,,,,,
1077,"Can, Karaman",,,,,,,,,90,Internal,New composition,0.0,0.0,0.0,0.0,0,0.0,0.0,0.0,0.0,0,0.0,0.0,0.0,0.0,0.0,0.0,0.0,0.0,0.0,0.0,24.5,0,25.0,0.0,0.0,0.0,0,0,3.0,0,0.0,0.0,0,47.5,0,0.0,0.0,0.0,0.0,20.0,0.0,20,0,0.0,92020,700.0,20.0,0.0,0,20.0,0.0,0,0.0,0,,,10.0,3,Unknown,0.0,0.0,1,,,,,,,,,,,,,,,,,,,,,,,,,,,,,,,,,,,,,,,,,,,,,,,,,,,,,,,,Failure,4.654,483.8,,101,,,,,,,,,,,,,,,,,,,,,,,,,,,,,
1078,"Can, Karaman",,,,,,,,,95,Internal,Testing the new grip design,0.0,0.0,0.0,0.0,0,0.0,0.0,0.0,0.0,0,0.0,0.0,0.0,0.0,0.0,0.0,0.0,0.0,0.0,0.0,25.0,0,25.0,0.0,0.0,0.0,0,0,0.0,0,0.0,1.0,0,49.0,0,0.0,0.0,0.0,0.0,20.0,0.0,20,0,0.0,92020,700.0,20.0,0.0,0,20.0,0.0,0,0.0,0,,,10.0,3,@24,0.0,0.0,1,,,,,,,,,,,,,,,,,,,,,,,,,,,,,,,,,,,,,,,,,,,,,,,,,,,,,,,,Failure,5.169,680.8,,201.6,,,,,,,,,,,,,,,,,,,,,,,,,,,,,
1079,"Can, Karaman",,,,,,,,,96,Internal,Testing the new grip design,0.0,0.0,0.0,0.0,0,0.0,0.0,0.0,0.0,0,0.0,0.0,0.0,0.0,0.0,0.0,0.0,0.0,0.0,0.0,24.5,0,25.0,0.0,0.0,0.0,0,0,3.0,0,0.0,0.0,0,47.5,0,0.0,0.0,0.0,0.0,20.0,0.0,20,0,0.0,92020,700.0,20.0,0.0,0,20.0,0.0,0,0.0,0,,,10.0,3,@24,0.0,0.0,1,,,,,,,,,,,,,,,,,,,,,,,,,,,,,,,,,,,,,,,,,,,,,,,,,,,,,,,,Failure,4.613,609,,98,,,,,,,,,,,,,,,,,,,,,,,,,,,,,
1080,"Can, Karaman",,,,,,,,,98,Internal,Testing the new grip design,0.0,0.0,0.0,0.0,0,0.0,0.0,0.0,0.0,0,0.0,0.0,0.0,0.0,0.0,0.0,0.0,0.0,0.0,0.0,27.0,0,25.0,0.0,0.0,0.0,0,0,0.0,0,0.0,0.0,0,48.0,0,0.0,0.0,0.0,0.0,20.0,0.0,20,0,0.0,92020,700.0,20.0,0.0,0,20.0,0.0,0,0.0,0,,,10.0,3,@24,0.0,0.0,1,,,,,,,,,,,,,,,,,,,,,,,,,,,,,,,,,,,,,,,,,,,,,,,,,,,,,,,,Failure,4.176,557,,348.2,,,,,,,,,,,,,,,,,,,,,,,,,,,,,
1081,"Can, Karaman",,,,,,,,,99,Internal,Testing the new grip design,0.0,0.0,0.0,0.0,0,0.0,0.0,0.0,0.0,0,0.0,0.0,0.0,0.0,0.0,0.0,0.0,0.0,0.0,0.0,26.5,0,25.0,0.0,0.0,0.0,0,0,0.0,0,0.0,0.0,0,48.5,0,0.0,0.0,0.0,0.0,20.0,0.0,20,0,0.0,92020,700.0,20.0,0.0,0,20.0,0.0,0,0.0,0,,,10.0,3,@24,0.0,0.0,1,,,,,,,,,,,,,,,,,,,,,,,,,,,,,,,,,,,,,,,,,,,,,,,,,,,,,,,,Failure,5.35,710,,333,,,,,,,,,,,,,,,,,,,,,,,,,,,,,
1082,"Can, Karaman",,,,,,,,,113,Internal,,0.0,0.0,0.0,0.0,0,0.0,0.0,0.0,0.0,0,0.0,0.0,0.0,0.0,0.0,0.0,0.0,0.0,0.0,0.0,24.5,0,25.0,0.0,0.0,0.0,0,0,0.0,0,0.0,1.0,0,49.5,0,0.0,0.0,0.0,0.0,20.0,0.0,20,0,0.0,92020,700.0,20.0,0.0,0,20.0,0.0,0,0.0,0,,,10.0,3,-50,0.0,0.0,1,,,,,,,,,,,,,,,,,,,,,,,,,,,,,,,,,,,,,,,,,,,,,,,,,,,,,,,,Failure,5.7477,632.1,,160.2,,,,,,,,,,,,,,,,,,,,,,,,,,,,,
1083,"Can, Karaman",,,,,,,,,124,Internal,,0.0,0.0,0.0,0.0,0,0.0,0.0,0.0,0.0,0,0.0,0.0,0.0,0.0,0.0,0.0,0.0,0.0,0.0,0.0,27.0,0,25.0,0.0,0.0,0.0,0,0,0.0,0,0.0,0.0,0,48.0,0,0.0,0.0,0.0,0.0,20.0,0.0,20,0,0.0,92020,700.0,20.0,0.0,0,20.0,0.0,0,0.0,0,,,10.0,3,@25,0.0,0.0,1,,,,,,,,,,,,,,,,,,,,,,,,,,,,,,,,,,,,,,,,,,,,,,,,,,,,,,,,Failure,4.176,557,,349,,,,,,,,,,,,,,,,,,,,,,,,,,,,,
1084,"Can, Karaman",,,,,,,,,124,Internal,,0.0,0.0,0.0,0.0,0,0.0,0.0,0.0,0.0,0,0.0,0.0,0.0,0.0,0.0,0.0,0.0,0.0,0.0,0.0,27.0,0,25.0,0.0,0.0,0.0,0,0,0.0,0,0.0,0.0,0,48.0,0,0.0,0.0,0.0,0.0,20.0,0.0,20,0,0.0,92020,700.0,20.0,0.0,0,400.0,3.0,0,0.0,0,,,10.0,3,@40,0.0,0.0,1,,,,,,,,,,,,,,,,,,,,,,,,,,,,,,,,,,,,,,,,,,,,,,,,,,,,,,,,0,0.5,232,,,,,,,,,,,,,,,,,,,,,,,,,,,,,,,
1085,"Can, Karaman",,,,,,,,,124,Internal,,0.0,0.0,0.0,0.0,0,0.0,0.0,0.0,0.0,0,0.0,0.0,0.0,0.0,0.0,0.0,0.0,0.0,0.0,0.0,27.0,0,25.0,0.0,0.0,0.0,0,0,0.0,0,0.0,0.0,0,48.0,0,0.0,0.0,0.0,0.0,20.0,0.0,20,0,0.0,92020,700.0,20.0,0.0,0,400.0,3.0,0,0.0,0,,,10.0,3,@40,0.0,0.0,1,,,,,,,,,,,,,,,,,,,,,,,,,,,,,,,,,,,,,,,,,,,,,,,,,,,,,,,,0,0.5,236,,,,,,,,,,,,,,,,,,,,,,,,,,,,,,,
1086,"Can, Karaman",,,,,,,,,124,Internal,,0.0,0.0,0.0,0.0,0,0.0,0.0,0.0,0.0,0,0.0,0.0,0.0,0.0,0.0,0.0,0.0,0.0,0.0,0.0,27.0,0,25.0,0.0,0.0,0.0,0,0,0.0,0,0.0,0.0,0,48.0,0,0.0,0.0,0.0,0.0,20.0,0.0,20,0,0.0,92020,700.0,20.0,0.0,0,400.0,3.0,0,0.0,0,,,10.0,3,@40,0.0,0.0,1,,,,,,,,,,,,,,,,,,,,,,,,,,,,,,,,,,,,,,,,,,,,,,,,,,,,,,,,0.245,1,360,,345,,,,,,,,,,,,,,,,,,,,,,,,,,,,,
1087,"Can, Karaman",,,,,,,,,124,Internal,,0.0,0.0,0.0,0.0,0,0.0,0.0,0.0,0.0,0,0.0,0.0,0.0,0.0,0.0,0.0,0.0,0.0,0.0,0.0,27.0,0,25.0,0.0,0.0,0.0,0,0,0.0,0,0.0,0.0,0,48.0,0,0.0,0.0,0.0,0.0,20.0,0.0,20,0,0.0,92020,700.0,20.0,0.0,0,400.0,3.0,0,0.0,0,,,10.0,3,@40,0.0,0.0,1,,,,,,,,,,,,,,,,,,,,,,,,,,,,,,,,,,,,,,,,,,,,,,,,,,,,,,,,Failure,1.884,457,,367,,,,,,,,,,,,,,,,,,,,,,,,,,,,,
1088,"Can, Karaman",,,,,,,,,128,Internal,We did this test at a strain rate 10 times the one we used in the previous test. We had problems with the extensometer when we were loading at smaller loading rates.,0.0,0.0,0.0,0.0,0,0.0,0.0,0.0,0.0,0,0.0,0.0,0.0,0.0,0.0,0.0,0.0,0.0,0.0,0.0,25.0,0,25.0,0.0,0.0,0.0,0,0,0.5,0,0.0,0.0,0,49.5,0,0.0,0.0,0.0,0.0,20.0,0.0,20,0,0.0,92020,700.0,20.0,0.0,0,20.0,0.0,0,0.0,0,,,10.0,3,@133,0.0,0.0,1,,,,,,,,,,,,,,,,,,,,,,,,,,,,,,,,,,,,,,,,,,,,,,,,,,,,,,,,0,18,1550,,483,,,1345.4,,,,,,,,,,,,,,,,,,,,,,,,,,
1089,"Joel, Karaman",,,,,,,208 Series,,200-550C-RT,Internal,,0.0,0.0,0.0,0.0,0,0.0,0.0,0.0,0.0,0,0.0,0.0,0.0,19.6,0.0,0.0,0.0,0.0,0.0,0.0,50.8,0,0.0,0.0,0.0,0.0,0,0,0.0,0,0.0,0.0,0,29.6,0,0.0,0.0,0.0,0.0,1050.0,72.0,20,0,0.0,92020,601.0,900.0,1.0,0,550.0,3.0,0,0.0,0,,,10.0,3,-150,0.0,0.0,1,,,,,,,,,,,,,,,,,,,,,,,,,,,,,,,,,,,,,,,,,,,,,,,,,,,,,,,,Failure,,,,349,,,,,,,,,,,,,,,,,,,,,,,,,,,,,
1090,"Joel, Karaman",,,,,,,208 Series,,200-550C-50,Internal,,0.0,0.0,0.0,0.0,0,0.0,0.0,0.0,0.0,0,0.0,0.0,0.0,19.6,0.0,0.0,0.0,0.0,0.0,0.0,50.8,0,0.0,0.0,0.0,0.0,0,0,0.0,0,0.0,0.0,0,29.6,0,0.0,0.0,0.0,0.0,1050.0,72.0,20,0,0.0,92020,601.0,900.0,1.0,0,550.0,3.0,0,0.0,0,,,10.0,3,-125,0.0,0.0,1,,,,,,,,,,,,,,,,,,,,,,,,,,,,,,,,,,,,,,,,,,,,,,,,,,,,,,,,Failure,,,,384,,,,,,,,,,,,,,,,,,,,,,,,,,,,,
1091,"Joel, Karaman",,,,,,,208 Series,,200-550C-100,Internal,,0.0,0.0,0.0,0.0,0,0.0,0.0,0.0,0.0,0,0.0,0.0,0.0,19.6,0.0,0.0,0.0,0.0,0.0,0.0,50.8,0,0.0,0.0,0.0,0.0,0,0,0.0,0,0.0,0.0,0,29.6,0,0.0,0.0,0.0,0.0,1050.0,72.0,20,0,0.0,92020,601.0,900.0,1.0,0,550.0,3.0,0,0.0,0,,,10.0,3,-75,0.0,0.0,1,,,,,,,,,,,,,,,,,,,,,,,,,,,,,,,,,,,,,,,,,,,,,,,,,,,,,,,,Failure,,,,251,,,,,,,,,,,,,,,,,,,,,,,,,,,,,
1092,"Joel, Karaman",,,,,,,208 Series,,200-550C-Ms,Internal,,0.0,0.0,0.0,0.0,0,0.0,0.0,0.0,0.0,0,0.0,0.0,0.0,19.6,0.0,0.0,0.0,0.0,0.0,0.0,50.8,0,0.0,0.0,0.0,0.0,0,0,0.0,0,0.0,0.0,0,29.6,0,0.0,0.0,0.0,0.0,1050.0,72.0,20,0,0.0,92020,601.0,900.0,1.0,0,550.0,3.0,0,0.0,0,,,10.0,3,-35,0.0,0.0,1,,,,,,,,,,,,,,,,,,,,,,,,,,,,,,,,,,,,,,,,,,,,,,,,,,,,,,,,Failure,,,,277,,,,,,,,,,,,,,,,,,,,,,,,,,,,,
1093,"Joel, Karaman",,,,,,,208 Series,,200-550C-Af+10,Internal,,0.0,0.0,0.0,0.0,0,0.0,0.0,0.0,0.0,0,0.0,0.0,0.0,19.6,0.0,0.0,0.0,0.0,0.0,0.0,50.8,0,0.0,0.0,0.0,0.0,0,0,0.0,0,0.0,0.0,0,29.6,0,0.0,0.0,0.0,0.0,1050.0,72.0,20,0,0.0,92020,601.0,900.0,1.0,0,550.0,3.0,0,0.0,0,,,10.0,3,10,0.0,0.0,1,,,,,,,,,,,,,,,,,,,,,,,,,,,,,,,,,,,,,,,,,,,,,,,,,,,,,,,,Failure,,,,347,,,,,,,,,,,,,,,,,,,,,,,,,,,,,
1094,"Joel, Karaman",,,,,,,208 Series,,200-550C-Af+25,Internal,,0.0,0.0,0.0,0.0,0,0.0,0.0,0.0,0.0,0,0.0,0.0,0.0,19.6,0.0,0.0,0.0,0.0,0.0,0.0,50.8,0,0.0,0.0,0.0,0.0,0,0,0.0,0,0.0,0.0,0,29.6,0,0.0,0.0,0.0,0.0,1050.0,72.0,20,0,0.0,92020,601.0,900.0,1.0,0,550.0,3.0,0,0.0,0,,,10.0,3,25,0.0,0.0,1,,,,,,,,,,,,,,,,,,,,,,,,,,,,,,,,,,,,,,,,,,,,,,,,,,,,,,,,Failure,,,,466,,,,,,,,,,,,,,,,,,,,,,,,,,,,,
1095,"Joel, Karaman",,,,,,,208 Series,,200-550C-PE-Af+50,Internal,,0.0,0.0,0.0,0.0,0,0.0,0.0,0.0,0.0,0,0.0,0.0,0.0,19.6,0.0,0.0,0.0,0.0,0.0,0.0,50.8,0,0.0,0.0,0.0,0.0,0,0,0.0,0,0.0,0.0,0,29.6,0,0.0,0.0,0.0,0.0,1050.0,72.0,20,0,0.0,92020,601.0,900.0,1.0,0,550.0,3.0,0,0.0,0,,,10.0,3,50,0.0,0.0,1,,,,,,,,,,,,,,,,,,,,,,,,,,,,,,,,,,,,,,,,,,,,,,,,,,,,,,,,Failure,,,,643,,,,,,,,,,,,,,,,,,,,,,,,,,,,,
1096,"Joel, Karaman",,,,,,,208 Series,,200-550C-Af+50-2,Internal,,0.0,0.0,0.0,0.0,0,0.0,0.0,0.0,0.0,0,0.0,0.0,0.0,19.6,0.0,0.0,0.0,0.0,0.0,0.0,50.8,0,0.0,0.0,0.0,0.0,0,0,0.0,0,0.0,0.0,0,29.6,0,0.0,0.0,0.0,0.0,1050.0,72.0,20,0,0.0,92020,601.0,900.0,1.0,0,550.0,3.0,0,0.0,0,,,10.0,3,50,0.0,0.0,1,,,,,,,,,,,,,,,,,,,,,,,,,,,,,,,,,,,,,,,,,,,,,,,,,,,,,,,,Failure,,,,647,,,,,,,,,,,,,,,,,,,,,,,,,,,,,
1097,"Joel, Karaman",,,,,,,208 Series,,200-550C-Af+75,Internal,,0.0,0.0,0.0,0.0,0,0.0,0.0,0.0,0.0,0,0.0,0.0,0.0,19.6,0.0,0.0,0.0,0.0,0.0,0.0,50.8,0,0.0,0.0,0.0,0.0,0,0,0.0,0,0.0,0.0,0,29.6,0,0.0,0.0,0.0,0.0,1050.0,72.0,20,0,0.0,92020,601.0,900.0,1.0,0,550.0,3.0,0,0.0,0,,,10.0,3,75,0.0,0.0,1,,,,,,,,,,,,,,,,,,,,,,,,,,,,,,,,,,,,,,,,,,,,,,,,,,,,,,,,Failure,,,,,,,,,,,,,,,,,,,,,,,,,,,,,,,,,
1098,"Joel, Karaman",,,,,,,208 Series,,200-550C-Af+75-3,Internal,,0.0,0.0,0.0,0.0,0,0.0,0.0,0.0,0.0,0,0.0,0.0,0.0,19.6,0.0,0.0,0.0,0.0,0.0,0.0,50.8,0,0.0,0.0,0.0,0.0,0,0,0.0,0,0.0,0.0,0,29.6,0,0.0,0.0,0.0,0.0,1050.0,72.0,20,0,0.0,92020,601.0,900.0,1.0,0,550.0,3.0,0,0.0,0,,,10.0,3,75,0.0,0.0,1,,,,,,,,,,,,,,,,,,,,,,,,,,,,,,,,,,,,,,,,,,,,,,,,,,,,,,,,Failure,,,,,,,,,,,,,,,,,,,,,,,,,,,,,,,,,
1099,"Joel, Karaman",,,,,,,208 Series,,200-550C-Af+75-4,Internal,,0.0,0.0,0.0,0.0,0,0.0,0.0,0.0,0.0,0,0.0,0.0,0.0,19.6,0.0,0.0,0.0,0.0,0.0,0.0,50.8,0,0.0,0.0,0.0,0.0,0,0,0.0,0,0.0,0.0,0,29.6,0,0.0,0.0,0.0,0.0,1050.0,72.0,20,0,0.0,92020,601.0,900.0,1.0,0,550.0,3.0,0,0.0,0,,,10.0,3,75,0.0,0.0,1,,,,,,,,,,,,,,,,,,,,,,,,,,,,,,,,,,,,,,,,,,,,,,,,,,,,,,,,Failure,,,,699,,,,,,,,,,,,,,,,,,,,,,,,,,,,,
1100,"Joel, Karaman",,,,,,,208 Series,,200-550C-Af+100,Internal,,0.0,0.0,0.0,0.0,0,0.0,0.0,0.0,0.0,0,0.0,0.0,0.0,19.6,0.0,0.0,0.0,0.0,0.0,0.0,50.8,0,0.0,0.0,0.0,0.0,0,0,0.0,0,0.0,0.0,0,29.6,0,0.0,0.0,0.0,0.0,1050.0,72.0,20,0,0.0,92020,601.0,900.0,1.0,0,550.0,3.0,0,0.0,0,,,10.0,3,100,0.0,0.0,1,,,,,,,,,,,,,,,,,,,,,,,,,,,,,,,,,,,,,,,,,,,,,,,,,,,,,,,,Failure,,,,795,,,,,,,,,,,,,,,,,,,,,,,,,,,,,
1101,"Joel, Karaman",,,,,,,208 Series,,200-550C-Af+100-2,Internal,,0.0,0.0,0.0,0.0,0,0.0,0.0,0.0,0.0,0,0.0,0.0,0.0,19.6,0.0,0.0,0.0,0.0,0.0,0.0,50.8,0,0.0,0.0,0.0,0.0,0,0,0.0,0,0.0,0.0,0,29.6,0,0.0,0.0,0.0,0.0,1050.0,72.0,20,0,0.0,92020,601.0,900.0,1.0,0,550.0,3.0,0,0.0,0,,,10.0,3,100,0.0,0.0,1,,,,,,,,,,,,,,,,,,,,,,,,,,,,,,,,,,,,,,,,,,,,,,,,,,,,,,,,Failure,,,,,,,,,,,,,,,,,,,,,,,,,,,,,,,,,
1102,"Joel, Karaman",,,,,,,208 Series,,200-550C-Af+100-3,Internal,,0.0,0.0,0.0,0.0,0,0.0,0.0,0.0,0.0,0,0.0,0.0,0.0,19.6,0.0,0.0,0.0,0.0,0.0,0.0,50.8,0,0.0,0.0,0.0,0.0,0,0,0.0,0,0.0,0.0,0,29.6,0,0.0,0.0,0.0,0.0,1050.0,72.0,20,0,0.0,92020,601.0,900.0,1.0,0,550.0,3.0,0,0.0,0,,,10.0,3,100,0.0,0.0,1,,,,,,,,,,,,,,,,,,,,,,,,,,,,,,,,,,,,,,,,,,,,,,,,,,,,,,,,Failure,,,,,,,,,,,,,,,,,,,,,,,,,,,,,,,,,
1103,"Joel, Karaman",,,,,,,208 Series,,200-550C-Af+100-4,Internal,,0.0,0.0,0.0,0.0,0,0.0,0.0,0.0,0.0,0,0.0,0.0,0.0,19.6,0.0,0.0,0.0,0.0,0.0,0.0,50.8,0,0.0,0.0,0.0,0.0,0,0,0.0,0,0.0,0.0,0,29.6,0,0.0,0.0,0.0,0.0,1050.0,72.0,20,0,0.0,92020,601.0,900.0,1.0,0,550.0,3.0,0,0.0,0,,,10.0,3,100,0.0,0.0,1,,,,,,,,,,,,,,,,,,,,,,,,,,,,,,,,,,,,,,,,,,,,,,,,,,,,,,,,Failure,,,,904,,,,,,,,,,,,,,,,,,,,,,,,,,,,,
1104,"Joel, Karaman",,,,,,,208 Series,,200-550C-Af+125,Internal,,0.0,0.0,0.0,0.0,0,0.0,0.0,0.0,0.0,0,0.0,0.0,0.0,19.6,0.0,0.0,0.0,0.0,0.0,0.0,50.8,0,0.0,0.0,0.0,0.0,0,0,0.0,0,0.0,0.0,0,29.6,0,0.0,0.0,0.0,0.0,1050.0,72.0,20,0,0.0,92020,601.0,900.0,1.0,0,550.0,3.0,0,0.0,0,,,10.0,3,125,0.0,0.0,1,,,,,,,,,,,,,,,,,,,,,,,,,,,,,,,,,,,,,,,,,,,,,,,,,,,,,,,,Failure,,,,935,,,,,,,,,,,,,,,,,,,,,,,,,,,,,
1105,"Joel, Karaman",,,,,,,208 Series,,200-550C-Af+150,Internal,,0.0,0.0,0.0,0.0,0,0.0,0.0,0.0,0.0,0,0.0,0.0,0.0,19.6,0.0,0.0,0.0,0.0,0.0,0.0,50.8,0,0.0,0.0,0.0,0.0,0,0,0.0,0,0.0,0.0,0,29.6,0,0.0,0.0,0.0,0.0,1050.0,72.0,20,0,0.0,92020,601.0,900.0,1.0,0,550.0,3.0,0,0.0,0,,,10.0,3,150,0.0,0.0,1,,,,,,,,,,,,,,,,,,,,,,,,,,,,,,,,,,,,,,,,,,,,,,,,,,,,,,,,Failure,,,,988,,,,,,,,,,,,,,,,,,,,,,,,,,,,,
1106,"Joel, Karaman",,,,,,,208 Series,,200-550C-Af+175,Internal,,0.0,0.0,0.0,0.0,0,0.0,0.0,0.0,0.0,0,0.0,0.0,0.0,19.6,0.0,0.0,0.0,0.0,0.0,0.0,50.8,0,0.0,0.0,0.0,0.0,0,0,0.0,0,0.0,0.0,0,29.6,0,0.0,0.0,0.0,0.0,1050.0,72.0,20,0,0.0,92020,601.0,900.0,1.0,0,550.0,3.0,0,0.0,0,,,10.0,3,175,0.0,0.0,1,,,,,,,,,,,,,,,,,,,,,,,,,,,,,,,,,,,,,,,,,,,,,,,,,,,,,,,,Failure,,,,948,,,,,,,,,,,,,,,,,,,,,,,,,,,,,
1107,"Joel, Karaman",,,,,,,208 Series,,200-550C-Af+200,Internal,,0.0,0.0,0.0,0.0,0,0.0,0.0,0.0,0.0,0,0.0,0.0,0.0,19.6,0.0,0.0,0.0,0.0,0.0,0.0,50.8,0,0.0,0.0,0.0,0.0,0,0,0.0,0,0.0,0.0,0,29.6,0,0.0,0.0,0.0,0.0,1050.0,72.0,20,0,0.0,92020,601.0,900.0,1.0,0,550.0,3.0,0,0.0,0,,,10.0,3,200,0.0,0.0,1,,,,,,,,,,,,,,,,,,,,,,,,,,,,,,,,,,,,,,,,,,,,,,,,,,,,,,,,Failure,,,,935,,,,,,,,,,,,,,,,,,,,,,,,,,,,,
1108,"Joel, Karaman",,,,,,,208 Series,,200-550C-Af+225,Internal,,0.0,0.0,0.0,0.0,0,0.0,0.0,0.0,0.0,0,0.0,0.0,0.0,19.6,0.0,0.0,0.0,0.0,0.0,0.0,50.8,0,0.0,0.0,0.0,0.0,0,0,0.0,0,0.0,0.0,0,29.6,0,0.0,0.0,0.0,0.0,1050.0,72.0,20,0,0.0,92020,601.0,900.0,1.0,0,550.0,3.0,0,0.0,0,,,10.0,3,225,0.0,0.0,1,,,,,,,,,,,,,,,,,,,,,,,,,,,,,,,,,,,,,,,,,,,,,,,,,,,,,,,,Failure,,,,895,,,,,,,,,,,,,,,,,,,,,,,,,,,,,
1109,"Joel, Karaman",,,,,,,208 Series,,200-550C-Af+250,Internal,,0.0,0.0,0.0,0.0,0,0.0,0.0,0.0,0.0,0,0.0,0.0,0.0,19.6,0.0,0.0,0.0,0.0,0.0,0.0,50.8,0,0.0,0.0,0.0,0.0,0,0,0.0,0,0.0,0.0,0,29.6,0,0.0,0.0,0.0,0.0,1050.0,72.0,20,0,0.0,92020,601.0,900.0,1.0,0,550.0,3.0,0,0.0,0,,,10.0,3,250,0.0,0.0,1,,,,,,,,,,,,,,,,,,,,,,,,,,,,,,,,,,,,,,,,,,,,,,,,,,,,,,,,Failure,,,,884,,,,,,,,,,,,,,,,,,,,,,,,,,,,,
1110,"Joel, Karaman",,,,,,,208 Series,,200-550C-Af+275,Internal,,0.0,0.0,0.0,0.0,0,0.0,0.0,0.0,0.0,0,0.0,0.0,0.0,19.6,0.0,0.0,0.0,0.0,0.0,0.0,50.8,0,0.0,0.0,0.0,0.0,0,0,0.0,0,0.0,0.0,0,29.6,0,0.0,0.0,0.0,0.0,1050.0,72.0,20,0,0.0,92020,601.0,900.0,1.0,0,550.0,3.0,0,0.0,0,,,10.0,3,275,0.0,0.0,1,,,,,,,,,,,,,,,,,,,,,,,,,,,,,,,,,,,,,,,,,,,,,,,,,,,,,,,,Failure,,,,849,,,,,,,,,,,,,,,,,,,,,,,,,,,,,
1111,"Joel, Karaman",,,,,,,301 Series,,301-475C-RT,Internal,,0.0,0.0,0.0,0.0,0,0.0,0.0,0.0,0.0,0,0.0,0.0,0.0,19.4,0.0,0.0,0.0,0.0,0.0,0.0,50.8,0,0.0,0.0,0.0,0.0,0,0,0.0,0,0.0,0.0,0,29.8,0,0.0,0.0,0.0,0.0,1050.0,72.0,20,0,0.0,92020,601.0,900.0,1.0,0,475.0,3.0,0,0.0,0,,,10.0,3,-150,0.0,0.0,1,,,,,,,,,,,,,,,,,,,,,,,,,,,,,,,,,,,,,,,,,,,,,,,,,,,,,,,,,,,,331,,,,,,,,,,,,,,,,,,,,,,,,,,,,,
1112,"Joel, Karaman",,,,,,,301 Series,,,Internal,,0.0,0.0,0.0,0.0,0,0.0,0.0,0.0,0.0,0,0.0,0.0,0.0,19.4,0.0,0.0,0.0,0.0,0.0,0.0,50.8,0,0.0,0.0,0.0,0.0,0,0,0.0,0,0.0,0.0,0,29.8,0,0.0,0.0,0.0,0.0,1050.0,72.0,20,0,0.0,92020,601.0,900.0,1.0,0,475.0,3.0,0,0.0,0,,,10.0,3,-125,0.0,0.0,1,,,,,,,,,,,,,,,,,,,,,,,,,,,,,,,,,,,,,,,,,,,,,,,,,,,,,,,,,,,,,,,,,,,,,,,,,,,,,,,,,,,,,,,,,
1113,"Joel, Karaman",,,,,,,301 Series,,301-475C-100,Internal,,0.0,0.0,0.0,0.0,0,0.0,0.0,0.0,0.0,0,0.0,0.0,0.0,19.4,0.0,0.0,0.0,0.0,0.0,0.0,50.8,0,0.0,0.0,0.0,0.0,0,0,0.0,0,0.0,0.0,0,29.8,0,0.0,0.0,0.0,0.0,1050.0,72.0,20,0,0.0,92020,601.0,900.0,1.0,0,475.0,3.0,0,0.0,0,,,10.0,3,-75,0.0,0.0,1,,,,,,,,,,,,,,,,,,,,,,,,,,,,,,,,,,,,,,,,,,,,,,,,,,,,,,,,,,,,285,,,,,,,,,,,,,,,,,,,,,,,,,,,,,
1114,"Joel, Karaman",,,,,,,301 Series,,301-475C-Ms,Internal,,0.0,0.0,0.0,0.0,0,0.0,0.0,0.0,0.0,0,0.0,0.0,0.0,19.4,0.0,0.0,0.0,0.0,0.0,0.0,50.8,0,0.0,0.0,0.0,0.0,0,0,0.0,0,0.0,0.0,0,29.8,0,0.0,0.0,0.0,0.0,1050.0,72.0,20,0,0.0,92020,601.0,900.0,1.0,0,475.0,3.0,0,0.0,0,,,10.0,3,-30,0.0,0.0,1,,,,,,,,,,,,,,,,,,,,,,,,,,,,,,,,,,,,,,,,,,,,,,,,,,,,,,,,,,,,271,,,,,,,,,,,,,,,,,,,,,,,,,,,,,
1115,"Joel, Karaman",,,,,,,301 Series,,301-475C-Af+10,Internal,,0.0,0.0,0.0,0.0,0,0.0,0.0,0.0,0.0,0,0.0,0.0,0.0,19.4,0.0,0.0,0.0,0.0,0.0,0.0,50.8,0,0.0,0.0,0.0,0.0,0,0,0.0,0,0.0,0.0,0,29.8,0,0.0,0.0,0.0,0.0,1050.0,72.0,20,0,0.0,92020,601.0,900.0,1.0,0,475.0,3.0,0,0.0,0,,,10.0,3,10,0.0,0.0,1,,,,,,,,,,,,,,,,,,,,,,,,,,,,,,,,,,,,,,,,,,,,,,,,,,,,,,,,,,,,347,,,,,,,,,,,,,,,,,,,,,,,,,,,,,
1116,"Joel, Karaman",,,,,,,301 Series,,301-475C-Af+25,Internal,,0.0,0.0,0.0,0.0,0,0.0,0.0,0.0,0.0,0,0.0,0.0,0.0,19.4,0.0,0.0,0.0,0.0,0.0,0.0,50.8,0,0.0,0.0,0.0,0.0,0,0,0.0,0,0.0,0.0,0,29.8,0,0.0,0.0,0.0,0.0,1050.0,72.0,20,0,0.0,92020,601.0,900.0,1.0,0,475.0,3.0,0,0.0,0,,,10.0,3,25,0.0,0.0,1,,,,,,,,,,,,,,,,,,,,,,,,,,,,,,,,,,,,,,,,,,,,,,,,,,,,,,,,,,,,411,,,,,,,,,,,,,,,,,,,,,,,,,,,,,
