Repository: sinazadeh/CatBoost-SMAs

# CatBoost SMAs
This repository contains a sample implementation of using CatBoost for building a surrogate model for transformation temperatures of Shape Memory Alloys (SMAs). The sample code (found in [main.py](main.py)) showcases how CatBoost can be used to model this data and make predictions with a high degree of accuracy. The accompanying [raw_data.csv](raw_data.csv) file contains 4899 data points that can be used to train and validate the model. This data can also serve as a reference for researchers looking to explore the use of CatBoost in this particular field.

File: raw_data.csv (part 14 of 67)
termediate_a_(A),Micro_Intermediate_b,Micro_Intermediate_c,Micro_Intermediate_Space_Group,Micro_Martensite_Test_Temperature_Above_Af(Temp-Af),Micro_Martensite_Structure,Micro_Martensite_a_(A),Micro_Martensite_b,Micro_Martensite_c,Micro_Martensite_Beta,Micro_Martensite_Space_Group,Micro_Martensite_Sub-structure,Micro_Precipitate_Test_Temperature,Micro_Precipitate_Structure,Micro_Precipitate_Volume_Fraction,NeedsAttention,SME_Transforms,SME_Mf,SME_Mp,SME_Ms,SME_As,SME_Ap,SME_Af,SME_Thermal_Hysteresis,SME_Transformation_Range,SME_RfM,SME_RfA,SME_dH(MA)(J/g),SME_dH(AM)(J/g),SME_dH(AR)(J/G),SME_dS(MA)(J/kgK),SME_dS(AM)(J/kgK),SME_dS(AR)(J/kgK),SME_epsilonAct(%),SME_epsilonIrr(%),SME_Failure(FatigueTest),SME_Bend_Recovery(%),SE_R.Strain(%),SE_Strain_Max(%),SE_Stress_Max(MPa),SE_Mf_Stress,SE_Ms_Stress,SE_As_Stress,SE_Af_Stress,SE_M_Yield,SE_A_Yield,MSME_Magnetization (emu/g),MSME_Magnetization Change (AM)(emu/g),MSME_Magnetization Change (MA)(emu/g),MSME_Mf Temp (Â°C),MSME_Mf Mag (emu/g),MSME_Mp Temp (Â°C),MSME_Mp Mag (emu/g),MSME_Ms_Temp(C),MSME_Ms_Mag(emu/g),MSME_Direct average rate (emu/gÂ°C),MSME_Direct_integrated_magnetization_change(emu/g),MSME_As_Temp(C),MSME_As_Mag(emu/g),MSME_Ap_Temp (C),MSME_Ap_Mag(emu/g),MSME_Af_Temp (C),MSME_Af_Mag(emu/g),MSME_Reverse_average_rate(emu/gC),MSME_Reverse_integrated_magnetization_change(emu/g),MSME_Direct_MT_range(C),MSME_Reverse_MT_range(C),MSME_Hysteresis(C),MSME_Estimated_entropy_difference_(J/kg*K),"MSME_Tc(DSC)-Ms(SQUID,0.05T)",Hard_VHN
1117,"Joel, Karaman",,,,,,,301 Series,,301-475C-Af+25-2,Internal,,0.0,0.0,0.0,0.0,0,0.0,0.0,0.0,0.0,0,0.0,0.0,0.0,19.4,0.0,0.0,0.0,0.0,0.0,0.0,50.8,0,0.0,0.0,0.0,0.0,0,0,0.0,0,0.0,0.0,0,29.8,0,0.0,0.0,0.0,0.0,1050.0,72.0,20,0,0.0,92020,601.0,900.0,1.0,0,475.0,3.0,0,0.0,0,,,10.0,3,25,0.0,0.0,1,,,,,,,,,,,,,,,,,,,,,,,,,,,,,,,,,,,,,,,,,,,,,,,,,,,,,,,,,,,,409,,,,,,,,,,,,,,,,,,,,,,,,,,,,,
1118,"Joel, Karaman",,,,,,,301 Series,,301-475C-Af+50,Internal,,0.0,0.0,0.0,0.0,0,0.0,0.0,0.0,0.0,0,0.0,0.0,0.0,19.4,0.0,0.0,0.0,0.0,0.0,0.0,50.8,0,0.0,0.0,0.0,0.0,0,0,0.0,0,0.0,0.0,0,29.8,0,0.0,0.0,0.0,0.0,1050.0,72.0,20,0,0.0,92020,601.0,900.0,1.0,0,475.0,3.0,0,0.0,0,,,10.0,3,50,0.0,0.0,1,,,,,,,,,,,,,,,,,,,,,,,,,,,,,,,,,,,,,,,,,,,,,,,,,,,,,,,,,,,,,,,,,,,,,,,,,,,,,,,,,,,,,,,,,
1119,"Joel, Karaman",,,,,,,301 Series,,301-475C-Af+50-2,Internal,,0.0,0.0,0.0,0.0,0,0.0,0.0,0.0,0.0,0,0.0,0.0,0.0,19.4,0.0,0.0,0.0,0.0,0.0,0.0,50.8,0,0.0,0.0,0.0,0.0,0,0,0.0,0,0.0,0.0,0,29.8,0,0.0,0.0,0.0,0.0,1050.0,72.0,20,0,0.0,92020,601.0,900.0,1.0,0,475.0,3.0,0,0.0,0,,,10.0,3,50,0.0,0.0,1,,,,,,,,,,,,,,,,,,,,,,,,,,,,,,,,,,,,,,,,,,,,,,,,,,,,,,,,,,,,560,,,,,,,,,,,,,,,,,,,,,,,,,,,,,
1120,"Joel, Karaman",,,,,,,301 Series,,301-475C-Af+75,Internal,,0.0,0.0,0.0,0.0,0,0.0,0.0,0.0,0.0,0,0.0,0.0,0.0,19.4,0.0,0.0,0.0,0.0,0.0,0.0,50.8,0,0.0,0.0,0.0,0.0,0,0,0.0,0,0.0,0.0,0,29.8,0,0.0,0.0,0.0,0.0,1050.0,72.0,20,0,0.0,92020,601.0,900.0,1.0,0,475.0,3.0,0,0.0,0,,,10.0,3,75,0.0,0.0,1,,,,,,,,,,,,,,,,,,,,,,,,,,,,,,,,,,,,,,,,,,,,,,,,,,,,,,,,,,,,732,,,,,,,,,,,,,,,,,,,,,,,,,,,,,
1121,"Joel, Karaman",,,,,,,301 Series,,301-475C-Af+100,Internal,,0.0,0.0,0.0,0.0,0,0.0,0.0,0.0,0.0,0,0.0,0.0,0.0,19.4,0.0,0.0,0.0,0.0,0.0,0.0,50.8,0,0.0,0.0,0.0,0.0,0,0,0.0,0,0.0,0.0,0,29.8,0,0.0,0.0,0.0,0.0,1050.0,72.0,20,0,0.0,92020,601.0,900.0,1.0,0,475.0,3.0,0,0.0,0,,,10.0,3,100,0.0,0.0,1,,,,,,,,,,,,,,,,,,,,,,,,,,,,,,,,,,,,,,,,,,,,,,,,,,,,,,,,,,,,,,,,,,,,,,,,,,,,,,,,,,,,,,,,,
1122,"Joel, Karaman",,,,,,,301 Series,,301-475C-Af+100-2,Internal,,0.0,0.0,0.0,0.0,0,0.0,0.0,0.0,0.0,0,0.0,0.0,0.0,19.4,0.0,0.0,0.0,0.0,0.0,0.0,50.8,0,0.0,0.0,0.0,0.0,0,0,0.0,0,0.0,0.0,0,29.8,0,0.0,0.0,0.0,0.0,1050.0,72.0,20,0,0.0,92020,601.0,900.0,1.0,0,475.0,3.0,0,0.0,0,,,10.0,3,100,0.0,0.0,1,,,,,,,,,,,,,,,,,,,,,,,,,,,,,,,,,,,,,,,,,,,,,,,,,,,,,,,,,,,,,,,,,,,,,,,,,,,,,,,,,,,,,,,,,
1123,"Joel, Karaman",,,,,,,301 Series,,301-475C-Af+100-3,Internal,,0.0,0.0,0.0,0.0,0,0.0,0.0,0.0,0.0,0,0.0,0.0,0.0,19.4,0.0,0.0,0.0,0.0,0.0,0.0,50.8,0,0.0,0.0,0.0,0.0,0,0,0.0,0,0.0,0.0,0,29.8,0,0.0,0.0,0.0,0.0,1050.0,72.0,20,0,0.0,92020,601.0,900.0,1.0,0,475.0,3.0,0,0.0,0,,,10.0,3,100,0.0,0.0,1,,,,,,,,,,,,,,,,,,,,,,,,,,,,,,,,,,,,,,,,,,,,,,,,,,,,,,,,,,,,821,,,,,,,,,,,,,,,,,,,,,,,,,,,,,
1124,"Joel, Karaman",,,,,,,301 Series,,301-475C-Af+125,Internal,,0.0,0.0,0.0,0.0,0,0.0,0.0,0.0,0.0,0,0.0,0.0,0.0,19.4,0.0,0.0,0.0,0.0,0.0,0.0,50.8,0,0.0,0.0,0.0,0.0,0,0,0.0,0,0.0,0.0,0,29.8,0,0.0,0.0,0.0,0.0,1050.0,72.0,20,0,0.0,92020,601.0,900.0,1.0,0,475.0,3.0,0,0.0,0,,,10.0,3,125,0.0,0.0,1,,,,,,,,,,,,,,,,,,,,,,,,,,,,,,,,,,,,,,,,,,,,,,,,,,,,,,,,,,,,865,,,,,,,,,,,,,,,,,,,,,,,,,,,,,
1125,"Joel, Karaman",,,,,,,301 Series,,301-475C-Af+150,Internal,,0.0,0.0,0.0,0.0,0,0.0,0.0,0.0,0.0,0,0.0,0.0,0.0,19.4,0.0,0.0,0.0,0.0,0.0,0.0,50.8,0,0.0,0.0,0.0,0.0,0,0,0.0,0,0.0,0.0,0,29.8,0,0.0,0.0,0.0,0.0,1050.0,72.0,20,0,0.0,92020,601.0,900.0,1.0,0,475.0,3.0,0,0.0,0,,,10.0,3,150,0.0,0.0,1,,,,,,,,,,,,,,,,,,,,,,,,,,,,,,,,,,,,,,,,,,,,,,,,,,,,,,,,,,,,,,,,,,,,,,,,,,,,,,,,,,,,,,,,,
1126,"Joel, Karaman",,,,,,,301 Series,,301-475C-Af+150-2,Internal,,0.0,0.0,0.0,0.0,0,0.0,0.0,0.0,0.0,0,0.0,0.0,0.0,19.4,0.0,0.0,0.0,0.0,0.0,0.0,50.8,0,0.0,0.0,0.0,0.0,0,0,0.0,0,0.0,0.0,0,29.8,0,0.0,0.0,0.0,0.0,1050.0,72.0,20,0,0.0,92020,601.0,900.0,1.0,0,475.0,3.0,0,0.0,0,,,10.0,3,150,0.0,0.0,1,,,,,,,,,,,,,,,,,,,,,,,,,,,,,,,,,,,,,,,,,,,,,,,,,,,,,,,,,,,,854,,,,,,,,,,,,,,,,,,,,,,,,,,,,,
1127,"Joel, Karaman",,,,,,,301 Series,,301-475C-Af+175,Internal,,0.0,0.0,0.0,0.0,0,0.0,0.0,0.0,0.0,0,0.0,0.0,0.0,19.4,0.0,0.0,0.0,0.0,0.0,0.0,50.8,0,0.0,0.0,0.0,0.0,0,0,0.0,0,0.0,0.0,0,29.8,0,0.0,0.0,0.0,0.0,1050.0,72.0,20,0,0.0,92020,601.0,900.0,1.0,0,475.0,3.0,0,0.0,0,,,10.0,3,175,0.0,0.0,1,,,,,,,,,,,,,,,,,,,,,,,,,,,,,,,,,,,,,,,,,,,,,,,,,,,,,,,,,,,,849,,,,,,,,,,,,,,,,,,,,,,,,,,,,,
1128,"Joel, Karaman",,,,,,,301 Series,,301-475C-Af+200,Internal,,0.0,0.0,0.0,0.0,0,0.0,0.0,0.0,0.0,0,0.0,0.0,0.0,19.4,0.0,0.0,0.0,0.0,0.0,0.0,50.8,0,0.0,0.0,0.0,0.0,0,0,0.0,0,0.0,0.0,0,29.8,0,0.0,0.0,0.0,0.0,1050.0,72.0,20,0,0.0,92020,601.0,900.0,1.0,0,475.0,3.0,0,0.0,0,,,10.0,3,200,0.0,0.0,1,,,,,,,,,,,,,,,,,,,,,,,,,,,,,,,,,,,,,,,,,,,,,,,,,,,,,,,,,,,,857,,,,,,,,,,,,,,,,,,,,,,,,,,,,,
1129,"Joel, Karaman",,,,,,,301 Series,,301-475C-Af+225,Internal,,0.0,0.0,0.0,0.0,0,0.0,0.0,0.0,0.0,0,0.0,0.0,0.0,19.4,0.0,0.0,0.0,0.0,0.0,0.0,50.8,0,0.0,0.0,0.0,0.0,0,0,0.0,0,0.0,0.0,0,29.8,0,0.0,0.0,0.0,0.0,1050.0,72.0,20,0,0.0,92020,601.0,900.0,1.0,0,475.0,3.0,0,0.0,0,,,10.0,3,225,0.0,0.0,1,,,,,,,,,,,,,,,,,,,,,,,,,,,,,,,,,,,,,,,,,,,,,,,,,,,,,,,,,,,,823,,,,,,,,,,,,,,,,,,,,,,,,,,,,,
1130,"Joel, Karaman",,,,,,,301 Series,,301-475C-Af+250,Internal,,0.0,0.0,0.0,0.0,0,0.0,0.0,0.0,0.0,0,0.0,0.0,0.0,19.4,0.0,0.0,0.0,0.0,0.0,0.0,50.8,0,0.0,0.0,0.0,0.0,0,0,0.0,0,0.0,0.0,0,29.8,0,0.0,0.0,0.0,0.0,1050.0,72.0,20,0,0.0,92020,601.0,900.0,1.0,0,475.0,3.0,0,0.0,0,,,10.0,3,250,0.0,0.0,1,,,,,,,,,,,,,,,,,,,,,,,,,,,,,,,,,,,,,,,,,,,,,,,,,,,,,,,,,,,,835,,,,,,,,,,,,,,,,,,,,,,,,,,,,,
1131,"Joel, Karaman",,,,,,,301 Series,,301-475C-Af+275,Internal,,0.0,0.0,0.0,0.0,0,0.0,0.0,0.0,0.0,0,0.0,0.0,0.0,19.4,0.0,0.0,0.0,0.0,0.0,0.0,50.8,0,0.0,0.0,0.0,0.0,0,0,0.0,0,0.0,0.0,0,29.8,0,0.0,0.0,0.0,0.0,1050.0,72.0,20,0,0.0,92020,601.0,900.0,1.0,0,475.0,3.0,0,0.0,0,,,10.0,3,275,0.0,0.0,1,,,,,,,,,,,,,,,,,,,,,,,,,,,,,,,,,,,,,,,,,,,,,,,,,,,,,,,,,,,,818,,,,,,,,,,,,,,,,,,,,,,,,,,,,,
1132,"Joel, Karaman",,,,,,,303 Series,,303-475C-RT,Internal,,0.0,0.0,0.0,0.0,0,0.0,0.0,0.0,0.0,0,0.0,0.0,0.0,19.4,0.0,0.0,0.0,0.0,0.0,0.0,50.8,0,0.0,0.0,0.0,0.0,0,0,0.0,0,0.0,0.0,0,29.8,0,0.0,0.0,0.0,0.0,1050.0,72.0,20,0,0.0,92020,370.0,900.0,1.0,0,475.0,3.0,0,0.0,0,,,10.0,3,-150,0.0,0.0,1,,,,,,,,,,,,,,,,,,,,,,,,,,,,,,,,,,,,,,,,,,,,,,,,,,,,,,,,,,,,249,,,,,,,,,,,,,,,,,,,,,,,,,,,,,
1133,"Joel, Karaman",,,,,,,303 Series,,,Internal,,0.0,0.0,0.0,0.0,0,0.0,0.0,0.0,0.0,0,0.0,0.0,0.0,19.4,0.0,0.0,0.0,0.0,0.0,0.0,50.8,0,0.0,0.0,0.0,0.0,0,0,0.0,0,0.0,0.0,0,29.8,0,0.0,0.0,0.0,0.0,1050.0,72.0,20,0,0.0,92020,370.0,900.0,1.0,0,475.0,3.0,0,0.0,0,,,10.0,3,-125,0.0,0.0,1,,,,,,,,,,,,,,,,,,,,,,,,,,,,,,,,,,,,,,,,,,,,,,,,,,,,,,,,,,,,,,,,,,,,,,,,,,,,,,,,,,,,,,,,,
1134,"Joel, Karaman",,,,,,,303 Series,,303-475C-100,Internal,,0.0,0.0,0.0,0.0,0,0.0,0.0,0.0,0.0,0,0.0,0.0,0.0,19.4,0.0,0.0,0.0,0.0,0.0,0.0,50.8,0,0.0,0.0,0.0,0.0,0,0,0.0,0,0.0,0.0,0,29.8,0,0.0,0.0,0.0,0.0,1050.0,72.0,20,0,0.0,92020,370.0,900.0,1.0,0,475.0,3.0,0,0.0,0,,,10.0,3,-75,0.0,0.0,1,,,,,,,,,,,,,,,,,,,,,,,,,,,,,,,,,,,,,,,,,,,,,,,,,,,,,,,,,,,,279,,,,,,,,,,,,,,,,,,,,,,,,,,,,,
1135,"Joel, Karaman",,,,,,,303 Series,,303-475C-Ms,Internal,,0.0,0.0,0.0,0.0,0,0.0,0.0,0.0,0.0,0,0.0,0.0,0.0,19.4,0.0,0.0,0.0,0.0,0.0,0.0,50.8,0,0.0,0.0,0.0,0.0,0,0,0.0,0,0.0,0.0,0,29.8,0,0.0,0.0,0.0,0.0,1050.0,72.0,20,0,0.0,92020,370.0,900.0,1.0,0,475.0,3.0,0,0.0,0,,,10.0,3,-30,0.0,0.0,1,,,,,,,,,,,,,,,,,,,,,,,,,,,,,,,,,,,,,,,,,,,,,,,,,,,,,,,,,,,,233,,,,,,,,,,,,,,,,,,,,,,,,,,,,,
1136,"Joel, Karaman",,,,,,,303 Series,,303-475C-Af+10,Internal,,0.0,0.0,0.0,0.0,0,0.0,0.0,0.0,0.0,0,0.0,0.0,0.0,19.4,0.0,0.0,0.0,0.0,0.0,0.0,50.8,0,0.0,0.0,0.0,0.0,0,0,0.0,0,0.0,0.0,0,29.8,0,0.0,0.0,0.0,0.0,1050.0,72.0,20,0,0.0,92020,370.0,900.0,1.0,0,475.0,3.0,0,0.0,0,,,10.0,3,10,0.0,0.0,1,,,,,,,,,,,,,,,,,,,,,,,,,,,,,,,,,,,,,,,,,,,,,,,,,,,,,,,,,,,,,,,,,,,,,,,,,,,,,,,,,,,,,,,,,
1137,"Joel, Karaman",,,,,,,303 Series,,303-475C-Af+25,Internal,,0.0,0.0,0.0,0.0,0,0.0,0.0,0.0,0.0,0,0.0,0.0,0.0,19.4,0.0,0.0,0.0,0.0,0.0,0.0,50.8,0,0.0,0.0,0.0,0.0,0,0,0.0,0,0.0,0.0,0,29.8,0,0.0,0.0,0.0,0.0,1050.0,72.0,20,0,0.0,92020,370.0,900.0,1.0,0,475.0,3.0,0,0.0,0,,,10.0,3,25,0.0,0.0,1,,,,,,,,,,,,,,,,,,,,,,,,,,,,,,,,,,,,,,,,,,,,,,,,,,,,,,,,,,,,363,,,,,,,,,,,,,,,,,,,,,,,,,,,,,
1138,"Joel, Karaman",,,,,,,303 Series,,303-475C-Af+50-2,Internal,,0.0,0.0,0.0,0.0,0,0.0,0.0,0.0,0.0,0,0.0,0.0,0.0,19.4,0.0,0.0,0.0,0.0,0.0,0.0,50.8,0,0.0,0.0,0.0,0.0,0,0,0.0,0,0.0,0.0,0,29.8,0,0.0,0.0,0.0,0.0,1050.0,72.0,20,0,0.0,92020,370.0,900.0,1.0,0,475.0,3.0,0,0.0,0,,,10.0,3,50,0.0,0.0,1,,,,,,,,,,,,,,,,,,,,,,,,,,,,,,,,,,,,,,,,,,,,,,,,,,,,,,,,,,,,512,,,,,,,,,,,,,,,,,,,,,,,,,,,,,
1139,"Joel, Karaman",,,,,,,303 Series,,303-475C-Af+75,Internal,,0.0,0.0,0.0,0.0,0,0.0,0.0,0.0,0.0,0,0.0,0.0,0.0,19.4,0.0,0.0,0.0,0.0,0.0,0.0,50.8,0,0.0,0.0,0.0,0.0,0,0,0.0,0,0.0,0.0,0,29.8,0,0.0,0.0,0.0,0.0,1050.0,72.0,20,0,0.0,92020,370.0,900.0,1.0,0,475.0,3.0,0,0.0,0,,,10.0,3,75,0.0,0.0,1,,,,,,,,,,,,,,,,,,,,,,,,,,,,,,,,,,,,,,,,,,,,,,,,,,,,,,,,,,,,672,,,,,,,,,,,,,,,,,,,,,,,,,,,,,
1140,"Joel, Karaman",,,,,,,303 Series,,303-475C-Af+100,Internal,,0.0,0.0,0.0,0.0,0,0.0,0.0,0.0,0.0,0,0.0,0.0,0.0,19.4,0.0,0.0,0.0,0.0,0.0,0.0,50.8,0,0.0,0.0,0.0,0.0,0,0,0.0,0,0.0,0.0,0,29.8,0,0.0,0.0,0.0,0.0,1050.0,72.0,20,0,0.0,92020,370.0,900.0,1.0,0,475.0,3.0,0,0.0,0,,,10.0,3,100,0.0,0.0,1,,,,,,,,,,,,,,,,,,,,,,,,,,,,,,,,,,,,,,,,,,,,,,,,,,,,,,,,,,,,775,,,,,,,,,,,,,,,,,,,,,,,,,,,,,
1141,"Joel, Karaman",,,,,,,303 Series,,303-475C-Af+100-2,Internal,,0.0,0.0,0.0,0.0,0,0.0,0.0,0.0,0.0,0,0.0,0.0,0.0,19.4,0.0,0.0,0.0,0.0,0.0,0.0,50.8,0,0.0,0.0,0.0,0.0,0,0,0.0,0,0.0,0.0,0,29.8,0,0.0,0.0,0.0,0.0,1050.0,72.0,20,0,0.0,92020,370.0,900.0,1.0,0,475.0,3.0,0,0.0,0,,,10.0,3,100,0.0,0.0,1,,,,,,,,,,,,,,,,,,,,,,,,,,,,,,,,,,,,,,,,,,,,,,,,,,,,,,,,,,,,776,,,,,,,,,,,,,,,,,,,,,,,,,,,,,
1142,"Joel, Karaman",,,,,,,303 Series,,303-475C-Af+125,Internal,,0.0,0.0,0.0,0.0,0,0.0,0.0,0.0,0.0,0,0.0,0.0,0.0,19.4,0.0,0.0,0.0,0.0,0.0,0.0,50.8,0,0.0,0.0,0.0,0.0,0,0,0.0,0,0.0,0.0,0,29.8,0,0.0,0.0,0.0,0.0,1050.0,72.0,20,0,0.0,92020,370.0,900.0,1.0,0,475.0,3.0,0,0.0,0,,,10.0,3,125,0.0,0.0,1,,,,,,,,,,,,,,,,,,,,,,,,,,,,,,,,,,,,,,,,,,,,,,,,,,,,,,,,,,,,,,,,,,,,,,,,,,,,,,,,,,,,,,,,,
1143,"Joel, Karaman",,,,,,,303 Series,,303-475C-Af+125-2,Internal,,0.0,0.0,0.0,0.0,0,0.0,0.0,0.0,0.0,0,0.0,0.0,0.0,19.4,0.0,0.0,0.0,0.0,0.0,0.0,50.8,0,0.0,0.0,0.0,0.0,0,0,0.0,0,0.0,0.0,0,29.8,0,0.0,0.0,0.0,0.0,1050.0,72.0,20,0,0.0,92020,370.0,900.0,1.0,0,475.0,3.0,0,0.0,0,,,10.0,3,125,0.0,0.0,1,,,,,,,,,,,,,,,,,,,,,,,,,,,,,,,,,,,,,,,,,,,,,,,,,,,,,,,,,,,,864,,,,,,,,,,,,,,,,,,,,,,,,,,,,,
1144,"Joel, Karaman",,,,,,,303 Series,,303-475C-Af+150,Internal,,0.0,0.0,0.0,0.0,0,0.0,0.0,0.0,0.0,0,0.0,0.0,0.0,19.4,0.0,0.0,0.0,0.0,0.0,0.0,50.8,0,0.0,0.0,0.0,0.0,0,0,0.0,0,0.0,0.0,0,29.8,0,0.0,0.0,0.0,0.0,1050.0,72.0,20,0,0.0,92020,370.0,900.0,1.0,0,475.0,3.0,0,0.0,0,,,10.0,3,150,0.0,0.0,1,,,,,,,,,,,,,,,,,,,,,,,,,,,,,,,,,,,,,,,,,,,,,,,,,,,,,,,,,,,,,,,,,,,,,,,,,,,,,,,,,,,,,,,,,
1145,"Joel, Karaman",,,,,,,303 Series,,303-475C-Af+150-2,Internal,,0.0,0.0,0.0,0.0,0,0.0,0.0,0.0,0.0,0,0.0,0.0,0.0,19.4,0.0,0.0,0.0,0.0,0.0,0.0,50.8,0,0.0,0.0,0.0,0.0,0,0,0.0,0,0.0,0.0,0,29.8,0,0.0,0.0,0.0,0.0,1050.0,72.0,20,0,0.0,92020,370.0,900.0,1.0,0,475.0,3.0,0,0.0,0,,,10.0,3,150,0.0,0.0,1,,,,,,,,,,,,,,,,,,,,,,,,,,,,,,,,,,,,,,,,,,,,,,,,,,,,,,,,,,,,880,,,,,,,,,,,,,,,,,,,,,,,,,,,,,
1146,"Joel, Karaman",,,,,,,303 Series,,303-475C-Af+175,Internal,,0.0,0.0,0.0,0.0,0,0.0,0.0,0.0,0.0,0,0.0,0.0,0.0,19.4,0.0,0.0,0.0,0.0,0.0,0.0,50.8,0,0.0,0.0,0.0,0.0,0,0,0.0,0,0.0,0.0,0,29.8,0,0.0,0.0,0.0,0.0,1050.0,72.0,20,0,0.0,92020,370.0,900.0,1.0,0,475.0,3.0,0,0.0,0,,,10.0,3,175,0.0,0.0,1,,,,,,,,,,,,,,,,,,,,,,,,,,,,,,,,,,,,,,,,,,,,,,,,,,,,,,,,,,,,867,,,,,,,,,,,,,,,,,,,,,,,,,,,,,
1147,"Joel, Karaman",,,,,,,303 Series,,303-475C-Af+200,Internal,,0.0,0.0,0.0,0.0,0,0.0,0.0,0.0,0.0,0,0.0,0.0,0.0,19.4,0.0,0.0,0.0,0.0,0.0,0.0,50.8,0,0.0,0.0,0.0,0.0,0,0,0.0,0,0.0,0.0,0,29.8,0,0.0,0.0,0.0,0.0,1050.0,72.0,20,0,0.0,92020,370.0,900.0,1.0,0,475.0,3.0,0,0.0,0,,,10.0,3,200,0.0,0.0,1,,,,,,,,,,,,,,,,,,,,,,,,,,,,,,,,,,,,,,,,,,,,,,,,,,,,,,,,,,,,774,,,,,,,,,,,,,,,,,,,,,,,,,,,,,
1148,"Joel, Karaman",,,,,,,303 Series,,303-475C-Af+225,Internal,,0.0,0.0,0.0,0.0,0,0.0,0.0,0.0,0.0,0,0.0,0.0,0.0,19.4,0.0,0.0,0.0,0.0,0.0,0.0,50.8,0,0.0,0.0,0.0,0.0,0,0,0.0,0,0.0,0.0,0,29.8,0,0.0,0.0,0.0,0.0,1050.0,72.0,20,0,0.0,92020,370.0,900.0,1.0,0,475.0,3.0,0,0.0,0,,,10.0,3,225,0.0,0.0,1,,,,,,,,,,,,,,,,,,,,,,,,,,,,,,,,,,,,,,,,,,,,,,,,,,,,,,,,,,,,897,,,,,,,,,,,,,,,,,,,,,,,,,,,,,
1149,"Joel, Karaman",,,,,,,303 Series,,303-475C-Af+250,Internal,,0.0,0.0,0.0,0.0,0,0.0,0.0,0.0,0.0,0,0.0,0.0,0.0,19.4,0.0,0.0,0.0,0.0,0.0,0.0,50.8,0,0.0,0.0,0.0,0.0,0,0,0.0,0,0.0,0.0,0,29.8,0,0.0,0.0,0.0,0.0,1050.0,72.0,20,0,0.0,92020,370.0,900.0,1.0,0,475.0,3.0,0,0.0,0,,,10.0,3,250,0.0,0.0,1,,,,,,,,,,,,,,,,,,,,,,,,,,,,,,,,,,,,,,,,,,,,,,,,,,,,,,,,,,,,793,,,,,,,,,,,,,,,,,,,,,,,,,,,,,
1150,"Joel, Karaman",,,,,,,303 Series,,303-475C-Af+275,Internal,,0.0,0.0,0.0,0.0,0,0.0,0.0,0.0,0.0,0,0.0,0.0,0.0,19.4,0.0,0.0,0.0,0.0,0.0,0.0,50.8,0,0.0,0.0,0.0,0.0,0,0,0.0,0,0.0,0.0,0,29.8,0,0.0,0.0,0.0,0.0,1050.0,72.0,20,0,0.0,92020,370.0,900.0,1.0,0,475.0,3.0,0,0.0,0,,,10.0,3,275,0.0,0.0,1,,,,,,,,,,,,,,,,,,,,,,,,,,,,,,,,,,,,,,,,,,,,,,,,,,,,,,,,,,,,,,,,,,,,,,,,,,,,,,,,,,,,,,,,,
1151,"Joel, Karaman",,,,,,,305 Series,,305-475C-RT,Internal,,0.0,0.0,0.0,0.0,0,0.0,0.0,0.0,0.0,0,0.0,0.0,0.0,19.4,0.0,0.0,0.0,0.0,0.0,0.0,50.8,0,0.0,0.0,0.0,0.0,0,0,0.0,0,0.0,0.0,0,29.8,0,0.0,0.0,0.0,0.0,1050.0,72.0,20,0,0.0,92020,185.0,900.0,1.0,0,475.0,3.0,0,0.0,0,,,10.0,3,-150,0.0,0.0,1,,,,,,,,,,,,,,,,,,,,,,,,,,,,,,,,,,,,,,,,,,,,,,,,,,,,,,,,,,,,362,,,,,,,,,,,,,,,,,,,,,,,,,,,,,
1152,"Joel, Karaman",,,,,,,305 Series,,,Internal,,0.0,0.0,0.0,0.0,0,0.0,0.0,0.0,0.0,0,0.0,0.0,0.0,19.4,0.0,0.0,0.0,0.0,0.0,0.0,50.8,0,0.0,0.0,0.0,0.0,0,0,0.0,0,0.0,0.0,0,29.8,0,0.0,0.0,0.0,0.0,1050.0,72.0,20,0,0.0,92020,185.0,900.0,1.0,0,475.0,3.0,0,0.0,0,,,10.0,3,-125,0.0,0.0,1,,,,,,,,,,,,,,,,,,,,,,,,,,,,,,,,,,,,,,,,,,,,,,,,,,,,,,,,,,,,,,,,,,,,,,,,,,,,,,,,,,,,,,,,,
1153,"Joel, Karaman",,,,,,,305 Series,,305-475C-100,Internal,,0.0,0.0,0.0,0.0,0,0.0,0.0,0.0,0.0,0,0.0,0.0,0.0,19.4,0.0,0.0,0.0,0.0,0.0,0.0,50.8,0,0.0,0.0,0.0,0.0,0,0,0.0,0,0.0,0.0,0,29.8,0,0.0,0.0,0.0,0.0,1050.0,72.0,20,0,0.0,92020,185.0,900.0,1.0,0,475.0,3.0,0,0.0,0,,,10.0,3,-75,0.0,0.0,1,,,,,,,,,,,,,,,,,,,,,,,,,,,,,,,,,,,,,,,,,,,,,,,,,,,,,,,,,,,,297,,,,,,,,,,,,,,,,,,,,,,,,,,,,,
1154,"Joel, Karaman",,,,,,,305 Series,,305-475C-Ms,Internal,,0.0,0.0,0.0,0.0,0,0.0,0.0,0.0,0.0,0,0.0,0.0,0.0,19.4,0.0,0.0,0.0,0.0,0.0,0.0,50.8,0,0.0,0.0,0.0,0.0,0,0,0.0,0,0.0,0.0,0,29.8,0,0.0,0.0,0.0,0.0,1050.0,72.0,20,0,0.0,92020,185.0,900.0,1.0,0,475.0,3.0,0,0.0,0,,,10.0,3,-30,0.0,0.0,1,,,,,,,,,,,,,,,,,,,,,,,,,,,,,,,,,,,,,,,,,,,,,,,,,,,,,,,,,,,,285,,,,,,,,,,,,,,,,,,,,,,,,,,,,,
1155,"Joel, Karaman",,,,,,,305 Series,,305-475C-Ms-2,Internal,,0.0,0.0,0.0,0.0,0,0.0,0.0,0.0,0.0,0,0.0,0.0,0.0,19.4,0.0,0.0,0.0,0.0,0.0,0.0,50.8,0,0.0,0.0,0.0,0.0,0,0,0.0,0,0.0,0.0,0,29.8,0,0.0,0.0,0.0,0.0,1050.0,72.0,20,0,0.0,92020,185.0,900.0,1.0,0,475.0,3.0,0,0.0,0,,,10.0,3,-30,0.0,0.0,1,,,,,,,,,,,,,,,,,,,,,,,,,,,,,,,,,,,,,,,,,,,,,,,,,,,,,,,,,,,,316,,,,,,,,,,,,,,,,,,,,,,,,,,,,,
1156,"Joel, Karaman",,,,,,,305 Series,,,Internal,,0.0,0.0,0.0,0.0,0,0.0,0.0,0.0,0.0,0,0.0,0.0,0.0,19.4,0.0,0.0,0.0,0.0,0.0,0.0,50.8,0,0.0,0.0,0.0,0.0,0,0,0.0,0,0.0,0.0,0,29.8,0,0.0,0.0,0.0,0.0,1050.0,72.0,20,0,0.0,92020,185.0,900.0,1.0,0,475.0,3.0,0,0.0,0,,,10.0,3,25,0.0,0.0,1,,,,,,,,,,,,,,,,,,,,,,,,,,,,,,,,,,,,,,,,,,,,,,,,,,,,,,,,,,,,,,,,,,,,,,,,,,,,,,,,,,,,,,,,,
1157,"Joel, Karaman",,,,,,,305 Series,,,Internal,,0.0,0.0,0.0,0.0,0,0.0,0.0,0.0,0.0,0,0.0,0.0,0.0,19.4,0.0,0.0,0.0,0.0,0.0,0.0,50.8,0,0.0,0.0,0.0,0.0,0,0,0.0,0,0.0,0.0,0,29.8,0,0.0,0.0,0.0,0.0,1050.0,72.0,20,0,0.0,92020,185.0,900.0,1.0,0,475.0,3.0,0,0.0,0,,,10.0,3,50,0.0,0.0,1,,,,,,,,,,,,,,,,,,,,,,,,,,,,,,,,,,,,,,,,,,,,,,,,,,,,,,,,,,,,,,,,,,,,,,,,,,,,,,,,,,,,,,,,,
1158,"Joel, Karaman",,,,,,,305 Series,,,Internal,,0.0,0.0,0.0,0.0,0,0.0,0.0,0.0,0.0,0,0.0,0.0,0.0,19.4,0.0,0.0,0.0,0.0,0.0,0.0,50.8,0,0.0,0.0,0.0,0.0,0,0,0.0,0,0.0,0.0,0,29.8,0,0.0,0.0,0.0,0.0,1050.0,72.0,20,0,0.0,92020,185.0,900.0,1.0,0,475.0,3.0,0,0.0,0,,,10.0,3,75,0.0,0.0,1,,,,,,,,,,,,,,,,,,,,,,,,,,,,,,,,,,,,,,,,,,,,,,,,,,,,,,,,,,,,,,,,,,,,,,,,,,,,,,,,,,,,,,,,,
1159,"Joel, Karaman",,,,,,,305 Series,,305-475C-Af+100,Internal,,0.0,0.0,0.0,0.0,0,0.0,0.0,0.0,0.0,0,0.0,0.0,0.0,19.4,0.0,0.0,0.0,0.0,0.0,0.0,50.8,0,0.0,0.0,0.0,0.0,0,0,0.0,0,0.0,0.0,0,29.8,0,0.0,0.0,0.0,0.0,1050.0,72.0,20,0,0.0,92020,185.0,900.0,1.0,0,475.0,3.0,0,0.0,0,,,10.0,3,100,0.0,0.0,1,,,,,,,,,,,,,,,,,,,,,,,,,,,,,,,,,,,,,,,,,,,,,,,,,,,,,,,,,,,,646,,,,,,,,,,,,,,,,,,,,,,,,,,,,,
1160,"Joel, Karaman",,,,,,,305 Series,,305-475C-Af+125,Internal,,0.0,0.0,0.0,0.0,0,0.0,0.0,0.0,0.0,0,0.0,0.0,0.0,19.4,0.0,0.0,0.0,0.0,0.0,0.0,50.8,0,0.0,0.0,0.0,0.0,0,0,0.0,0,0.0,0.0,0,29.8,0,0.0,0.0,0.0,0.0,1050.0,72.0,20,0,0.0,92020,185.0,900.0,1.0,0,475.0,3.0,0,0.0,0,,,10.0,3,125,0.0,0.0,1,,,,,,,,,,,,,,,,,,,,,,,,,,,,,,,,,,,,,,,,,,,,,,,,,,,,,,,,,,,,770,,,,,,,,,,,,,,,,,,,,,,,,,,,,,
1161,"Joel, Karaman",,,,,,,305 Series,,305-475C-Af+150,Internal,,0.0,0.0,0.0,0.0,0,0.0,0.0,0.0,0.0,0,0.0,0.0,0.0,19.4,0.0,0.0,0.0,0.0,0.0,0.0,50.8,0,0.0,0.0,0.0,0.0,0,0,0.0,0,0.0,0.0,0,29.8,0,0.0,0.0,0.0,0.0,1050.0,72.0,20,0,0.0,92020,185.0,900.0,1.0,0,475.0,3.0,0,0.0,0,,,10.0,3,150,0.0,0.0,1,,,,,,,,,,,,,,,,,,,,,,,,,,,,,,,,,,,,,,,,,,,,,,,,,,,,,,,,,,,,,,,,,,,,,,,,,,,,,,,,,,,,,,,,,
1162,"Joel, Karaman",,,,,,,305 Series,,305-475C-Af+150-2,Internal,,0.0,0.0,0.0,0.0,0,0.0,0.0,0.0,0.0,0,0.0,0.0,0.0,19.4,0.0,0.0,0.0,0.0,0.0,0.0,50.8,0,0.0,0.0,0.0,0.0,0,0,0.0,0,0.0,0.0,0,29.8,0,0.0,0.0,0.0,0.0,1050.0,72.0,20,0,0.0,92020,185.0,900.0,1.0,0,475.0,3.0,0,0.0,0,,,10.0,3,150,0.0,0.0,1,,,,,,,,,,,,,,,,,,,,,,,,,,,,,,,,,,,,,,,,,,,,,,,,,,,,,,,,,,,,927,,,,,,,,,,,,,,,,,,,,,,,,,,,,,
1163,"Joel, Karaman",,,,,,,305 Series,,305-475C-Af+175,Internal,,0.0,0.0,0.0,0.0,0,0.0,0.0,0.0,0.0,0,0.0,0.0,0.0,19.4,0.0,0.0,0.0,0.0,0.0,0.0,50.8,0,0.0,0.0,0.0,0.0,0,0,0.0,0,0.0,0.0,0,29.8,0,0.0,0.0,0.0,0.0,1050.0,72.0,20,0,0.0,92020,185.0,900.0,1.0,0,475.0,3.0,0,0.0,0,,,10.0,3,175,0.0,0.0,1,,,,,,,,,,,,,,,,,,,,,,,,,,,,,,,,,,,,,,,,,,,,,,,,,,,,,,,,,,,,966,,,,,,,,,,,,,,,,,,,,,,,,,,,,,
1164,"Joel, Karaman",,,,,,,305 Series,,305-475C-Af+200,Internal,,0.0,0.0,0.0,0.0,0,0.0,0.0,0.0,0.0,0,0.0,0.0,0.0,19.4,0.0,0.0,0.0,0.0,0.0,0.0,50.8,0,0.0,0.0,0.0,0.0,0,0,0.0,0,0.0,0.0,0,29.8,0,0.0,0.0,0.0,0.0,1050.0,72.0,20,0,0.0,92020,185.0,900.0,1.0,0,475.0,3.0,0,0.0,0,,,10.0,3,200,0.0,0.0,1,,,,,,,,,,,,,,,,,,,,,,,,,,,,,,,,,,,,,,,,,,,,,,,,,,,,,,,,,,,,899,,,,,,,,,,,,,,,,,,,,,,,,,,,,,
1165,"Joel, Karaman",,,,,,,305 Series,,305-475C-Af+200-2,Internal,,0.0,0.0,0.0,0.0,0,0.0,0.0,0.0,0.0,0,0.0,0.0,0.0,19.4,0.0,0.0,0.0,0.0,0.0,0.0,50.8,0,0.0,0.0,0.0,0.0,0,0,0.0,0,0.0,0.0,0,29.8,0,0.0,0.0,0.0,0.0,1050.0,72.0,20,0,0.0,92020,185.0,900.0,1.0,0,475.0,3.0,0,0.0,0,,,10.0,3,200,0.0,0.0,1,,,,,,,,,,,,,,,,,,,,,,,,,,,,,,,,,,,,,,,,,,,,,,,,,,,,,,,,,,,,884,,,,,,,,,,,,,,,,,,,,,,,,,,,,,
1166,"Joel, Karaman",,,,,,,305 Series,,305-475C-Af+225,Internal,,0.0,0.0,0.0,0.0,0,0.0,0.0,0.0,0.0,0,0.0,0.0,0.0,19.4,0.0,0.0,0.0,0.0,0.0,0.0,50.8,0,0.0,0.0,0.0,0.0,0,0,0.0,0,0.0,0.0,0,29.8,0,0.0,0.0,0.0,0.0,1050.0,72.0,20,0,0.0,92020,185.0,900.0,1.0,0,475.0,3.0,0,0.0,0,,,10.0,3,225,0.0,0.0,1,,,,,,,,,,,,,,,,,,,,,,,,,,,,,,,,,,,,,,,,,,,,,,,,,,,,,,,,,,,,859,,,,,,,,,,,,,,,,,,,,,,,,,,,,,
1167,"Joel, Karaman",,,,,,,501 Series,,501-550C-RT,Internal,,0.0,0.0,0.0,0.0,0,0.0,0.0,0.0,0.0,0,0.0,0.0,0.0,19.7,0.0,0.0,0.0,0.0,0.0,0.0,50.8,0,0.0,0.0,0.0,0.0,0,0,0.0,0,0.0,0.0,0,29.5,0,0.0,0.0,0.0,0.0,1050.0,72.0,20,0,0.0,92020,601.0,900.0,1.0,0,550.0,3.0,0,0.0,0,,,10.0,3,-150,0.0,0.0,1,,,,,,,,,,,,,,,,,,,,,,,,,,,,,,,,,,,,,,,,,,,,,,,,,,,,,,,,,,,,324,,,,,,,,,,,,,,,,,,,,,,,,,,,,,
1168,"Joel, Karaman",,,,,,,501 Series,,,Internal,,0.0,0.0,0.0,0.0,0,0.0,0.0,0.0,0.0,0,0.0,0.0,0.0,19.7,0.0,0.0,0.0,0.0,0.0,0.0,50.8,0,0.0,0.0,0.0,0.0,0,0,0.0,0,0.0,0.0,0,29.5,0,0.0,0.0,0.0,0.0,1050.0,72.0,20,0,0.0,92020,601.0,900.0,1.0,0,550.0,3.0,0,0.0,0,,,10.0,3,-125,0.0,0.0,1,,,,,,,,,,,,,,,,,,,,,,,,,,,,,,,,,,,,,,,,,,,,,,,,,,,,,,,,,,,,,,,,,,,,,,,,,,,,,,,,,,,,,,,,,
1169,"Joel, Karaman",,,,,,,501 Series,,501-550C-100,Internal,,0.0,0.0,0.0,0.0,0,0.0,0.0,0.0,0.0,0,0.0,0.0,0.0,19.7,0.0,0.0,0.0,0.0,0.0,0.0,50.8,0,0.0,0.0,0.0,0.0,0,0,0.0,0,0.0,0.0,0,29.5,0,0.0,0.0,0.0,0.0,1050.0,72.0,20,0,0.0,92020,601.0,900.0,1.0,0,550.0,3.0,0,0.0,0,,,10.0,3,-75,0.0,0.0,1,,,,,,,,,,,,,,,,,,,,,,,,,,,,,,,,,,,,,,,,,,,,,,,,,,,,,,,,,,,,294,,,,,,,,,,,,,,,,,,,,,,,,,,,,,
1170,"Joel, Karaman",,,,,,,501 Series,,501-550C-Ms,Internal,,0.0,0.0,0.0,0.0,0,0.0,0.0,0.0,0.0,0,0.0,0.0,0.0,19.7,0.0,0.0,0.0,0.0,0.0,0.0,50.8,0,0.0,0.0,0.0,0.0,0,0,0.0,0,0.0,0.0,0,29.5,0,0.0,0.0,0.0,0.0,1050.0,72.0,20,0,0.0,92020,601.0,900.0,1.0,0,550.0,3.0,0,0.0,0,,,10.0,3,-30,0.0,0.0,1,,,,,,,,,,,,,,,,,,,,,,,,,,,,,,,,,,,,,,,,,,,,,,,,,,,,,,,,,,,,287,,,,,,,,,,,,,,,,,,,,,,,,,,,,,
1171,"Joel, Karaman",,,,,,,501 Series,,,Internal,,0.0,0.0,0.0,0.0,0,0.0,0.0,0.0,0.0,0,0.0,0.0,0.0,19.7,0.0,0.0,0.0,0.0,0.0,0.0,50.8,0,0.0,0.0,0.0,0.0,0,0,0.0,0,0.0,0.0,0,29.5,0,0.0,0.0,0.0,0.0,1050.0,72.0,20,0,0.0,92020,601.0,900.0,1.0,0,550.0,3.0,0,0.0,0,,,10.0,3,10,0.0,0.0,1,,,,,,,,,,,,,,,,,,,,,,,,,,,,,,,,,,,,,,,,,,,,,,,,,,,,,,,,,,,,,,,,,,,,,,,,,,,,,,,,,,,,,,,,,
1172,"Joel, Karaman",,,,,,,501 Series,,501-550C-PE-Af+50,Internal,,0.0,0.0,0.0,0.0,0,0.0,0.0,0.0,0.0,0,0.0,0.0,0.0,19.7,0.0,0.0,0.0,0.0,0.0,0.0,50.8,0,0.0,0.0,0.0,0.0,0,0,0.0,0,0.0,0.0,0,29.5,0,0.0,0.0,0.0,0.0,1050.0,72.0,20,0,0.0,92020,601.0,900.0,1.0,0,550.0,3.0,0,0.0,0,,,10.0,3,25,0.0,0.0,1,,,,,,,,,,,,,,,,,,,,,,,,,,,,,,,,,,,,,,,,,,,,,,,,,,,,,,,,,,,,,,,,,,,,,,,,,,,,,,,,,,,,,,,,,
1173,"Joel, Karaman",,,,,,,501 Series,,501-550C-Af+75,Internal,,0.0,0.0,0.0,0.0,0,0.0,0.0,0.0,0.0,0,0.0,0.0,0.0,19.7,0.0,0.0,0.0,0.0,0.0,0.0,50.8,0,0.0,0.0,0.0,0.0,0,0,0.0,0,0.0,0.0,0,29.5,0,0.0,0.0,0.0,0.0,1050.0,72.0,20,0,0.0,92020,601.0,900.0,1.0,0,550.0,3.0,0,0.0,0,,,10.0,3,50,0.0,0.0,1,,,,,,,,,,,,,,,,,,,,,,,,,,,,,,,,,,,,,,,,,,,,,,,,,,,,,,,,,,,,600,,,,,,,,,,,,,,,,,,,,,,,,,,,,,
1174,"Joel, Karaman",,,,,,,501 Series,,501-550C-Af+75-2,Internal,,0.0,0.0,0.0,0.0,0,0.0,0.0,0.0,0.0,0,0.0,0.0,0.0,19.7,0.0,0.0,0.0,0.0,0.0,0.0,50.8,0,0.0,0.0,0.0,0.0,0,0,0.0,0,0.0,0.0,0,29.5,0,0.0,0.0,0.0,0.0,1050.0,72.0,20,0,0.0,92020,601.0,900.0,1.0,0,550.0,3.0,0,0.0,0,,,10.0,3,75,0.0,0.0,1,,,,,,,,,,,,,,,,,,,,,,,,,,,,,,,,,,,,,,,,,,,,,,,,,,,,,,,,,,,,669,,,,,,,,,,,,,,,,,,,,,,,,,,,,,
1175,"Joel, Karaman",,,,,,,501 Series,,501-550C-Af+100-3,Internal,,0.0,0.0,0.0,0.0,0,0.0,0.0,0.0,0.0,0,0.0,0.0,0.0,19.7,0.0,0.0,0.0,0.0,0.0,0.0,50.8,0,0.0,0.0,0.0,0.0,0,0,0.0,0,0.0,0.0,0,29.5,0,0.0,0.0,0.0,0.0,1050.0,72.0,20,0,0.0,92020,601.0,900.0,1.0,0,550.0,3.0,0,0.0,0,,,10.0,3,75,0.0,0.0,1,,,,,,,,,,,,,,,,,,,,,,,,,,,,,,,,,,,,,,,,,,,,,,,,,,,,,,,,,,,,579,,,,,,,,,,,,,,,,,,,,,,,,,,,,,
1176,"Joel, Karaman",,,,,,,501 Series,,501-550C-Af+125,Internal,,0.0,0.0,0.0,0.0,0,0.0,0.0,0.0,0.0,0,0.0,0.0,0.0,19.7,0.0,0.0,0.0,0.0,0.0,0.0,50.8,0,0.0,0.0,0.0,0.0,0,0,0.0,0,0.0,0.0,0,29.5,0,0.0,0.0,0.0,0.0,1050.0,72.0,20,0,0.0,92020,601.0,900.0,1.0,0,20.0,3.0,0,0.0,0,,,10.0,3,100,0.0,0.0,1,,,,,,,,,,,,,,,,,,,,,,,,,,,,,,,,,,,,,,,,,,,,,,,,,,,,,,,,,,,,875,,,,,,,,,,,,,,,,,,,,,,,,,,,,,
1177,"Joel, Karaman",,,,,,,501 Series,,501-550C-Af+125-2,Internal,,0.0,0.0,0.0,0.0,0,0.0,0.0,0.0,0.0,0,0.0,0.0,0.0,19.7,0.0,0.0,0.0,0.0,0.0,0.0,50.8,0,0.0,0.0,0.0,0.0,0,0,0.0,0,0.0,0.0,0,29.5,0,0.0,0.0,0.0,0.0,1050.0,72.0,20,0,0.0,92020,601.0,900.0,1.0,0,550.0,3.0,0,0.0,0,,,10.0,3,125,0.0,0.0,1,,,,,,,,,,,,,,,,,,,,,,,,,,,,,,,,,,,,,,,,,,,,,,,,,,,,,,,,,,,,882,,,,,,,,,,,,,,,,,,,,,,,,,,,,,
1178,"Joel, Karaman",,,,,,,501 Series,,501-550C-Af+150,Internal,,0.0,0.0,0.0,0.0,0,0.0,0.0,0.0,0.0,0,0.0,0.0,0.0,19.7,0.0,0.0,0.0,0.0,0.0,0.0,50.8,0,0.0,0.0,0.0,0.0,0,0,0.0,0,0.0,0.0,0,29.5,0,0.0,0.0,0.0,0.0,1050.0,72.0,20,0,0.0,92020,601.0,900.0,1.0,0,550.0,3.0,0,0.0,0,,,10.0,3,125,0.0,0.0,1,,,,,,,,,,,,,,,,,,,,,,,,,,,,,,,,,,,,,,,,,,,,,,,,,,,,,,,,,,,,854,,,,,,,,,,,,,,,,,,,,,,,,,,,,,
1179,"Joel, Karaman",,,,,,,501 Series,,501-550C-Af+175,Internal,,0.0,0.0,0.0,0.0,0,0.0,0.0,0.0,0.0,0,0.0,0.0,0.0,19.7,0.0,0.0,0.0,0.0,0.0,0.0,50.8,0,0.0,0.0,0.0,0.0,0,0,0.0,0,0.0,0.0,0,29.5,0,0.0,0.0,0.0,0.0,1050.0,72.0,20,0,0.0,92020,601.0,900.0,1.0,0,550.0,3.0,0,0.0,0,,,10.0,3,150,0.0,0.0,1,,,,,,,,,,,,,,,,,,,,,,,,,,,,,,,,,,,,,,,,,,,,,,,,,,,,,,,,,,,,956,,,,,,,,,,,,,,,,,,,,,,,,,,,,,
1180,"Joel, Karaman",,,,,,,501 Series,,501-550C-Af+200,Internal,,0.0,0.0,0.0,0.0,0,0.0,0.0,0.0,0.0,0,0.0,0.0,0.0,19.7,0.0,0.0,0.0,0.0,0.0,0.0,50.8,0,0.0,0.0,0.0,0.0,0,0,0.0,0,0.0,0.0,0,29.5,0,0.0,0.0,0.0,0.0,1050.0,72.0,20,0,0.0,92020,601.0,900.0,1.0,0,550.0,3.0,0,0.0,0,,,10.0,3,175,0.0,0.0,1,,,,,,,,,,,,,,,,,,,,,,,,,,,,,,,,,,,,,,,,,,,,,,,,,,,,,,,,,,,,865,,,,,,,,,,,,,,,,,,,,,,,,,,,,,
1181,"Joel, Karaman",,,,,,,501 Series,,501-550C-Af+225,Internal,,0.0,0.0,0.0,0.0,0,0.0,0.0,0.0,0.0,0,0.0,0.0,0.0,19.7,0.0,0.0,0.0,0.0,0.0,0.0,50.8,0,0.0,0.0,0.0,0.0,0,0,0.0,0,0.0,0.0,0,29.5,0,0.0,0.0,0.0,0.0,1050.0,72.0,20,0,0.0,92020,601.0,900.0,1.0,0,550.0,3.0,0,0.0,0,,,10.0,3,200,0.0,0.0,1,,,,,,,,,,,,,,,,,,,,,,,,,,,,,,,,,,,,,,,,,,,,,,,,,,,,,,,,,,,,930,,,,,,,,,,,,,,,,,,,,,,,,,,,,,
1182,"Joel, Karaman",,,,,,,501 Series,,501-550C-Af+250,Internal,,0.0,0.0,0.0,0.0,0,0.0,0.0,0.0,0.0,0,0.0,0.0,0.0,19.7,0.0,0.0,0.0,0.0,0.0,0.0,50.8,0,0.0,0.0,0.0,0.0,0,0,0.0,0,0.0,0.0,0,29.5,0,0.0,0.0,0.0,0.0,1050.0,72.0,20,0,0.0,92020,601.0,900.0,1.0,0,550.0,3.0,0,0.0,0,,,10.0,3,225,0.0,0.0,1,,,,,,,,,,,,,,,,,,,,,,,,,,,,,,,,,,,,,,,,,,,,,,,,,,,,,,,,,,,,885,,,,,,,,,,,,,,,,,,,,,,,,,,,,,
1183,"Joel, Karaman",,,,,,,501 Series,,501-550C-Af+275,Internal,,0.0,0.0,0.0,0.0,0,0.0,0.0,0.0,0.0,0,0.0,0.0,0.0,19.7,0.0,0.0,0.0,0.0,0.0,0.0,50.8,0,0.0,0.0,0.0,0.0,0,0,0.0,0,0.0,0.0,0,29.5,0,0.0,0.0,0.0,0.0,1050.0,72.0,20,0,0.0,92020,601.0,900.0,1.0,0,550.0,3.0,0,0.0,0,,,10.0,3,250,0.0,0.0,1,,,,,,,,,,,,,,,,,,,,,,,,,,,,,,,,,,,,,,,,,,,,,,,,,,,,,,,,,,,,881,,,,,,,,,,,,,,,,,,,,,,,,,,,,,
1184,"Joel, Karaman",,,,,,,501 Series,,,Internal,,0.0,0.0,0.0,0.0,0,0.0,0.0,0.0,0.0,0,0.0,0.0,0.0,19.7,0.0,0.0,0.0,0.0,0.0,0.0,50.8,0,0.0,0.0,0.0,0.0,0,0,0.0,0,0.0,0.0,0,29.5,0,0.0,0.0,0.0,0.0,1050.0,72.0,20,0,0.0,92020,601.0,900.0,1.0,0,550.0,3.0,0,0.0,0,,,10.0,3,275,0.0,0.0,1,,,,,,,,,,,,,,,,,,,,,,,,,,,,,,,,,,,,,,,,,,,,,,,,,,,,,,,,,,,,932,,,,,,,,,,,,,,,,,,,,,,,,,,,,,
1185,"Can, Karaman",,,,,,,,,82,Internal,,0.0,0.0,0.0,0.0,0,0.0,0.0,0.0,0.0,0,0.0,0.0,0.0,0.0,0.0,0.0,0.0,0.0,0.0,0.0,24.5,0,25.0,0.0,0.0,0.0,0,0,0.0,0,0.0,0.0,0,50.5,0,0.0,0.0,0.0,0.0,20.0,0.0,20,0,0.0,92020,700.0,20.0,0.0,0,20.0,0.0,0,0.0,0,,,10.0,3,-171,0.0,0.0,1,,,,,,,,,,,,,,,,,,,,,,,,,,,,,,,,,,,,,,,,,195,,,,,,,,,,,,,,,Failure,6.29,669.6,,226.4,,,,,,,,,,,,,,,,,,,,,,,,,,,,,
1186,"Can, Karaman",,,,,,,,,83,Internal,,0.0,0.0,0.0,0.0,0,0.0,0.0,0.0,0.0,0,0.0,0.0,0.0,0.0,0.0,0.0,0.0,0.0,0.0,0.0,24.5,0,25.0,0.0,0.0,0.0,0,0,0.0,0,0.0,0.0,0,50.5,0,0.0,0.0,0.0,0.0,20.0,0.0,20,0,0.0,92020,700.0,20.0,0.0,0,20.0,0.0,0,0.0,0,,,10.0,3,30,0.0,0.0,1,,,,,,,,,,,,,,,,,,,,,,,,,,,,,,,,,,,,,,,,,195,,,,,,,,,,,,,,,Failure,8.716,755.2,,435.4,,,,,,,,,,,,,,,,,,,,,,,,,,,,,
1187,"Young, Karaman",,,,,,,,,,Internal,Ni50.3TiHf20-ATI-SHT-DSC-015,0.0,0.0,0.0,0.0,0,0.0,0.0,0.0,0.0,0,0.0,0.0,0.0,20.0,0.0,0.0,0.0,0.0,0.0,0.0,50.3,0,0.0,0.0,0.0,0.0,0,0,0.0,0,0.0,0.0,0,29.7,0,0.0,0.0,0.0,0.0,20.0,0.0,20,0,0.0,20,0.0,20.0,0.0,0,900.0,1.0,0,0.0,0,,,10.0,3,30,0.0,0.0,1,,,,25,500 g,,,,,,,,,,,,,,,,,,,,,,,,,,,,,,,45.54,60.8,76.16,92.82,105.19,118.22,42.06,72.68,,,,,,,,,,,,,,,,,,,,,,,,,,,,,,,,,,,,,,,,,,,,,,
1188,"Young, Karaman",,,,,,,,,,Internal,Ni50.3TiHf20-ATI-SHT-DSC-002,0.0,0.0,0.0,0.0,0,0.0,0.0,0.0,0.0,0,0.0,0.0,0.0,20.0,0.0,0.0,0.0,0.0,0.0,0.0,50.3,0,0.0,0.0,0.0,0.0,0,0,0.0,0,0.0,0.0,0,29.7,0,0.0,0.0,0.0,0.0,20.0,0.0,20,0,0.0,20,0.0,20.0,0.0,0,900.0,1.0,0,0.0,0,,,10.0,3,30,0.0,0.0,1,,,,25,500 g,,,,,,,,,,,,,,,,,,,,,,,,,,,,,,,57.77,73.25,79.29,100.1,111.33,117.93,38.64,60.16,,,,,,,,,,,,,,,,,,,,,,,,,,,,,,,,,,,,,,,,,,,,,,
1189,"Young, Karaman",,,,,,,,,,Internal,Ni50.3TiHf20-ATI-SHT-DSC-004,0.0,0.0,0.0,0.0,0,0.0,0.0,0.0,0.0,0,0.0,0.0,0.0,20.0,0.0,0.0,0.0,0.0,0.0,0.0,50.3,0,0.0,0.0,0.0,0.0,0,0,0.0,0,0.0,0.0,0,29.7,0,0.0,0.0,0.0,0.0,20.0,0.0,20,0,0.0,20,0.0,20.0,0.0,0,900.0,1.0,0,0.0,0,,,10.0,3,30,0.0,0.0,1,,,,25,500 g,,,,,,,,,,,,,,,,,,,,,,,,,,,,,,,49.05,64.84,74.79,95.95,108.88,116.6,41.81,67.55,,,,,,,,,,,,,,,,,,,,,,,,,,,,,,,,,,,,,,,,,,,,,,
1190,"Young, Karaman",,,,,,,,,,Internal,Ni50.3TiHf20-ATI-SHT-DSC-001,0.0,0.0,0.0,0.0,0,0.0,0.0,0.0,0.0,0,0.0,0.0,0.0,20.0,0.0,0.0,0.0,0.0,0.0,0.0,50.3,0,0.0,0.0,0.0,0.0,0,0,0.0,0,0.0,0.0,0,29.7,0,0.0,0.0,0.0,0.0,20.0,0.0,20,0,0.0,20,0.0,20.0,0.0,0,900.0,1.0,0,0.0,0,,,10.0,3,30,0.0,0.0,1,,,,25,500 g,,,,,,,,,,,,,,,,,,,,,,,,,,,,,,,53.24,69.88,78.93,100.05,111.15,117.98,39.05,64.74,,,,,,,,,,,,,,,,,,,,,,,,,,,,,,,,,,,,,,,,,,,,,,
1191,"Young, Karaman",,,,,,,,,,Internal,Ni50.3TiHf20-ATI-SHT-DSC-014,0.0,0.0,0.0,0.0,0,0.0,0.0,0.0,0.0,0,0.0,0.0,0.0,20.0,0.0,0.0,0.0,0.0,0.0,0.0,50.3,0,0.0,0.0,0.0,0.0,0,0,0.0,0,0.0,0.0,0,29.7,0,0.0,0.0,0.0,0.0,20.0,0.0,20,0,0.0,20,0.0,20.0,0.0,0,900.0,1.0,0,0.0,0,,,10.0,3,30,0.0,0.0,1,,,,25,500 g,,,,,,,,,,,,,,,,,,,,,,,,,,,,,,,46.15,62.87,76.15,92.83,108.63,118.06,41.91,71.91,,,,,,,,,,,,,,,,,,,,,,,,,,,,,,,,,,,,,,,,,,,,,,
1192,"Young, Karaman",,,,,,,,,,Internal,Ni50.3TiHf20-ATI-SHT-DSC-009,0.0,0.0,0.0,0.0,0,0.0,0.0,0.0,0.0,0,0.0,0.0,0.0,20.0,0.0,0.0,0.0,0.0,0.0,0.0,50.3,0,0.0,0.0,0.0,0.0,0,0,0.0,0,0.0,0.0,0,29.7,0,0.0,0.0,0.0,0.0,20.0,0.0,20,0,0.0,20,0.0,20.0,0.0,0,900.0,1.0,0,0.0,0,,,10.0,3,30,0.0,0.0,1,,,,25,500 g,,,,,,,,,,,,,,,,,,,,,,,,,,,,,,,47.5,64.34,72.96,94.34,107.38,114.41,41.45,66.91,,,,,,,,,,,,,,,,,,,,,,,,,,,,,,,,,,,,,,,,,,,,,,
1193,"Young, Karaman",,,,,,,,,,Internal,Ni50.3TiHf20-ATI-SHT-DSC-003,0.0,0.0,0.0,0.0,0,0.0,0.0,0.0,0.0,0,0.0,0.0,0.0,20.0,0.0,0.0,0.0,0.0,0.0,0.0,50.3,0,0.0,0.0,0.0,0.0,0,0,0.0,0,0.0,0.0,0,29.7,0,0.0,0.0,0.0,0.0,20.0,0.0,20,0,0.0,20,0.0,20.0,0.0,0,900.0,1.0,0,0.0,0,,,10.0,3,30,0.0,0.0,1,,,,25,500 g,,,,,,,,,,,,,,,,,,,,,,,,,,,,,,,53.64,70.73,75.83,97.42,108.87,113.47,37.64,59.83,,,,,,,,,,,,,,,,,,,,,,,,,,,,,,,,,,,,,,,,,,,,,,
1194,"Young, Karaman",,,,,,,,,,Internal,Ni50.3TiHf20-ATI-SHT-DSC-006,0.0,0.0,0.0,0.0,0,0.0,0.0,0.0,0.0,0,0.0,0.0,0.0,20.0,0.0,0.0,0.0,0.0,0.0,0.0,50.3,0,0.0,0.0,0.0,0.0,0,0,0.0,0,0.0,0.0,0,29.7,0,0.0,0.0,0.0,0.0,20.0,0.0,20,0,0.0,20,0.0,20.0,0.0,0,900.0,1.0,0,0.0,0,,,10.0,3,30,0.0,0.0,1,,,,25,500 g,,,,,,,,,,,,,,,,,,,,,,,,,,,,,,,49.02,66.17,75.02,95.67,108.16,116.44,41.42,67.42,,,,,,,,,,,,,,,,,,,,,,,,,,,,,,,,,,,,,,,,,,,,,,
1195,"Young, Karaman",,,,,,,,,,Internal,Ni50.3TiHf20-ATI-SHT-DSC-019,0.0,0.0,0.0,0.0,0,0.0,0.0,0.0,0.0,0,0.0,0.0,0.0,20.0,0.0,0.0,0.0,0.0,0.0,0.0,50.3,0,0.0,0.0,0.0,0.0,0,0,0.0,0,0.0,0.0,0,29.7,0,0.0,0.0,0.0,0.0,20.0,0.0,20,0,0.0,20,0.0,20.0,0.0,0,900.0,1.0,0,0.0,0,,,10.0,3,30,0.0,0.0,1,,,,25,500 g,,,,,,,,,,,,,,,,,,,,,,,,,,,,,,,48.89,66.17,76.51,97.05,110.6,118.51,42,69.62,,,,,,,,,,,,,,,,,,,,,,,,,,,,,,,,,,,,,,,,,,,,,,
1196,"Young, Karaman",,,,,,,,,,Internal,Ni50.3TiHf20-ATI-SHT-DSC-017,0.0,0.0,0.0,0.0,0,0.0,0.0,0.0,0.0,0,0.0,0.0,0.0,20.0,0.0,0.0,0.0,0.0,0.0,0.0,50.3,0,0.0,0.0,0.0,0.0,0,0,0.0,0,0.0,0.0,0,29.7,0,0.0,0.0,0.0,0.0,20.0,0.0,20,0,0.0,20,0.0,20.0,0.0,0,900.0,1.0,0,0.0,0,,,10.0,3,30,0.0,0.0,1,,,,25,500 g,,,,,,,,,,,,,,,,,,,,,,,,,,,,,,,48,65.52,74.65,96.46,109.69,117.15,42.5,69.15,,,,,,,,,,,,,,,,,,,,,,,,,,,,,,,,,,,,,,,,,,,,,,
1197,"Young, Karaman",,,,,,,,,,Internal,Ni50.3TiHf20-ATI-SHT-DSC-018,0.0,0.0,0.0,0.0,0,0.0,0.0,0.0,0.0,0,0.0,0.0,0.0,20.0,0.0,0.0,0.0,0.0,0.0,0.0,50.3,0,0.0,0.0,0.0,0.0,0,0,0.0,0,0.0,0.0,0,29.7,0,0.0,0.0,0.0,0.0,20.0,0.0,20,0,0.0,20,0.0,20.0,0.0,0,900.0,1.0,0,0.0,0,,,10.0,3,30,0.0,0.0,1,,,,25,500 g,,,,,,,,,,,,,,,,,,,,,,,,,,,,,,,48.69,66.21,75.69,95.75,109.33,117.33,41.64,68.64,,,,,,,,,,,,,,,,,,,,,,,,,,,,,,,,,,,,,,,,,,,,,,
1198,"Young, Karaman",,,,,,,,,,Internal,Ni50.3TiHf20-ATI-SHT-DSC-005,0.0,0.0,0.0,0.0,0,0.0,0.0,0.0,0.0,0,0.0,0.0,0.0,20.0,0.0,0.0,0.0,0.0,0.0,0.0,50.3,0,0.0,0.0,0.0,0.0,0,0,0.0,0,0.0,0.0,0,29.7,0,0.0,0.0,0.0,0.0,20.0,0.0,20,0,0.0,20,0.0,20.0,0.0,0,900.0,1.0,0,0.0,0,,,10.0,3,30,0.0,0.0,1,,,,25,500 g,,,,,,,,,,,,,,,,,,,,,,,,,,,,,,,48.74,66.32,75.46,95.16,110,116.08,40.62,67.34,,,,,,,,,,,,,,,,,,,,,,,,,,,,,,,,,,,,,,,,,,,,,,
1199,"Young, Karaman",,,,,,,,,,Internal,Ni50.3TiHf20-ATI-SHT-DSC-008,0.0,0.0,0.0,0.0,0,0.0,0.0,0.0,0.0,0,0.0,0.0,0.0,20.0,0.0,0.0,0.0,0.0,0.0,0.0,50.3,0,0.0,0.0,0.0,0.0,0,0,0.0,0,0.0,0.0,0,29.7,0,0.0,0.0,0.0,0.0,20.0,0.0,20,0,0.0,20,0.0,20.0,0.0,0,900.0,1.0,0,0.0,0,,,10.0,3,30,0.0,0.0,1,,,,25,500 g,,,,,,,,,,,,,,,,,,,,,,,,,,,,,,,49.75,67.48,77.97,96.03,109.8,116.53,38.56,66.78,,,,,,,,,,,,,,,,,,,,,,,,,,,,,,,,,,,,,,,,,,,,,,
1200,"Young, Karaman",,,,,,,,,,Internal,Ni50.3TiHf20-ATI-SHT-DSC-016,0.0,0.0,0.0,0.0,0,0.0,0.0,0.0,0.0,0,0.0,0.0,0.0,20.0,0.0,0.0,0.0,0.0,0.0,0.0,50.3,0,0.0,0.0,0.0,0.0,0,0,0.0,0,0.0,0.0,0,29.7,0,0.0,0.0,0.0,0.0,20.0,0.0,20,0,0.0,20,0.0,20.0,0.0,0,900.0,1.0,0,0.0,0,,,10.0,3,30,0.0,0.0,1,,,,25,500 g,,,,,,,,,,,,,,,,,,,,,,,,,,,,,,,50.53,69.02,77.83,97.72,111.72,118.14,40.31,67.61,,,,,,,,,,,,,,,,,,,,,,,,,,,,,,,,,,,,,,,,,,,,,,
1201,"Young, Karaman",,,,,,,,,,Internal,Ni50.3TiHf20-ATI-SHT-DSC-007,0.0,0.0,0.0,0.0,0,0.0,0.0,0.0,0.0,0,0.0,0.0,0.0,20.0,0.0,0.0,0.0,0.0,0.0,0.0,50.3,0,0.0,0.0,0.0,0.0,0,0,0.0,0,0.0,0.0,0,29.7,0,0.0,0.0,0.0,0.0,20.0,0.0,20,0,0.0,20,0.0,20.0,0.0,0,900.0,1.0,0,0.0,0,,,10.0,3,30,0.0,0.0,1,,,,25,500 g,,,,,,,,,,,,,,,,,,,,,,,,,,,,,,,49.22,67.88,78.29,95.42,107.49,114.83,36.54,65.61,,,,,,,,,,,,,,,,,,,,,,,,,,,,,,,,,,,,,,,,,,,,,,
1202,"Young, Karaman",,,,,,,,,,Internal,Ni50.3TiHf20-ATI-SHT-DSC-010,0.0,0.0,0.0,0.0,0,0.0,0.0,0.0,0.0,0,0.0,0.0,0.0,20.0,0.0,0.0,0.0,0.0,0.0,0.0,50.3,0,0.0,0.0,0.0,0.0,0,0,0.0,0,0.0,0.0,0,29.7,0,0.0,0.0,0.0,0.0,20.0,0.0,20,0,0.0,20,0.0,20.0,0.0,0,900.0,1.0,0,0.0,0,,,10.0,3,30,0.0,0.0,1,,,,25,500 g,,,,,,,,,,,,,,,,,,,,,,,,,,,,,,,50.42,69.49,79.53,98.67,113.27,120.54,41.01,70.12,,,,,,,,,,,,,,,,,,,,,,,,,,,,,,,,,,,,,,,,,,,,,,
1203,"Young, Karaman",,,,,,,,,,Internal,Ni50.3TiHf20-ATI-SHT-DSC-011,0.0,0.0,0.0,0.0,0,0.0,0.0,0.0,0.0,0,0.0,0.0,0.0,20.0,0.0,0.0,0.0,0.0,0.0,0.0,50.3,0,0.0,0.0,0.0,0.0,0,0,0.0,0,0.0,0.0,0,29.7,0,0.0,0.0,0.0,0.0,20.0,0.0,20,0,0.0,20,0.0,20.0,0.0,0,900.0,1.0,0,0.0,0,,,10.0,3,30,0.0,0.0,1,,,,25,500 g,,,,,,,,,,,,,,,,,,,,,,,,,,,,,,,51.91,71.29,83.23,100.28,115.01,121.89,38.66,69.98,,,,,,,,,,,,,,,,,,,,,,,,,,,,,,,,,,,,,,,,,,,,,,
1204,"Young, Karaman",,,,,,,,,,Internal,Ni50.3TiHf20-ATI-SHT-DSC-012,0.0,0.0,0.0,0.0,0,0.0,0.0,0.0,0.0,0,0.0,0.0,0.0,20.0,0.0,0.0,0.0,0.0,0.0,0.0,50.3,0,0.0,0.0,0.0,0.0,0,0,0.0,0,0.0,0.0,0,29.7,0,0.0,0.0,0.0,0.0,20.0,0.0,20,0,0.0,20,0.0,20.0,0.0,0,900.0,1.0,0,0.0,0,,,10.0,3,30,0.0,0.0,1,,,,25,500 g,,,,,,,,,,,,,,,,,,,,,,,,,,,,,,,48.88,69.18,81.79,99.24,113.97,121.45,39.66,72.57,,,,,,,,,,,,,,,,,,,,,,,,,,,,,,,,,,,,,,,,,,,,,,
1205,"Young, Karaman",,,,,,,,,,Internal,Ni50.3TiHf20-ATI-SHT-DSC-020,0.0,0.0,0.0,0.0,0,0.0,0.0,0.0,0.0,0,0.0,0.0,0.0,20.0,0.0,0.0,0.0,0.0,0.0,0.0,50.3,0,0.0,0.0,0.0,0.0,0,0,0.0,0,0.0,0.0,0,29.7,0,0.0,0.0,0.0,0.0,20.0,0.0,20,0,0.0,20,0.0,20.0,0.0,0,900.0,1.0,0,0.0,0,,,10.0,3,30,0.0,0.0,1,,,,25,500 g,,,,,,,,,,,,,,,,,,,,,,,,,,,,,,,48.97,69.48,78.04,100.37,115.77,123.52,45.48,74.55,,,,,,,,,,,,,,,,,,,,,,,,,,,,,,,,,,,,,,,,,,,,,,
1206,"Young, Karaman",,,,,,,,,,Internal,Ni50.3TiHf20-ATI-SHT-DSC-013,0.0,0.0,0.0,0.0,0,0.0,0.0,0.0,0.0,0,0.0,0.0,0.0,20.0,0.0,0.0,0.0,0.0,0.0,0.0,50.3,0,0.0,0.0,0.0,0.0,0,0,0.0,0,0.0,0.0,0,29.7,0,0.0,0.0,0.0,0.0,20.0,0.0,20,0,0.0,20,0.0,20.0,0.0,0,900.0,1.0,0,0.0,0,,,10.0,3,30,0.0,0.0,1,,,,25,500 g,,,,,,,,,,,,,,,,,,,,,,,,,,,,,,,48.9,69.43,77.19,98.14,113.24,120.69,43.5,71.79,,,,,,,,,,,,,,,,,,,,,,,,,,,,,,,,,,,,,,,,,,,,,,
1207,"Young, Karaman",,,,,,,,,,Internal,Ni50.3TiHf20-ATI-020,0.0,0.0,0.0,0.0,0,0.0,0.0,0.0,0.0,0,0.0,0.0,0.0,20.0,0.0,0.0,0.0,0.0,0.0,0.0,50.3,0,0.0,0.0,0.0,0.0,0,0,0.0,0,0.0,0.0,0,29.7,0,0.0,0.0,0.0,0.0,20.0,0.0,20,0,0.0,20,0.0,900.0,1.0,0,525.0,10.0,0,0.0,0,,,10.0,3,30,0.0,0.0,1,,,,25,500 g,,,,,,,,,,,,,,,,,,,,,,,,,,,,,,,122.42,128.79,133.14,152.51,157.09,161.85,28.71,39.43,,,,,,,,,,,,,,,,,,,,,,,,,,,,,,,,,,,,,,,,,,,,,,510.0166667
1208,"Young, Karaman",,,,,,,,,,Internal,Ni50.3TiHf20-ATI-019,0.0,0.0,0.0,0.0,0,0.0,0.0,0.0,0.0,0,0.0,0.0,0.0,20.0,0.0,0.0,0.0,0.0,0.0,0.0,50.3,0,0.0,0.0,0.0,0.0,0,0,0.0,0,0.0,0.0,0,29.7,0,0.0,0.0,0.0,0.0,20.0,0.0,20,0,0.0,20,0.0,900.0,1.0,0,525.0,3.0,0,0.0,0,,,10.0,3,30,0.0,0.0,1,,,,25,500 g,,,,,,,,,,,,,,,,,,,,,,,,,,,,,,,107.49,114.12,120.16,136.91,142,145.32,25.16,37.83,,,,,,,,,,,,,,,,,,,,,,,,,,,,,,,,,,,,,,,,,,,,,,491.65
1209,"Young, Karaman",,,,,,,,,,Internal,Ni50.3TiHf20-ATI-028,0.0,0.0,0.0,0.0,0,0.0,0.0,0.0,0.0,0,0.0,0.0,0.0,20.0,0.0,0.0,0.0,0.0,0.0,0.0,50.3,0,0.0,0.0,0.0,0.0,0,0,0.0,0,0.0,0.0,0,29.7,0,0.0,0.0,0.0,0.0,20.0,0.0,20,0,0.0,20,0.0,900.0,1.0,0,575.0,10.0,0,0.0,0,,,10.0,3,30,0.0,0.0,1,,,,25,500 g,,,,,,,,,,,,,,,,,,,,,,,,,,,,,,,143.7,150.38,153.36,181.07,185.55,188.23,34.87,44.53,,,,,,,,,,,,,,,,,,,,,,,,,,,,,,,,,,,,,,,,,,,,,,
1210,"Young, Karaman",,,,,,,,,,Internal,Ni50.3TiHf20-ATI-016,0.0,0.0,0.0,0.0,0,0.0,0.0,0.0,0.0,0,0.0,0.0,0.0,20.0,0.0,0.0,0.0,0.0,0.0,0.0,50.3,0,0.0,0.0,0.0,0.0,0,0,0.0,0,0.0,0.0,0,29.7,0,0.0,0.0,0.0,0.0,20.0,0.0,20,0,0.0,20,0.0,900.0,1.0,0,500.0,24.0,0,0.0,0,,,10.0,3,30,0.0,0.0,1,,,,25,500 g,,,,,,,,,,,,,,,,,,,,,,,,,,,,,,,114.02,121.69,125.88,144.72,149.38,152.91,27.03,38.89,,,,,,,,,,,,,,,,,,,,,,,,,,,,,,,,,,,,,,,,,,,,,,482.03
1211,"Young, Karaman",,,,,,,,,,Internal,Ni50.3TiHf20-ATI-017,0.0,0.0,0.0,0.0,0,0.0,0.0,0.0,0.0,0,0.0,0.0,0.0,20.0,0.0,0.0,0.0,0.0,0.0,0.0,50.3,0,0.0,0.0,0.0,0.0,0,0,0.0,0,0.0,0.0,0,29.7,0,0.0,0.0,0.0,0.0,20.0,0.0,20,0,0.0,20,0.0,900.0,1.0,0,525.0,24.0,0,0.0,0,,,10.0,3,30,0.0,0.0,1,,,,25,500 g,,,,,,,,,,,,,,,,,,,,,,,,,,,,,,,130.92,138.82,145.19,164.02,169.21,175.99,30.8,45.07,,,,,,,,,,,,,,,,,,,,,,,,,,,,,,,,,,,,,,,,,,,,,,492.45
1212,"Young, Karaman",,,,,,,,,,Internal,Ni50.3TiHf20-ATI-011,0.0,0.0,0.0,0.0,0,0.0,0.0,0.0,0.0,0,0.0,0.0,0.0,20.0,0.0,0.0,0.0,0.0,0.0,0.0,50.3,0,0.0,0.0,0.0,0.0,0,0,0.0,0,0.0,0.0,0,29.7,0,0.0,0.0,0.0,0.0,20.0,0.0,20,0,0.0,20,0.0,900.0,1.0,0,575.0,3.0,0,0.0,0,,,10.0,3,30,0.0,0.0,1,,,,25,500 g,,,,,,,,,,,,,,,,,,,,,,,,,,,,,,,124.94,133.01,137.8,156.2,160.95,163.78,25.98,38.84,,,,,,,,,,,,,,,,,,,,,,,,,,,,,,,,,,,,,,,,,,,,,,540.33
1213,"Young, Karaman",,,,,,,,,,Internal,Ni50.3TiHf20-ATI-012,0.0,0.0,0.0,0.0,0,0.0,0.0,0.0,0.0,0,0.0,0.0,0.0,20.0,0.0,0.0,0.0,0.0,0.0,0.0,50.3,0,0.0,0.0,0.0,0.0,0,0,0.0,0,0.0,0.0,0,29.7,0,0.0,0.0,0.0,0.0,20.0,0.0,20,0,0.0,20,0.0,900.0,1.0,0,575.0,1.0,0,0.0,0,,,10.0,3,30,0.0,0.0,1,,,,25,500 g,,,,,,,,,,,,,,,,,,,,,,,,,,,,,,,108.87,116.99,121.27,138.87,144.45,147.26,25.99,38.39,,,,,,,,,,,,,,,,,,,,,,,,,,,,,,,,,,,,,,,,,,,,,,504.8166667
1214,"Young, Karaman",,,,,,,,,,Internal,Ni50.3TiHf20-ATI-025,0.0,0.0,0.0,0.0,0,0.0,0.0,0.0,0.0,0,0.0,0.0,0.0,20.0,0.0,0.0,0.0,0.0,0.0,0.0,50.3,0,0.0,0.0,0.0,0.0,0,0,0.0,0,0.0,0.0,0,29.7,0,0.0,0.0,0.0,0.0,20.0,0.0,20,0,0.0,20,0.0,900.0,1.0,0,525.0,6.0,0,0.0,0,,,10.0,3,30,0.0,0.0,1,,,,25,500 g,,,,,,,,,,,,,,,,,,,,,,,,,,,,,,,115.75,124.28,127.82,144.84,149.93,154.94,27.12,39.19,,,,,,,,,,,,,,,,,,,,,,,,,,,,,,,,,,,,,,,,,,,,,,515.15
1215,"Young, Karaman",,,,,,,,,,Internal,Ni50.3TiHf20-ATI-010,0.0,0.0,0.0,0.0,0,0.0,0.0,0.0,0.0,0,0.0,0.0,0.0,20.0,0.0,0.0,0.0,0.0,0.0,0.0,50.3,0,0.0,0.0,0.0,0.0,0,0,0.0,0,0.0,0.0,0,29.7,0,0.0,0.0,0.0,0.0,20.0,0.0,20,0,0.0,20,0.0,900.0,1.0,0,575.0,6.0,0,0.0,0,,,10.0,3,30,0.0,0.0,1,,,,25,500 g,,,,,,,,,,,,,,,,,,,,,,,,,,,,,,,127.24,135.94,140.54,157.19,162.82,167.82,27.28,40.58,,,,,,,,,,,,,,,,,,,,,,,,,,,,,,,,,,,,,,,,,,,,,,555.67
1216,"Young, Karaman",,,,,,,,,,Internal,Ni50.3TiHf20-ATI-009,0.0,0.0,0.0,0.0,0,0.0,0.0,0.0,0.0,0,0.0,0.0,0.0,20.0,0.0,0.0,0.0,0.0,0.0,0.0,50.3,0,0.0,0.0,0.0,0.0,0,0,0.0,0,0.0,0.0,0,29.7,0,0.0,0.0,0.0,0.0,20.0,0.0,20,0,0.0,20,0.0,900.0,1.0,0,550.0,1.0,0,0.0,0,,,10.0,3,30,0.0,0.0,1,,,,25,500 g,,,,,,,,,,,,,,,,,,,,,,,,,,,,,,,95.14,103.91,108.47,125.33,131.96,134.71,26.24,39.57,,,,,,,,,,,,,,,,,,,,,,,,,,,,,,,,,,,,,,,,,,,,,,539.54
