Repository: sinazadeh/CatBoost-SMAs

# CatBoost SMAs
This repository contains a sample implementation of using CatBoost for building a surrogate model for transformation temperatures of Shape Memory Alloys (SMAs). The sample code (found in [main.py](main.py)) showcases how CatBoost can be used to model this data and make predictions with a high degree of accuracy. The accompanying [raw_data.csv](raw_data.csv) file contains 4899 data points that can be used to train and validate the model. This data can also serve as a reference for researchers looking to explore the use of CatBoost in this particular field.

File: raw_data.csv (part 15 of 67)
termediate_a_(A),Micro_Intermediate_b,Micro_Intermediate_c,Micro_Intermediate_Space_Group,Micro_Martensite_Test_Temperature_Above_Af(Temp-Af),Micro_Martensite_Structure,Micro_Martensite_a_(A),Micro_Martensite_b,Micro_Martensite_c,Micro_Martensite_Beta,Micro_Martensite_Space_Group,Micro_Martensite_Sub-structure,Micro_Precipitate_Test_Temperature,Micro_Precipitate_Structure,Micro_Precipitate_Volume_Fraction,NeedsAttention,SME_Transforms,SME_Mf,SME_Mp,SME_Ms,SME_As,SME_Ap,SME_Af,SME_Thermal_Hysteresis,SME_Transformation_Range,SME_RfM,SME_RfA,SME_dH(MA)(J/g),SME_dH(AM)(J/g),SME_dH(AR)(J/G),SME_dS(MA)(J/kgK),SME_dS(AM)(J/kgK),SME_dS(AR)(J/kgK),SME_epsilonAct(%),SME_epsilonIrr(%),SME_Failure(FatigueTest),SME_Bend_Recovery(%),SE_R.Strain(%),SE_Strain_Max(%),SE_Stress_Max(MPa),SE_Mf_Stress,SE_Ms_Stress,SE_As_Stress,SE_Af_Stress,SE_M_Yield,SE_A_Yield,MSME_Magnetization (emu/g),MSME_Magnetization Change (AM)(emu/g),MSME_Magnetization Change (MA)(emu/g),MSME_Mf Temp (Â°C),MSME_Mf Mag (emu/g),MSME_Mp Temp (Â°C),MSME_Mp Mag (emu/g),MSME_Ms_Temp(C),MSME_Ms_Mag(emu/g),MSME_Direct average rate (emu/gÂ°C),MSME_Direct_integrated_magnetization_change(emu/g),MSME_As_Temp(C),MSME_As_Mag(emu/g),MSME_Ap_Temp (C),MSME_Ap_Mag(emu/g),MSME_Af_Temp (C),MSME_Af_Mag(emu/g),MSME_Reverse_average_rate(emu/gC),MSME_Reverse_integrated_magnetization_change(emu/g),MSME_Direct_MT_range(C),MSME_Reverse_MT_range(C),MSME_Hysteresis(C),MSME_Estimated_entropy_difference_(J/kg*K),"MSME_Tc(DSC)-Ms(SQUID,0.05T)",Hard_VHN
1217,"Young, Karaman",,,,,,,,,,Internal,Ni50.3TiHf20-ATI-027,0.0,0.0,0.0,0.0,0,0.0,0.0,0.0,0.0,0,0.0,0.0,0.0,20.0,0.0,0.0,0.0,0.0,0.0,0.0,50.3,0,0.0,0.0,0.0,0.0,0,0,0.0,0,0.0,0.0,0,29.7,0,0.0,0.0,0.0,0.0,20.0,0.0,20,0,0.0,20,0.0,900.0,1.0,0,550.0,6.0,0,0.0,0,,,10.0,3,30,0.0,0.0,1,,,,25,500 g,,,,,,,,,,,,,,,,,,,,,,,,,,,,,,,126.26,135.03,140.47,159.33,163.46,168.41,27.94,42.15,,,,,,,,,,,,,,,,,,,,,,,,,,,,,,,,,,,,,,,,,,,,,,489.4272727
1218,"Young, Karaman",,,,,,,,,,Internal,Ni50.3TiHf20-ATI-014,0.0,0.0,0.0,0.0,0,0.0,0.0,0.0,0.0,0,0.0,0.0,0.0,20.0,0.0,0.0,0.0,0.0,0.0,0.0,50.3,0,0.0,0.0,0.0,0.0,0,0,0.0,0,0.0,0.0,0,29.7,0,0.0,0.0,0.0,0.0,20.0,0.0,20,0,0.0,20,0.0,900.0,1.0,0,550.0,24.0,0,0.0,0,,,10.0,3,30,0.0,0.0,1,,,,25,500 g,,,,,,,,,,,,,,,,,,,,,,,,,,,,,,,138.74,147.68,152.1,178.89,184.76,189.09,36.99,50.35,,,,,,,,,,,,,,,,,,,,,,,,,,,,,,,,,,,,,,,,,,,,,,517.8916667
1219,"Young, Karaman",,,,,,,,,,Internal,Ni50.3TiHf20-ATI-003,0.0,0.0,0.0,0.0,0,0.0,0.0,0.0,0.0,0,0.0,0.0,0.0,20.0,0.0,0.0,0.0,0.0,0.0,0.0,50.3,0,0.0,0.0,0.0,0.0,0,0,0.0,0,0.0,0.0,0,29.7,0,0.0,0.0,0.0,0.0,20.0,0.0,20,0,0.0,20,0.0,900.0,1.0,0,525.0,6.0,0,0.0,0,,,10.0,3,30,0.0,0.0,1,,,,25,500 g,,,,,,,,,,,,,,,,,,,,,,,,,,,,,,,106.41,116.1,122.46,135.76,142.05,152.33,29.87,45.92,,,,,,,,,,,,,,,,,,,,,,,,,,,,,,,,,,,,,,,,,,,,,,587.9
1220,"Young, Karaman",,,,,,,,,,Internal,Ni50.3TiHf20-ATI-008,0.0,0.0,0.0,0.0,0,0.0,0.0,0.0,0.0,0,0.0,0.0,0.0,20.0,0.0,0.0,0.0,0.0,0.0,0.0,50.3,0,0.0,0.0,0.0,0.0,0,0,0.0,0,0.0,0.0,0,29.7,0,0.0,0.0,0.0,0.0,20.0,0.0,20,0,0.0,20,0.0,900.0,1.0,0,550.0,6.0,0,0.0,0,,,10.0,3,30,0.0,0.0,1,,,,25,500 g,,,,,,,,,,,,,,,,,,,,,,,,,,,,,,,130.47,140.35,158.13,163.12,170.8,187.79,29.66,57.32,,,,,,,,,,,,,,,,,,,,,,,,,,,,,,,,,,,,,,,,,,,,,,545.26
1221,"Young, Karaman",,,,,,,,,,Internal,Ni50.3TiHf20-ATI-007,0.0,0.0,0.0,0.0,0,0.0,0.0,0.0,0.0,0,0.0,0.0,0.0,20.0,0.0,0.0,0.0,0.0,0.0,0.0,50.3,0,0.0,0.0,0.0,0.0,0,0,0.0,0,0.0,0.0,0,29.7,0,0.0,0.0,0.0,0.0,20.0,0.0,20,0,0.0,20,0.0,900.0,1.0,0,20.0,0.0,0,0.0,0,,,10.0,3,30,0.0,0.0,1,,,,25,500 g,,,,,,,,,,,,,,,,,,,,,,,,,,,,,,,54.63,64.58,68.93,93.42,101.08,104.85,35.92,50.22,,,,,,,,,,,,,,,,,,,,,,,,,,,,,,,,,,,,,,,,,,,,,,359.26
1222,"Young, Karaman",,,,,,,,,,Internal,Ni50.3TiHf20-ATI-013,0.0,0.0,0.0,0.0,0,0.0,0.0,0.0,0.0,0,0.0,0.0,0.0,20.0,0.0,0.0,0.0,0.0,0.0,0.0,50.3,0,0.0,0.0,0.0,0.0,0,0,0.0,0,0.0,0.0,0,29.7,0,0.0,0.0,0.0,0.0,20.0,0.0,20,0,0.0,20,0.0,900.0,1.0,0,550.0,3.0,0,0.0,0,,,10.0,3,30,0.0,0.0,1,,,,25,500 g,,,,,,,,,,,,,,,,,,,,,,,,,,,,,,,113.19,123.14,128.88,142.27,151,155.19,26.31,42,,,,,,,,,,,,,,,,,,,,,,,,,,,,,,,,,,,,,,,,,,,,,,545.19
1223,"Young, Karaman",,,,,,,,,,Internal,Ni50.3TiHf20-ATI-002,0.0,0.0,0.0,0.0,0,0.0,0.0,0.0,0.0,0,0.0,0.0,0.0,20.0,0.0,0.0,0.0,0.0,0.0,0.0,50.3,0,0.0,0.0,0.0,0.0,0,0,0.0,0,0.0,0.0,0,29.7,0,0.0,0.0,0.0,0.0,20.0,0.0,20,0,0.0,20,0.0,900.0,1.0,0,500.0,6.0,0,0.0,0,,,10.0,3,30,0.0,0.0,1,,,,25,500 g,,,,,,,,,,,,,,,,,,,,,,,,,,,,,,,94.84,104.9,119.81,121.87,131.08,145.24,25.43,50.4,,,,,,,,,,,,,,,,,,,,,,,,,,,,,,,,,,,,,,,,,,,,,,529.31
1224,"Young, Karaman",,,,,,,,,,Internal,Ni50.3TiHf20-ATI-001,0.0,0.0,0.0,0.0,0,0.0,0.0,0.0,0.0,0,0.0,0.0,0.0,20.0,0.0,0.0,0.0,0.0,0.0,0.0,50.3,0,0.0,0.0,0.0,0.0,0,0,0.0,0,0.0,0.0,0,29.7,0,0.0,0.0,0.0,0.0,20.0,0.0,20,0,0.0,20,0.0,900.0,1.0,0,500.0,3.0,0,0.0,0,,,10.0,3,30,0.0,0.0,1,,,,25,500 g,,,,,,,,,,,,,,,,,,,,,,,,,,,,,,,78.96,89.11,94.03,109.86,117.57,122.99,28.96,44.03,,,,,,,,,,,,,,,,,,,,,,,,,,,,,,,,,,,,,,,,,,,,,,538.8111111
1225,"Young, Karaman",,,,,,,,,,Internal,Ni50.3TiHf20-ATI-005,0.0,0.0,0.0,0.0,0,0.0,0.0,0.0,0.0,0,0.0,0.0,0.0,20.0,0.0,0.0,0.0,0.0,0.0,0.0,50.3,0,0.0,0.0,0.0,0.0,0,0,0.0,0,0.0,0.0,0,29.7,0,0.0,0.0,0.0,0.0,20.0,0.0,20,0,0.0,20,0.0,900.0,1.0,0,525.0,1.0,0,0.0,0,,,10.0,3,30,0.0,0.0,1,,,,25,500 g,,,,,,,,,,,,,,,,,,,,,,,,,,,,,,,67.73,77.97,83.36,101.92,109.54,114.55,31.19,46.82,,,,,,,,,,,,,,,,,,,,,,,,,,,,,,,,,,,,,,,,,,,,,,527.26
1226,"Young, Karaman",,,,,,,,,,Internal,Ni50.3TiHf20-ATI-004,0.0,0.0,0.0,0.0,0,0.0,0.0,0.0,0.0,0,0.0,0.0,0.0,20.0,0.0,0.0,0.0,0.0,0.0,0.0,50.3,0,0.0,0.0,0.0,0.0,0,0,0.0,0,0.0,0.0,0,29.7,0,0.0,0.0,0.0,0.0,20.0,0.0,20,0,0.0,20,0.0,900.0,1.0,0,500.0,1.0,0,0.0,0,,,10.0,3,30,0.0,0.0,1,,,,25,500 g,,,,,,,,,,,,,,,,,,,,,,,,,,,,,,,59.15,69.65,75.58,92.51,100.8,106.38,30.8,47.23,,,,,,,,,,,,,,,,,,,,,,,,,,,,,,,,,,,,,,,,,,,,,,602.02
1227,"Young, Karaman",,,,,,,,,,Internal,Ni50.3TiHf20-ATI-006,0.0,0.0,0.0,0.0,0,0.0,0.0,0.0,0.0,0,0.0,0.0,0.0,20.0,0.0,0.0,0.0,0.0,0.0,0.0,50.3,0,0.0,0.0,0.0,0.0,0,0,0.0,0,0.0,0.0,0,29.7,0,0.0,0.0,0.0,0.0,20.0,0.0,20,0,0.0,20,0.0,900.0,1.0,0,525.0,3.0,0,0.0,0,,,10.0,3,30,0.0,0.0,1,,,,25,500 g,,,,,,,,,,,,,,,,,,,,,,,,,,,,,,,97.89,109.35,116.73,132.15,140.21,147.44,30.71,49.55,,,,,,,,,,,,,,,,,,,,,,,,,,,,,,,,,,,,,,,,,,,,,,
1228,"Young, Karaman",,,,,,,,,,Internal,Ni50.3TiHf20-ATI-024,0.0,0.0,0.0,0.0,0,0.0,0.0,0.0,0.0,0,0.0,0.0,0.0,20.0,0.0,0.0,0.0,0.0,0.0,0.0,50.3,0,0.0,0.0,0.0,0.0,0,0,0.0,0,0.0,0.0,0,29.7,0,0.0,0.0,0.0,0.0,20.0,0.0,20,0,0.0,20,0.0,900.0,1.0,0,500.0,0.5,0,0.0,0,,,10.0,3,30,0.0,0.0,1,,,,25,500 g,,,,,,,,,,,,,,,,,,,,,,,,,,,,,,,51.4,64.11,67.58,92.57,92.57,96.06,28.48,44.66,,,,,,,,,,,,,,,,,,,,,,,,,,,,,,,,,,,,,,,,,,,,,,414.98
1229,"Young, Karaman",,,,,,,,,,Internal,Ni50.3TiHf20-ATI-015,0.0,0.0,0.0,0.0,0,0.0,0.0,0.0,0.0,0,0.0,0.0,0.0,20.0,0.0,0.0,0.0,0.0,0.0,0.0,50.3,0,0.0,0.0,0.0,0.0,0,0,0.0,0,0.0,0.0,0,29.7,0,0.0,0.0,0.0,0.0,20.0,0.0,20,0,0.0,20,0.0,900.0,1.0,0,575.0,24.0,0,0.0,0,,,10.0,3,30,0.0,0.0,1,,,,25,500 g,,,,,,,,,,,,,,,,,,,,,,,,,,,,,,,142.45,159.27,171.8,185.49,204.81,214.02,42.22,71.57,,,,,,,,,,,,,,,,,,,,,,,,,,,,,,,,,,,,,,,,,,,,,,500.76
1230,"N. Okada, Y. Fujii, Y. Ishikawa, M. Onoda, H. Y. Kim and S. Miyazaki",Effect of Zr Content on Shape Memory Characteristics and Workability of Ti-Ni-Zr Alloy,,Journal of the Japan Institute of Metals,72,152-157,2008,,,,External,,0.0,0.0,0.0,0.0,0,0.0,0.0,0.0,0.0,0,0.0,0.0,0.0,0.0,0.0,0.0,0.0,0.0,0.0,0.0,49.5,0,0.0,0.0,0.0,0.0,0,0,0.0,0,0.0,0.0,0,45.5,0,0.0,0.0,0.0,5.0,20.0,0.0,20,0,0.0,20,0.0,20.0,0.0,0,950.0,2.0,0,600.0,0,,,10.0,3,30,0.0,0.0,1,,,,,,,,,,,,,,,,,,,,,,,,,,,,,,,,,,,,,,,,,,,,,,,,,,,,,8.060251754,,,,,,,,,,,,,,,,,,,,,,,,,,,,,,,,,,,,
1231,"I. M. Khan, H. Y. Kim, T.-h. Nam and S. Miyazaki",Effect of Cu addition on the high temperature shape memory properties of Ti50Ni25Pd25 alloy,https://doi.org/10.1016/j.jallcom.2011.12.116,Journal of Alloys and Compounds,577,S383-S387,2013,,,,External,,0.0,0.0,0.0,0.0,0,0.0,0.0,0.0,5.0,0,0.0,0.0,0.0,0.0,0.0,0.0,0.0,0.0,0.0,0.0,20.0,0,25.0,0.0,0.0,0.0,0,0,0.0,0,0.0,0.0,0,50.0,0,0.0,0.0,0.0,0.0,950.0,2.0,20,0,0.0,20,0.0,700.0,1.0,0,900.0,1.0,0,700.0,0,100,300,10.0,3,30,0.0,0.0,1,,,,,,,,,,,,,,,,,,,,,,,,,,,,,,,,,,,,203,,261,250,,322,61,119,,,,,,,,,9.609894167,7.4,,,,,,,,,,,,,,,,,,,,,,,,,,,,,,,,,,,,
1232,"M.I. Khan, H.Y. Kim, T. Nam, S. Miyazaki",Effect of Cu addition on the high temperature shape memory properties of Ti50Ni25Pd25 alloy,https://doi.org/10.1016/j.jallcom.2011.12.116,Journal of Alloys and Compounds,577,383-387,2013,,,,External,,0.0,0.0,0.0,0.0,0,0.0,0.0,0.0,5.0,0,0.0,0.0,0.0,0.0,0.0,0.0,0.0,0.0,0.0,0.0,20.0,0,25.0,0.0,0.0,0.0,0,0,0.0,0,0.0,0.0,0,50.0,0,0.0,0.0,0.0,0.0,950.0,2.0,20,0,0.0,20,0.0,700.0,1.0,0,900.0,1.0,0,700.0,0,100,300,10.0,3,30,0.0,0.0,1,,,,,,,,,,,,,,,,,,,,,,,,,,,,,,,,,,,,203,,261,250,,322,61,119,,,,,,,,,9.609894167,7.4,,,,,,,,,,,,,,,,,,,,,,,,,,,,,,,,,,,,
1233,"M.I. Khan, H.Y. Kim, T. Nam, S. Miyazaki",Effect of Cu addition on the high temperature shape memory properties of Ti50Ni25Pd25 alloy,https://doi.org/10.1016/j.jallcom.2011.12.116,Journal of Alloys and Compounds,577,383-387,2013,,,,External,,0.0,0.0,0.0,0.0,0,0.0,0.0,0.0,0.0,0,0.0,0.0,0.0,0.0,0.0,0.0,0.0,0.0,0.0,0.0,25.0,0,25.0,0.0,0.0,0.0,0,0,0.0,0,0.0,0.0,0,50.0,0,0.0,0.0,0.0,0.0,950.0,2.0,20,0,0.0,20,0.0,700.0,1.0,0,900.0,1.0,0,500.0,0,100,300,10.0,1,30,0.0,0.0,1,,,,,,,,,,,,,,,,,,,,,,,,,,,,,,,,,,,,205,,239,235,,305,66,100,,,,,,,,,10.78947368,7.4,,,,,,,,,,,,,,,,,,,,,,,,,,,,,,,,,,,,
1234,"M.I. Khan, H.Y. Kim, T. Nam, S. Miyazaki",Effect of Cu addition on the high temperature shape memory properties of Ti50Ni25Pd25 alloy,https://doi.org/10.1016/j.jallcom.2011.12.116,Journal of Alloys and Compounds,577,383-387,2013,,,,External,,0.0,0.0,0.0,0.0,0,0.0,0.0,0.0,0.0,0,0.0,0.0,0.0,0.0,0.0,0.0,0.0,0.0,0.0,0.0,25.0,0,25.0,0.0,0.0,0.0,0,0,0.0,0,0.0,0.0,0,50.0,0,0.0,0.0,0.0,0.0,950.0,2.0,20,0,0.0,20,0.0,700.0,1.0,0,900.0,1.0,0,650.0,0,100,300,10.0,3,30,0.0,0.0,1,,,,,,,,,,,,,,,,,,,,,,,,,,,,,,,,,,,,198,,245,244,,304,59,106,,,,,,,,,7.172354635,5.9,,,,,,,,,,,,,,,,,,,,,,,,,,,,,,,,,,,,
1235,"Y. Chemisky, G. Chatzigeorgiou, P.K. Kumar, D.C. Lagoudas",A constitutive model for cyclic actuation of high-temperature shape memory alloys,https://doi.org/10.1016/j.mechmat.2013.07.020,Mechanics of Materials,68,120-136,2014,,,,External,,0.0,0.0,0.0,0.0,0,0.0,0.0,0.0,0.0,0,0.0,0.0,0.0,0.0,0.0,0.0,0.0,0.0,0.0,0.0,19.5,0,30.0,0.0,0.0,0.0,0,0,0.0,0,0.0,0.0,0,50.5,0,0.0,0.0,0.0,0.0,20.0,0.0,900,0,0.0,20,0.0,20.0,0.0,0,20.0,0.0,0,-500.0,0,100,500,20.0,2,30,0.0,0.0,1,,,,,,,,,,,,,,,,,,,,,,,,,,,,,,,,,,,,257.1956144,,293.6851824,276.1723254,,442.0639305,148.3787481,184.8683161,,,,,,,,,6.479297291,5.853636832,,,,,,,,,,,,,,,,,,,,,,,,,,,,,,,,,,,,
1236,"N. Okada, Y. Fujii, Y. Ishikawa, M. Onoda, H. Y. Kim and S. Miyazaki",Effect of Zr Content on Shape Memory Characteristics and Workability of Ti-Ni-Zr Alloy,,Journal of the Japan Institute of Metals,72,152-157,2008,,,,External,,0.0,0.0,0.0,0.0,0,0.0,0.0,0.0,0.0,0,0.0,0.0,0.0,0.0,0.0,0.0,0.0,0.0,0.0,0.0,49.5,0,0.0,0.0,0.0,0.0,0,0,0.0,0,0.0,0.0,0,45.5,0,0.0,0.0,0.0,5.0,20.0,0.0,20,0,0.0,20,0.0,20.0,0.0,0,950.0,2.0,0,550.0,0,,,10.0,3,30,0.0,0.0,1,,,,,,,,,,,,,,,,,,,,,,,,,,,,,,,,,,,,,,,,,,,,,,,,,,,,,5.522709427,,,,,,,,,,,,,,,,,,,,,,,,,,,,,,,,,,,,
1237,"I. M. Khan, H. Y. Kim, T.-h. Nam and S. Miyazaki",Effect of Cu addition on the high temperature shape memory properties of Ti50Ni25Pd25 alloy,https://doi.org/10.1016/j.jallcom.2011.12.116,Journal of Alloys and Compounds,577,S383-S387,2013,,,,External,,0.0,0.0,0.0,0.0,0,0.0,0.0,0.0,10.0,0,0.0,0.0,0.0,0.0,0.0,0.0,0.0,0.0,0.0,0.0,15.0,0,25.0,0.0,0.0,0.0,0,0,0.0,0,0.0,0.0,0,50.0,0,0.0,0.0,0.0,0.0,950.0,2.0,20,0,0.0,20,0.0,700.0,1.0,0,900.0,1.0,0,500.0,0,100,300,10.0,1,30,0.0,0.0,1,,,,,,,,,,,,,,,,,,,,,,,,,,,,,,,,,,,,214,,245,245,,302,57,88,,,,,,,,,8.785510296,5.1,,,,,,,,,,,,,,,,,,,,,,,,,,,,,,,,,,,,
1238,"M.I. Khan, H.Y. Kim, T. Nam, S. Miyazaki",Effect of Cu addition on the high temperature shape memory properties of Ti50Ni25Pd25 alloy,https://doi.org/10.1016/j.jallcom.2011.12.116,Journal of Alloys and Compounds,577,383-387,2013,,,,External,,0.0,0.0,0.0,0.0,0,0.0,0.0,0.0,10.0,0,0.0,0.0,0.0,0.0,0.0,0.0,0.0,0.0,0.0,0.0,15.0,0,25.0,0.0,0.0,0.0,0,0,0.0,0,0.0,0.0,0,50.0,0,0.0,0.0,0.0,0.0,950.0,2.0,20,0,0.0,20,0.0,700.0,1.0,0,900.0,1.0,0,500.0,0,100,300,10.0,1,30,0.0,0.0,1,,,,,,,,,,,,,,,,,,,,,,,,,,,,,,,,,,,,214,,245,245,,302,57,88,,,,,,,,,8.785510296,5.1,,,,,,,,,,,,,,,,,,,,,,,,,,,,,,,,,,,,
1239,"M.I. Khan, H.Y. Kim, T. Nam, S. Miyazaki",Effect of Cu addition on the high temperature shape memory properties of Ti50Ni25Pd25 alloy,https://doi.org/10.1016/j.jallcom.2011.12.116,Journal of Alloys and Compounds,577,383-387,2013,,,,External,,0.0,0.0,0.0,0.0,0,0.0,0.0,0.0,0.0,0,0.0,0.0,0.0,0.0,0.0,0.0,0.0,0.0,0.0,0.0,25.0,0,25.0,0.0,0.0,0.0,0,0,0.0,0,0.0,0.0,0,50.0,0,0.0,0.0,0.0,0.0,950.0,2.0,20,0,0.0,20,0.0,700.0,1.0,0,900.0,1.0,0,500.0,0,100,300,10.0,5,30,0.0,0.0,1,,,,,,,,,,,,,,,,,,,,,,,,,,,,,,,,,,,,187,,241,222,,293,52,106,,,,,,,,,8.026315789,4.9,,,,,,,,,,,,,,,,,,,,,,,,,,,,,,,,,,,,
1240,"M.I. Khan, H.Y. Kim, T. Nam, S. Miyazaki",Effect of Cu addition on the high temperature shape memory properties of Ti50Ni25Pd25 alloy,https://doi.org/10.1016/j.jallcom.2011.12.116,Journal of Alloys and Compounds,577,383-387,2013,,,,External,,0.0,0.0,0.0,0.0,0,0.0,0.0,0.0,0.0,0,0.0,0.0,0.0,0.0,0.0,0.0,0.0,0.0,0.0,0.0,25.0,0,25.0,0.0,0.0,0.0,0,0,0.0,0,0.0,0.0,0,50.0,0,0.0,0.0,0.0,0.0,950.0,2.0,20,0,0.0,20,0.0,700.0,1.0,0,900.0,1.0,0,500.0,0,100,300,10.0,4,30,0.0,0.0,1,,,,,,,,,,,,,,,,,,,,,,,,,,,,,,,,,,,,188,,241,226,,297,56,109,,,,,,,,,8.026315789,4.7,,,,,,,,,,,,,,,,,,,,,,,,,,,,,,,,,,,,
1241,"M.I. Khan, H.Y. Kim, T. Nam, S. Miyazaki",Effect of Cu addition on the high temperature shape memory properties of Ti50Ni25Pd25 alloy,https://doi.org/10.1016/j.jallcom.2011.12.116,Journal of Alloys and Compounds,577,383-387,2013,,,,External,,0.0,0.0,0.0,0.0,0,0.0,0.0,0.0,0.0,0,0.0,0.0,0.0,0.0,0.0,0.0,0.0,0.0,0.0,0.0,25.0,0,25.0,0.0,0.0,0.0,0,0,0.0,0,0.0,0.0,0,50.0,0,0.0,0.0,0.0,0.0,950.0,2.0,20,0,0.0,20,0.0,700.0,1.0,0,900.0,1.0,0,500.0,0,100,300,10.0,2,30,0.0,0.0,1,,,,,,,,,,,,,,,,,,,,,,,,,,,,,,,,,,,,198,,242,233,,302,60,104,,,,,,,,,8.421052632,4.7,,,,,,,,,,,,,,,,,,,,,,,,,,,,,,,,,,,,
1242,"I. M. Khan, H. Y. Kim, T.-h. Nam and S. Miyazaki",Effect of Cu addition on the high temperature shape memory properties of Ti50Ni25Pd25 alloy,https://doi.org/10.1016/j.jallcom.2011.12.116,Journal of Alloys and Compounds,577,S383-S387,2013,,,,External,,0.0,0.0,0.0,0.0,0,0.0,0.0,0.0,5.0,0,0.0,0.0,0.0,0.0,0.0,0.0,0.0,0.0,0.0,0.0,20.0,0,25.0,0.0,0.0,0.0,0,0,0.0,0,0.0,0.0,0,50.0,0,0.0,0.0,0.0,0.0,950.0,2.0,20,0,0.0,20,0.0,700.0,1.0,0,900.0,1.0,0,650.0,0,100,300,10.0,3,30,0.0,0.0,1,,,,,,,,,,,,,,,,,,,,,,,,,,,,,,,,,,,,196,,253,247,,310,57,114,,,,,,,,,7.722126508,4.6,,,,,,,,,,,,,,,,,,,,,,,,,,,,,,,,,,,,
1243,"M.I. Khan, H.Y. Kim, T. Nam, S. Miyazaki",Effect of Cu addition on the high temperature shape memory properties of Ti50Ni25Pd25 alloy,https://doi.org/10.1016/j.jallcom.2011.12.116,Journal of Alloys and Compounds,577,383-387,2013,,,,External,,0.0,0.0,0.0,0.0,0,0.0,0.0,0.0,5.0,0,0.0,0.0,0.0,0.0,0.0,0.0,0.0,0.0,0.0,0.0,20.0,0,25.0,0.0,0.0,0.0,0,0,0.0,0,0.0,0.0,0,50.0,0,0.0,0.0,0.0,0.0,950.0,2.0,20,0,0.0,20,0.0,700.0,1.0,0,900.0,1.0,0,650.0,0,100,300,10.0,3,30,0.0,0.0,1,,,,,,,,,,,,,,,,,,,,,,,,,,,,,,,,,,,,196,,253,247,,310,57,114,,,,,,,,,7.722126508,4.6,,,,,,,,,,,,,,,,,,,,,,,,,,,,,,,,,,,,
1244,"M.I. Khan, H.Y. Kim, T. Nam, S. Miyazaki",Effect of Cu addition on the high temperature shape memory properties of Ti50Ni25Pd25 alloy,https://doi.org/10.1016/j.jallcom.2011.12.116,Journal of Alloys and Compounds,577,383-387,2013,,,,External,,0.0,0.0,0.0,0.0,0,0.0,0.0,0.0,0.0,0,0.0,0.0,0.0,0.0,0.0,0.0,0.0,0.0,0.0,0.0,25.0,0,25.0,0.0,0.0,0.0,0,0,0.0,0,0.0,0.0,0,50.0,0,0.0,0.0,0.0,0.0,950.0,2.0,20,0,0.0,20,0.0,700.0,1.0,0,900.0,1.0,0,500.0,0,100,300,10.0,3,30,0.0,0.0,1,,,,,,,,,,,,,,,,,,,,,,,,,,,,,,,,,,,,195,,243,228,,300,57,105,,,,,,,,,8.289473684,4.4,,,,,,,,,,,,,,,,,,,,,,,,,,,,,,,,,,,,
1245,"V.P. Sivokha, A.S. Savvinov, V.P. Voronin, V.N. Kachin",Martensitic Transformations and the Shape Memory Effect in Tio.5Nio.5-xPdx Alloys,,Physics of Metals and Metallography,56,112-116,1983,,,,External,,0.0,0.0,0.0,0.0,0,0.0,0.0,0.0,0.0,0,0.0,0.0,0.0,0.0,0.0,0.0,0.0,0.0,0.0,0.0,42.6,0,7.4,0.0,0.0,0.0,0,0,0.0,0,0.0,0.0,0,50.0,0,0.0,0.0,0.0,0.0,20.0,0.0,20,0,0.0,20,0.0,20.0,0.0,0,20.0,0.0,0,105.2475138,0,25,,10.0,3,30,0.0,0.0,1,,,,,,,,,,,,,,,,,,,,,,,,,,,,,,,,,,,,,,,,,,,,,,,,,,,,15.37881728,3.980492514,,,,,,,,,,,,,,,,,,,,,,,,,,,,,,,,,,,,
1246,"M.I. Khan, H.Y. Kim, T. Nam, S. Miyazaki",Formation of nanoscaled precipitates and their effects on the high-temperature shape-memory characteristics of a Ti50Ni15Pd25Cu10 alloy,,Acta Materialia,60,5900-5913,2012,,,,External,,0.0,0.0,0.0,0.0,0,0.0,0.0,0.0,0.0,0,0.0,0.0,0.0,0.0,0.0,0.0,0.0,0.0,0.0,0.0,25.0,0,25.0,0.0,0.0,0.0,0,0,0.0,0,0.0,0.0,0,50.0,0,0.0,0.0,0.0,0.0,950.0,2.0,20,0,0.0,20,0.0,20.0,0.0,0,900.0,1.0,0,600.0,0,121.6886016,384.8495887,10.0,3,30,0.0,0.0,1,,,,,,,,,,,,,,,,,,,,,,,,,,,,,,,,,,,,181.5475911,,245.4606345,206.4712103,,286.8119859,41.3513514,105.2643948,,,,,,,,,6.216216216,3.783783784,,,,,,,,,,,,,,,,,,,,,,,,,,,,,,,,,,,,
1247,"N. Okada, Y. Fujii, Y. Ishikawa, M. Onoda, H. Y. Kim and S. Miyazaki",Effect of Zr Content on Shape Memory Characteristics and Workability of Ti-Ni-Zr Alloy,,Journal of the Japan Institute of Metals,72,152-157,2008,,,,External,,0.0,0.0,0.0,0.0,0,0.0,0.0,0.0,0.0,0,0.0,0.0,0.0,0.0,0.0,0.0,0.0,0.0,0.0,0.0,49.5,0,0.0,0.0,0.0,0.0,0,0,0.0,0,0.0,0.0,0,45.5,0,0.0,0.0,0.0,5.0,20.0,0.0,20,0,0.0,20,0.0,20.0,0.0,0,950.0,2.0,0,500.0,0,,,10.0,3,30,0.0,0.0,1,,,,,,,,,,,,,,,,,,,,,,,,,,,,,,,,,,,,,,,,,,,,,,,,,,,,,3.606394464,,,,,,,,,,,,,,,,,,,,,,,,,,,,,,,,,,,,
1248,"V.P. Sivokha, A.S. Savvinov, V.P. Voronin, V.N. Kachin",Martensitic Transformations and the Shape Memory Effect in Tio.5Nio.5-xPdx Alloys,,Physics of Metals and Metallography,56,112-116,1983,,,,External,,0.0,0.0,0.0,0.0,0,0.0,0.0,0.0,0.0,0,0.0,0.0,0.0,0.0,0.0,0.0,0.0,0.0,0.0,0.0,42.6,0,7.4,0.0,0.0,0.0,0,0,0.0,0,0.0,0.0,0,50.0,0,0.0,0.0,0.0,0.0,20.0,0.0,20,0,0.0,20,0.0,20.0,0.0,0,20.0,0.0,0,97.11832195,0,25,,10.0,3,30,0.0,0.0,1,,,,,,,,,,,,,,,,,,,,,,,,,,,,,,,,,,,,,,,,,,,,,,,,,,,,15.64379732,3.356735613,,,,,,,,,,,,,,,,,,,,,,,,,,,,,,,,,,,,
1249,"M. I. Khan, H. Y. Kim, Y. Namigata, T.-h. Nam and S. Miyazaki",Combined effects of work hardening and precipitation strengthening on the cyclic stability of TiNiPdCu-based high-temperature shape memory alloys,,Acta Materialia,61,4797-4810,2013,,,,External,,0.0,0.0,0.0,0.0,0,0.0,0.0,0.0,5.0,0,0.0,0.0,0.0,0.0,0.0,0.0,0.0,0.0,0.0,0.0,20.0,0,25.0,0.0,0.0,0.0,0,0,0.0,0,0.0,0.0,0,50.0,0,0.0,0.0,0.0,0.0,950.0,2.0,20,0,0.0,20,0.0,20.0,0.0,0,900.0,1.0,0,600.0,0,25,400,10.0,3,30,0.0,0.0,1,,,,,,,,,,,,,,,,,,,,,,,,,,,,,,,,,,,,192.8586637,,248.8206115,241.8064468,,311.1687425,62.348131,118.3100788,,,,,,,,,5.691944758,3.162191532,,,,,,,,,,,,,,,,,,,,,,,,,,,,,,,,,,,,
1250,"M. I. Khan, H. Y. Kim, Y. Namigata, T.-h. Nam and S. Miyazaki",Combined effects of work hardening and precipitation strengthening on the cyclic stability of TiNiPdCu-based high-temperature shape memory alloys,,Acta Materialia,61,4797-4810,2013,,,,External,,0.0,0.0,0.0,0.0,0,0.0,0.0,0.0,5.0,0,0.0,0.0,0.0,0.0,0.0,0.0,0.0,0.0,0.0,0.0,20.0,0,25.0,0.0,0.0,0.0,0,0,0.0,0,0.0,0.0,0,50.0,0,0.0,0.0,0.0,0.0,950.0,2.0,20,0,0.0,20,0.0,20.0,0.0,0,900.0,1.0,0,600.0,0,25,400,10.0,3,30,0.0,0.0,1,,,,,,,,,,,,,,,,,,,,,,,,,,,,,,,,,,,,192.8586637,,248.8206115,241.8064468,,311.1687425,62.348131,118.3100788,,,,,,,,,5.691944758,3.162191532,,,,,,,,,,,,,,,,,,,,,,,,,,,,,,,,,,,,
1251,"M.I. Khan, H.Y. Kim, T. Nam, S. Miyazaki",Formation of nanoscaled precipitates and their effects on the high-temperature shape-memory characteristics of a Ti50Ni15Pd25Cu10 alloy,,Acta Materialia,60,5900-5913,2012,,,,External,,0.0,0.0,0.0,0.0,0,0.0,0.0,0.0,0.0,0,0.0,0.0,0.0,0.0,0.0,0.0,0.0,0.0,0.0,0.0,25.0,0,25.0,0.0,0.0,0.0,0,0,0.0,0,0.0,0.0,0,50.0,0,0.0,0.0,0.0,0.0,950.0,2.0,20,0,0.0,20,0.0,20.0,0.0,0,600.0,1.0,0,600.0,0,102.9825328,368.9213974,10.0,3,30,0.0,0.0,1,,,,,,,,,,,,,,,,,,,,,,,,,,,,,,,,,,,,195.9956332,,252.3275109,224.8165939,,321.7598253,69.4323144,125.7641921,,,,,,,,,5.205479452,3.150684932,,,,,,,,,,,,,,,,,,,,,,,,,,,,,,,,,,,,
1252,"Y. Chemisky, G. Chatzigeorgiou, P.K. Kumar, D.C. Lagoudas",A constitutive model for cyclic actuation of high-temperature shape memory alloys,,Mechanics of Materials,68,120-136,2014,,,,External,,0.0,0.0,0.0,0.0,0,0.0,0.0,0.0,0.0,0,0.0,0.0,0.0,0.0,0.0,0.0,0.0,0.0,0.0,0.0,19.5,0,30.0,0.0,0.0,0.0,0,0,0.0,0,0.0,0.0,0,50.5,0,0.0,0.0,0.0,0.0,20.0,0.0,900,0,0.0,20,0.0,20.0,0.0,0,20.0,0.0,0,-400.0,0,85,500,20.0,2,30,0.0,0.0,1,,,,,,,,,,,,,,,,,,,,,,,,,,,,,,,,,,,,236.8581121,,277.2525855,276.3971529,,448.3305094,171.0779239,211.4723973,,,,,,,,,5.432756478,3.075602618,,,,,,,,,,,,,,,,,,,,,,,,,,,,,,,,,,,,
1253,"N. Okada, Y. Fujii, Y. Ishikawa, M. Onoda, H. Y. Kim and S. Miyazaki",Effect of Zr Content on Shape Memory Characteristics and Workability of Ti-Ni-Zr Alloy,,Journal of the Japan Institute of Metals,72,152-157,2008,,,,External,,0.0,0.0,0.0,0.0,0,0.0,0.0,0.0,0.0,0,0.0,0.0,0.0,0.0,0.0,0.0,0.0,0.0,0.0,0.0,49.5,0,0.0,0.0,0.0,0.0,0,0,0.0,0,0.0,0.0,0,40.5,0,0.0,0.0,0.0,10.0,20.0,0.0,20,0,0.0,20,0.0,20.0,0.0,0,950.0,2.0,0,600.0,0,,,10.0,3,30,0.0,0.0,1,,,,,,,,,,,,,,,,,,,,,,,,,,,,,,,,,,,,,,,,,,,,,,,,,,,,,3.032095009,,,,,,,,,,,,,,,,,,,,,,,,,,,,,,,,,,,,
1254,"P.K. Kumar, U. Desai, J.A. Monroe, D.C. Lagoudas, I. Karaman, G.S. Bigelow, R.D. Noebe","Experimental investigation of simultaneous creep, plasticity and transformation of Ti50.5Pd30Ni19.5 high temperature shape memory alloy during cyclic actuation",,Materials Science and Engineering A,530,117-127,2011,,,,External,,0.0,0.0,0.0,0.0,0,0.0,0.0,0.0,0.0,0,0.0,0.0,0.0,0.0,0.0,0.0,0.0,0.0,0.0,0.0,19.5,0,30.0,0.0,0.0,0.0,0,0,0.0,0,0.0,0.0,0,50.5,0,0.0,0.0,0.0,0.0,1050.0,72.0,900,0,0.0,20,0.0,20.0,0.0,0,400.0,0.083,0,500.0,0,100,370,5.0,1,30,0.0,0.0,1,,,,,,,,,,,,,,,,,,,,,,,,,,,,,,,,,,,,245.1388889,,287.5,279.8611111,,321.5277778,34.0277778,76.3888889,,,,,,,,,1.993045442,2.819380394,,,,,,,,,,,,,,,,,,,,,,,,,,,,,,,,,,,,
1255,"K.C. Atli, I. Karaman, R.D. Noebe, D. Gaydosh",The effect of training on two-way shape memory effect of binary NiTi and NiTi based ternary high temperature shape memory alloys,https://doi.org/10.1016/j.msea.2012.10.009,Materials Science and Engineering A,560,653-666,2013,,,,External,,0.0,0.0,0.0,0.0,0,0.0,0.0,0.0,0.0,0,0.0,0.0,0.0,0.0,0.0,0.0,0.0,0.0,0.0,0.0,24.5,0,25.0,0.0,0.0,0.0,0,0,0.5,0,0.0,0.0,0,50.0,0,0.0,0.0,0.0,0.0,1050.0,72.0,900,0,0.0,20,0.0,20.0,0.0,0,20.0,0.0,0,200.0,0,25,280,5.0,100,30,0.0,0.0,1,,,,,,,,,,,,,,,,,,,,,,,,,,,,,,,,,,,,,,,,,,,,,,,,,,,,,2.75,,,,,,,,,,,,,,,,,,,,,,,,,,,,,,,,,,,,
1256,"K. C. Atli, I. Karaman, R. D. Noebe and D. Gaydosh",The effect of training on two-way shape memory effect of binary NiTi and NiTi based ternary high temperature shape memory alloys,https://doi.org/10.1016/j.msea.2012.10.010,Materials Science and Engineering: A,560,653-666,2013,,,,External,,0.0,0.0,0.0,0.0,0,0.0,0.0,0.0,0.0,0,0.0,0.0,0.0,0.0,0.0,0.0,0.0,0.0,0.0,0.0,24.5,0,25.0,0.0,0.0,0.0,0,0,0.5,0,0.0,0.0,0,50.0,0,0.0,0.0,0.0,0.0,1050.0,72.0,900,0,0.0,20,0.0,20.0,0.0,0,20.0,0.0,0,200.0,0,25,280,5.0,100,30,0.0,0.0,1,,,,,,,,,,,,,,,,,,,,,,,,,,,,,,,,,,,,,,,,,,,,,,,,,,,,,2.75,,,,,,,,,,,,,,,,,,,,,,,,,,,,,,,,,,,,
1257,"K.C. Atli, I. Karaman, R.D. Noebe, D. Gaydosh",The effect of training on two-way shape memory effect of binary NiTi and NiTi based ternary high temperature shape memory alloys,https://doi.org/10.1016/j.msea.2012.10.011,Materials Science and Engineering A,560,653-666,2013,,,,External,,0.0,0.0,0.0,0.0,0,0.0,0.0,0.0,0.0,0,0.0,0.0,0.0,0.0,0.0,0.0,0.0,0.0,0.0,0.0,24.5,0,25.0,0.0,0.0,0.0,0,0,0.5,0,0.0,0.0,0,50.0,0,0.0,0.0,0.0,0.0,1050.0,72.0,900,0,0.0,20,0.0,20.0,0.0,0,20.0,0.0,0,150.0,0,25,280,5.0,100,30,0.0,0.0,1,,,,,,,,,,,,,,,,,,,,,,,,,,,,,,,,,,,,,,,,,,,,,,,,,,,,,2.74,,,,,,,,,,,,,,,,,,,,,,,,,,,,,,,,,,,,
1258,"K. C. Atli, I. Karaman, R. D. Noebe and D. Gaydosh",The effect of training on two-way shape memory effect of binary NiTi and NiTi based ternary high temperature shape memory alloys,https://doi.org/10.1016/j.msea.2012.10.012,Materials Science and Engineering: A,560,653-666,2013,,,,External,,0.0,0.0,0.0,0.0,0,0.0,0.0,0.0,0.0,0,0.0,0.0,0.0,0.0,0.0,0.0,0.0,0.0,0.0,0.0,24.5,0,25.0,0.0,0.0,0.0,0,0,0.5,0,0.0,0.0,0,50.0,0,0.0,0.0,0.0,0.0,1050.0,72.0,900,0,0.0,20,0.0,20.0,0.0,0,20.0,0.0,0,150.0,0,25,280,5.0,100,30,0.0,0.0,1,,,,,,,,,,,,,,,,,,,,,,,,,,,,,,,,,,,,,,,,,,,,,,,,,,,,,2.74,,,,,,,,,,,,,,,,,,,,,,,,,,,,,,,,,,,,
1259,"K.C. Atli, I. Karaman, R.D. Noebe, D. Gaydosh",The effect of training on two-way shape memory effect of binary NiTi and NiTi based ternary high temperature shape memory alloys,https://doi.org/10.1016/j.msea.2012.10.013,Materials Science and Engineering A,560,653-666,2013,,,,External,,0.0,0.0,0.0,0.0,0,0.0,0.0,0.0,0.0,0,0.0,0.0,0.0,0.0,0.0,0.0,0.0,0.0,0.0,0.0,24.5,0,25.0,0.0,0.0,0.0,0,0,0.0,0,0.0,0.0,0,50.5,0,0.0,0.0,0.0,0.0,1050.0,72.0,900,0,0.0,20,0.0,20.0,0.0,0,20.0,0.0,0,150.0,0,125,320,5.0,100,30,0.0,0.0,1,,,,,,,,,,,,,,,,,,,,,,,,,,,,,,,,,,,,168.5668535,,204.939952,198.6248999,,228.9951962,24.0552442,60.4283427,,,,,,,,,3.120216173,2.73,,,,,,,,,,,,,,,,,,,,,,,,,,,,,,,,,,,,
1260,"K.C. Atli, I. Karaman, R.D. Noebe, D. Gaydosh",The effect of training on two-way shape memory effect of binary NiTi and NiTi based ternary high temperature shape memory alloys,https://doi.org/10.1016/j.msea.2012.10.014,Materials Science and Engineering A,560,653-666,2013,,,,External,,0.0,0.0,0.0,0.0,0,0.0,0.0,0.0,0.0,0,0.0,0.0,0.0,0.0,0.0,0.0,0.0,0.0,0.0,0.0,24.5,0,25.0,0.0,0.0,0.0,0,0,0.5,0,0.0,0.0,0,50.0,0,0.0,0.0,0.0,0.0,1050.0,72.0,900,0,0.0,20,0.0,20.0,0.0,0,20.0,0.0,0,200.0,0,25,280,5.0,1,30,0.0,0.0,1,,,,,,,,,,,,,,,,,,,,,,,,,,,,,,,,,,,,,,,,,,,,,,,,,,,,,2.73,,,,,,,,,,,,,,,,,,,,,,,,,,,,,,,,,,,,
1261,"K. C. Atli, I. Karaman, R. D. Noebe and D. Gaydosh",The effect of training on two-way shape memory effect of binary NiTi and NiTi based ternary high temperature shape memory alloys,https://doi.org/10.1016/j.msea.2012.10.015,Materials Science and Engineering: A,560,653-666,2013,,,,External,,0.0,0.0,0.0,0.0,0,0.0,0.0,0.0,0.0,0,0.0,0.0,0.0,0.0,0.0,0.0,0.0,0.0,0.0,0.0,24.5,0,25.0,0.0,0.0,0.0,0,0,0.5,0,0.0,0.0,0,50.0,0,0.0,0.0,0.0,0.0,1050.0,72.0,900,0,0.0,20,0.0,20.0,0.0,0,20.0,0.0,0,200.0,0,25,280,5.0,1,30,0.0,0.0,1,,,,,,,,,,,,,,,,,,,,,,,,,,,,,,,,,,,,,,,,,,,,,,,,,,,,,2.73,,,,,,,,,,,,,,,,,,,,,,,,,,,,,,,,,,,,
1262,"K.C. Atli, I. Karaman, R.D. Noebe, D. Gaydosh",The effect of training on two-way shape memory effect of binary NiTi and NiTi based ternary high temperature shape memory alloys,https://doi.org/10.1016/j.msea.2012.10.016,Materials Science and Engineering A,560,653-666,2013,,,,External,,0.0,0.0,0.0,0.0,0,0.0,0.0,0.0,0.0,0,0.0,0.0,0.0,0.0,0.0,0.0,0.0,0.0,0.0,0.0,24.5,0,25.0,0.0,0.0,0.0,0,0,0.0,0,0.0,0.0,0,50.5,0,0.0,0.0,0.0,0.0,1050.0,72.0,900,0,0.0,20,0.0,20.0,0.0,0,20.0,0.0,0,200.0,0,125,280,5.0,1,30,0.0,0.0,1,,,,,,,,,,,,,,,,,,,,,,,,,,,,,,,,,,,,,,,,,,,,,,,,,,,,,2.71,,,,,,,,,,,,,,,,,,,,,,,,,,,,,,,,,,,,
1263,"K.C. Atli, I. Karaman, R.D. Noebe, D. Gaydosh",The effect of training on two-way shape memory effect of binary NiTi and NiTi based ternary high temperature shape memory alloys,https://doi.org/10.1016/j.msea.2012.10.017,Materials Science and Engineering A,560,653-666,2013,,,,External,,0.0,0.0,0.0,0.0,0,0.0,0.0,0.0,0.0,0,0.0,0.0,0.0,0.0,0.0,0.0,0.0,0.0,0.0,0.0,24.5,0,25.0,0.0,0.0,0.0,0,0,0.0,0,0.0,0.0,0,50.5,0,0.0,0.0,0.0,0.0,1050.0,72.0,900,0,0.0,20,0.0,20.0,0.0,0,20.0,0.0,0,200.0,0,125,280,5.0,100,30,0.0,0.0,1,,,,,,,,,,,,,,,,,,,,,,,,,,,,,,,,,,,,,,,,,,,,,,,,,,,,,2.69,,,,,,,,,,,,,,,,,,,,,,,,,,,,,,,,,,,,
1264,"K.C. Atli, I. Karaman, R.D. Noebe, D. Gaydosh",The effect of training on two-way shape memory effect of binary NiTi and NiTi based ternary high temperature shape memory alloys,https://doi.org/10.1016/j.msea.2012.10.017,Materials Science and Engineering A,560,653-666,2013,,,,External,,0.0,0.0,0.0,0.0,0,0.0,0.0,0.0,0.0,0,0.0,0.0,0.0,0.0,0.0,0.0,0.0,0.0,0.0,0.0,24.5,0,25.0,0.0,0.0,0.0,0,0,0.0,0,0.0,0.0,0,50.5,0,0.0,0.0,0.0,0.0,1050.0,72.0,900,0,0.0,20,0.0,20.0,0.0,0,20.0,0.0,0,150.0,0,125,280,5.0,100,30,0.0,0.0,1,,,,,,,,,,,,,,,,,,,,,,,,,,,,,,,,,,,,170,,206.4130435,201.5217391,,233.0434783,26.6304348,63.0434783,,,,,,,,,2.846715328,2.55,,,,,,,,,,,,,,,,,,,,,,,,,,,,,,,,,,,,
1265,"Y. Chemisky, G. Chatzigeorgiou, P.K. Kumar, D.C. Lagoudas",A constitutive model for cyclic actuation of high-temperature shape memory alloys,,Mechanics of Materials,68,120-136,2014,,,,External,,0.0,0.0,0.0,0.0,0,0.0,0.0,0.0,0.0,0,0.0,0.0,0.0,0.0,0.0,0.0,0.0,0.0,0.0,0.0,19.5,0,30.0,0.0,0.0,0.0,0,0,0.0,0,0.0,0.0,0,50.5,0,0.0,0.0,0.0,0.0,20.0,0.0,900,0,0.0,20,0.0,20.0,0.0,0,20.0,0.0,0,-400.0,0,85,500,20.0,3,30,0.0,0.0,1,,,,,,,,,,,,,,,,,,,,,,,,,,,,,,,,,,,,238.2100395,,272.8314174,274.2585713,,445.0355893,172.2041719,206.8255498,,,,,,,,,4.782111858,2.543371651,,,,,,,,,,,,,,,,,,,,,,,,,,,,,,,,,,,,
1266,"I. M. Khan, H. Y. Kim, T.-h. Nam and S. Miyazaki",Effect of Cu addition on the high temperature shape memory properties of Ti50Ni25Pd25 alloy,https://doi.org/10.1016/j.jallcom.2011.12.116,Journal of Alloys and Compounds,577,S383-S387,2013,,,,External,,0.0,0.0,0.0,0.0,0,0.0,0.0,0.0,10.0,0,0.0,0.0,0.0,0.0,0.0,0.0,0.0,0.0,0.0,0.0,15.0,0,25.0,0.0,0.0,0.0,0,0,0.0,0,0.0,0.0,0,50.0,0,0.0,0.0,0.0,0.0,950.0,2.0,20,0,0.0,20,0.0,700.0,1.0,0,900.0,1.0,0,700.0,0,100,300,10.0,3,30,0.0,0.0,1,,,,,,,,,,,,,,,,,,,,,,,,,,,,,,,,,,,,206,,263,246,,323,60,117,,,,,,,,,4.761166438,2.5,,,,,,,,,,,,,,,,,,,,,,,,,,,,,,,,,,,,
1267,"M.I. Khan, H.Y. Kim, T. Nam, S. Miyazaki",Effect of Cu addition on the high temperature shape memory properties of Ti50Ni25Pd25 alloy,https://doi.org/10.1016/j.jallcom.2011.12.116,Journal of Alloys and Compounds,577,383-387,2013,,,,External,,0.0,0.0,0.0,0.0,0,0.0,0.0,0.0,10.0,0,0.0,0.0,0.0,0.0,0.0,0.0,0.0,0.0,0.0,0.0,15.0,0,25.0,0.0,0.0,0.0,0,0,0.0,0,0.0,0.0,0,50.0,0,0.0,0.0,0.0,0.0,950.0,2.0,20,0,0.0,20,0.0,700.0,1.0,0,900.0,1.0,0,700.0,0,100,300,10.0,3,30,0.0,0.0,1,,,,,,,,,,,,,,,,,,,,,,,,,,,,,,,,,,,,206,,263,246,,323,60,117,,,,,,,,,4.761166438,2.5,,,,,,,,,,,,,,,,,,,,,,,,,,,,,,,,,,,,
1268,"I. M. Khan, H. Y. Kim, T.-h. Nam and S. Miyazaki",Effect of Cu addition on the high temperature shape memory properties of Ti50Ni25Pd25 alloy,https://doi.org/10.1016/j.jallcom.2011.12.116,Journal of Alloys and Compounds,577,S383-S387,2013,,,,External,,0.0,0.0,0.0,0.0,0,0.0,0.0,0.0,10.0,0,0.0,0.0,0.0,0.0,0.0,0.0,0.0,0.0,0.0,0.0,15.0,0,25.0,0.0,0.0,0.0,0,0,0.0,0,0.0,0.0,0,50.0,0,0.0,0.0,0.0,0.0,950.0,2.0,20,0,0.0,20,0.0,700.0,1.0,0,900.0,1.0,0,500.0,0,100,300,10.0,2,30,0.0,0.0,1,,,,,,,,,,,,,,,,,,,,,,,,,,,,,,,,,,,,212,,251,242,,301,50,89,,,,,,,,,6.637607095,2.5,,,,,,,,,,,,,,,,,,,,,,,,,,,,,,,,,,,,
1269,"M.I. Khan, H.Y. Kim, T. Nam, S. Miyazaki",Effect of Cu addition on the high temperature shape memory properties of Ti50Ni25Pd25 alloy,https://doi.org/10.1016/j.jallcom.2011.12.1166,Journal of Alloys and Compounds,577,383-387,2013,,,,External,,0.0,0.0,0.0,0.0,0,0.0,0.0,0.0,10.0,0,0.0,0.0,0.0,0.0,0.0,0.0,0.0,0.0,0.0,0.0,15.0,0,25.0,0.0,0.0,0.0,0,0,0.0,0,0.0,0.0,0,50.0,0,0.0,0.0,0.0,0.0,950.0,2.0,20,0,0.0,20,0.0,700.0,1.0,0,900.0,1.0,0,500.0,0,100,300,10.0,2,30,0.0,0.0,1,,,,,,,,,,,,,,,,,,,,,,,,,,,,,,,,,,,,212,,251,242,,301,50,89,,,,,,,,,6.637607095,2.5,,,,,,,,,,,,,,,,,,,,,,,,,,,,,,,,,,,,
1270,"E. Acar, H. Tobe, I. Kaya, H. E. Karaca and Y. I. Chumlyakov",Compressive response of Ni45.3Ti34.7Hf15Pd5 and Ni45.3Ti29.7Hf20Pd5 shape-memory alloys,,Journal of Materials Science,50,1924-1934,2015,,,,External,,0.0,0.0,0.0,0.0,0,0.0,0.0,0.0,0.0,0,0.0,0.0,0.0,10.0,0.0,0.0,0.0,0.0,0.0,0.0,45.3,0,5.0,0.0,0.0,0.0,0,0,0.0,0,0.0,0.0,0,39.7,0,0.0,0.0,0.0,0.0,20.0,0.0,20,0,0.0,20,0.0,20.0,0.0,0,900.0,72.0,0,-1000.0,0,,,10.0,3,30,0.0,0.0,1,,,,,,,,,,,,,,,,,,,,,,,,,,,,,,,,,,,,,,64.66535433,,,148.8188976,84.15354327,,,,,,,,,,2.477366255,2.495731122,,,,,,,,,,,,,,,,,,,,,,,,,,,,,,,,,,,,
1271,"E. Acar, H. Tobe, I. Kaya, H. E. Karaca and Y. I. Chumlyakov",Compressive response of Ni45.3Ti34.7Hf15Pd5 and Ni45.3Ti29.7Hf20Pd5 shape-memory alloys,,Journal of Materials Science,50,1924-1934,2015,,,,External,,0.0,0.0,0.0,0.0,0,0.0,0.0,0.0,0.0,0,0.0,0.0,0.0,10.0,0.0,0.0,0.0,0.0,0.0,0.0,45.3,0,5.0,0.0,0.0,0.0,0,0,0.0,0,0.0,0.0,0,39.7,0,0.0,0.0,0.0,0.0,20.0,0.0,20,0,0.0,20,0.0,20.0,0.0,0,900.0,72.0,0,-1000.0,0,,,10.0,3,30,0.0,0.0,1,,,,,,,,,,,,,,,,,,,,,,,,,,,,,,,,,,,,,,64.66535433,,,148.8188976,84.15354327,,,,,,,,,,2.477366255,2.495731122,,,,,,,,,,,,,,,,,,,,,,,,,,,,,,,,,,,,
1272,"K.C. Atli, I. Karaman, R.D. Noebe, D. Gaydosh",The effect of training on two-way shape memory effect of binary NiTi and NiTi based ternary high temperature shape memory alloys,https://doi.org/10.1016/j.msea.2012.10.017,Materials Science and Engineering A,560,653-666,2013,,,,External,,0.0,0.0,0.0,0.0,0,0.0,0.0,0.0,0.0,0,0.0,0.0,0.0,0.0,0.0,0.0,0.0,0.0,0.0,0.0,24.5,0,25.0,0.0,0.0,0.0,0,0,0.5,0,0.0,0.0,0,50.0,0,0.0,0.0,0.0,0.0,1050.0,72.0,900,0,0.0,20,0.0,20.0,0.0,0,20.0,0.0,0,150.0,0,25,280,5.0,1,30,0.0,0.0,1,,,,,,,,,,,,,,,,,,,,,,,,,,,,,,,,,,,,,,,,,,,,,,,,,,,,,2.49,,,,,,,,,,,,,,,,,,,,,,,,,,,,,,,,,,,,
1273,"K. C. Atli, I. Karaman, R. D. Noebe and D. Gaydosh",The effect of training on two-way shape memory effect of binary NiTi and NiTi based ternary high temperature shape memory alloys,https://doi.org/10.1016/j.msea.2012.10.017,Materials Science and Engineering: A,560,653-666,2013,,,,External,,0.0,0.0,0.0,0.0,0,0.0,0.0,0.0,0.0,0,0.0,0.0,0.0,0.0,0.0,0.0,0.0,0.0,0.0,0.0,24.5,0,25.0,0.0,0.0,0.0,0,0,0.5,0,0.0,0.0,0,50.0,0,0.0,0.0,0.0,0.0,1050.0,72.0,900,0,0.0,20,0.0,20.0,0.0,0,20.0,0.0,0,150.0,0,25,280,5.0,1,30,0.0,0.0,1,,,,,,,,,,,,,,,,,,,,,,,,,,,,,,,,,,,,,,,,,,,,,,,,,,,,,2.49,,,,,,,,,,,,,,,,,,,,,,,,,,,,,,,,,,,,
1274,"P.K. Kumar, U. Desai, J.A. Monroe, D.C. Lagoudas, I. Karaman, G.S. Bigelow, R.D. Noebe","Experimental investigation of simultaneous creep, plasticity and transformation of Ti50.5Pd30Ni19.5 high temperature shape memory alloy during cyclic actuation",,Materials Science and Engineering A,530,117-127,2011,,,,External,,0.0,0.0,0.0,0.0,0,0.0,0.0,0.0,0.0,0,0.0,0.0,0.0,0.0,0.0,0.0,0.0,0.0,0.0,0.0,19.5,0,30.0,0.0,0.0,0.0,0,0,0.0,0,0.0,0.0,0,50.5,0,0.0,0.0,0.0,0.0,1050.0,72.0,900,0,0.0,20,0.0,20.0,0.0,0,400.0,0.083,0,400.0,0,100,370,5.0,1,30,0.0,0.0,1,,,,,,,,,,,,,,,,,,,,,,,,,,,,,,,,,,,,233.7391304,,276.8695652,267.1304348,,326.2608696,49.3913044,92.5217392,,,,,,,,,2.416701649,2.465590538,,,,,,,,,,,,,,,,,,,,,,,,,,,,,,,,,,,,
1275,"K.C. Atli, I. Karaman, R.D. Noebe, D. Gaydosh",The effect of training on two-way shape memory effect of binary NiTi and NiTi based ternary high temperature shape memory alloys,https://doi.org/10.1016/j.msea.2012.10.017,Materials Science and Engineering A,560,653-666,2013,,,,External,,0.0,0.0,0.0,0.0,0,0.0,0.0,0.0,0.0,0,0.0,0.0,0.0,0.0,0.0,0.0,0.0,0.0,0.0,0.0,24.5,0,25.0,0.0,0.0,0.0,0,0,0.0,0,0.0,0.0,0,50.5,0,0.0,0.0,0.0,0.0,1050.0,72.0,900,0,0.0,20,0.0,20.0,0.0,0,20.0,0.0,0,150.0,0,125,320,5.0,1,30,0.0,0.0,1,,,,,,,,,,,,,,,,,,,,,,,,,,,,,,,,,,,,167.8042434,,187.7822258,193.4827862,,214.5876701,26.8054443,46.7834267,,,,,,,,,2.76857486,2.43,,,,,,,,,,,,,,,,,,,,,,,,,,,,,,,,,,,,
1276,"K.C. Atli, I. Karaman, R.D. Noebe, D. Gaydosh",The effect of training on two-way shape memory effect of binary NiTi and NiTi based ternary high temperature shape memory alloys,https://doi.org/10.1016/j.msea.2012.10.017,Materials Science and Engineering A,560,653-666,2013,,,,External,,0.0,0.0,0.0,0.0,0,0.0,0.0,0.0,0.0,0,0.0,0.0,0.0,0.0,0.0,0.0,0.0,0.0,0.0,0.0,24.5,0,25.0,0.0,0.0,0.0,0,0,0.5,0,0.0,0.0,0,50.0,0,0.0,0.0,0.0,0.0,1050.0,72.0,900,0,0.0,20,0.0,20.0,0.0,0,20.0,0.0,0,80.0,0,25,280,5.0,100,30,0.0,0.0,1,,,,,,,,,,,,,,,,,,,,,,,,,,,,,,,,,,,,162.3217089,,192.8639841,179.811227,,203.8120219,10.9480378,41.490313,,,,,,,,,2.618181818,2.41,,,,,,,,,,,,,,,,,,,,,,,,,,,,,,,,,,,,
1277,"K. C. Atli, I. Karaman, R. D. Noebe and D. Gaydosh",The effect of training on two-way shape memory effect of binary NiTi and NiTi based ternary high temperature shape memory alloys,https://doi.org/10.1016/j.msea.2012.10.017,Materials Science and Engineering: A,560,653-666,2013,,,,External,,0.0,0.0,0.0,0.0,0,0.0,0.0,0.0,0.0,0,0.0,0.0,0.0,0.0,0.0,0.0,0.0,0.0,0.0,0.0,24.5,0,25.0,0.0,0.0,0.0,0,0,0.5,0,0.0,0.0,0,50.0,0,0.0,0.0,0.0,0.0,1050.0,72.0,900,0,0.0,20,0.0,20.0,0.0,0,20.0,0.0,0,80.0,0,25,280,5.0,100,30,0.0,0.0,1,,,,,,,,,,,,,,,,,,,,,,,,,,,,,,,,,,,,162.3217089,,192.8639841,179.811227,,203.8120219,10.9480378,41.490313,,,,,,,,,2.618181818,2.41,,,,,,,,,,,,,,,,,,,,,,,,,,,,,,,,,,,,
1278,"K.C. Atli, I. Karaman, R.D. Noebe, D. Gaydosh",The effect of training on two-way shape memory effect of binary NiTi and NiTi based ternary high temperature shape memory alloys,https://doi.org/10.1016/j.msea.2012.10.017,Materials Science and Engineering A,560,653-666,2013,,,,External,,0.0,0.0,0.0,0.0,0,0.0,0.0,0.0,0.0,0,0.0,0.0,0.0,0.0,0.0,0.0,0.0,0.0,0.0,0.0,24.5,0,25.0,0.0,0.0,0.0,0,0,0.0,0,0.0,0.0,0,50.5,0,0.0,0.0,0.0,0.0,1050.0,72.0,900,0,0.0,20,0.0,20.0,0.0,0,20.0,0.0,0,80.0,0,125,280,5.0,100,30,0.0,0.0,1,,,,,,,,,,,,,,,,,,,,,,,,,,,,,,,,,,,,170.074739,,194.251927,196.0175627,,211.1136696,16.8617426,41.0389306,,,,,,,,,2.657039711,2.4,,,,,,,,,,,,,,,,,,,,,,,,,,,,,,,,,,,,
1279,"N. Okada, Y. Fujii, Y. Ishikawa, M. Onoda, H. Y. Kim and S. Miyazaki",Effect of Zr Content on Shape Memory Characteristics and Workability of Ti-Ni-Zr Alloy,,Journal of the Japan Institute of Metals,72,152-157,2008,,,,External,,0.0,0.0,0.0,0.0,0,0.0,0.0,0.0,0.0,0,0.0,0.0,0.0,0.0,0.0,0.0,0.0,0.0,0.0,0.0,49.5,0,0.0,0.0,0.0,0.0,0,0,0.0,0,0.0,0.0,0,45.5,0,0.0,0.0,0.0,5.0,20.0,0.0,20,0,0.0,20,0.0,20.0,0.0,0,950.0,2.0,0,450.0,0,,,10.0,3,30,0.0,0.0,1,,,,,,,,,,,,,,,,,,,,,,,,,,,,,,,,,,,,,,,,,,,,,,,,,,,,,2.386943613,,,,,,,,,,,,,,,,,,,,,,,,,,,,,,,,,,,,
1280,"I. M. Khan, H. Y. Kim, T.-h. Nam and S. Miyazaki",Effect of Cu addition on the high temperature shape memory properties of Ti50Ni25Pd25 alloy,https://doi.org/10.1016/j.jallcom.2011.12.116,Journal of Alloys and Compounds,577,S383-S387,2013,,,,External,,0.0,0.0,0.0,0.0,0,0.0,0.0,0.0,10.0,0,0.0,0.0,0.0,0.0,0.0,0.0,0.0,0.0,0.0,0.0,15.0,0,25.0,0.0,0.0,0.0,0,0,0.0,0,0.0,0.0,0,50.0,0,0.0,0.0,0.0,0.0,950.0,2.0,20,0,0.0,20,0.0,700.0,1.0,0,900.0,1.0,0,750.0,0,100,300,10.0,3,30,0.0,0.0,1,,,,,,,,,,,,,,,,,,,,,,,,,,,,,,,,,,,,209,,263,252,,329,66,120,,,,,,,,,4.60731111,2.3,,,,,,,,,,,,,,,,,,,,,,,,,,,,,,,,,,,,
1281,"M.I. Khan, H.Y. Kim, T. Nam, S. Miyazaki",Effect of Cu addition on the high temperature shape memory properties of Ti50Ni25Pd25 alloy,https://doi.org/10.1016/j.jallcom.2011.12.116,Journal of Alloys and Compounds,577,383-387,2013,,,,External,,0.0,0.0,0.0,0.0,0,0.0,0.0,0.0,10.0,0,0.0,0.0,0.0,0.0,0.0,0.0,0.0,0.0,0.0,0.0,15.0,0,25.0,0.0,0.0,0.0,0,0,0.0,0,0.0,0.0,0,50.0,0,0.0,0.0,0.0,0.0,950.0,2.0,20,0,0.0,20,0.0,700.0,1.0,0,900.0,1.0,0,750.0,0,100,300,10.0,3,30,0.0,0.0,1,,,,,,,,,,,,,,,,,,,,,,,,,,,,,,,,,,,,209,,263,252,,329,66,120,,,,,,,,,4.60731111,2.3,,,,,,,,,,,,,,,,,,,,,,,,,,,,,,,,,,,,
1282,"K.C. Atli, I. Karaman, R.D. Noebe, D. Gaydosh",The effect of training on two-way shape memory effect of binary NiTi and NiTi based ternary high temperature shape memory alloys,https://doi.org/10.1016/j.msea.2012.10.017,Materials Science and Engineering A,560,653-666,2013,,,,External,,0.0,0.0,0.0,0.0,0,0.0,0.0,0.0,0.0,0,0.0,0.0,0.0,0.0,0.0,0.0,0.0,0.0,0.0,0.0,24.5,0,25.0,0.0,0.0,0.0,0,0,0.0,0,0.0,0.0,0,50.5,0,0.0,0.0,0.0,0.0,1050.0,72.0,900,0,0.0,20,0.0,20.0,0.0,0,20.0,0.0,0,150.0,0,125,280,5.0,1,30,0.0,0.0,1,,,,,,,,,,,,,,,,,,,,,,,,,,,,,,,,,,,,168.3695652,,191.1956522,193.3695652,,212.3913043,21.1956521,44.0217391,,,,,,,,,2.562043796,2.28,,,,,,,,,,,,,,,,,,,,,,,,,,,,,,,,,,,,
1283,"K.C. Atli, I. Karaman, R.D. Noebe, D. Gaydosh",The effect of training on two-way shape memory effect of binary NiTi and NiTi based ternary high temperature shape memory alloys,https://doi.org/10.1016/j.msea.2012.10.017,Materials Science and Engineering A,560,653-666,2013,,,,External,,0.0,0.0,0.0,0.0,0,0.0,0.0,0.0,0.0,0,0.0,0.0,0.0,0.0,0.0,0.0,0.0,0.0,0.0,0.0,28.5,0,21.0,0.0,0.0,0.0,0,0,0.0,0,0.0,0.0,0,50.5,0,0.0,0.0,0.0,0.0,1050.0,72.0,900,0,0.0,20,0.0,20.0,0.0,0,20.0,0.0,0,150.0,0,125,500,5.0,100,30,0.0,0.0,1,,,,,,,,,,,,,,,,,,,,,,,,,,,,,,,,,,,,,,,,,,,,,,,,,,,,,2.24,,,,,,,,,,,,,,,,,,,,,,,,,,,,,,,,,,,,
1284,"S. u. Rehman, M. Khan, A. Nusair Khan, M. Imran Khan, L. Ali and S. H. Imran Jaffery",Effect of precipitation hardening and thermomechanical training on microstructure and shape memory properties of Ti50Ni15Pd25Cu10 high temperature shape memory alloys,,Journal of Alloys and Compounds,616,275-283,2014,,,,External,,0.0,0.0,0.0,0.0,0,0.0,0.0,0.0,10.0,0,0.0,0.0,0.0,0.0,0.0,0.0,0.0,0.0,0.0,0.0,15.0,0,25.0,0.0,0.0,0.0,0,0,0.0,0,0.0,0.0,0,50.0,0,0.0,0.0,0.0,0.0,20.0,0.0,20,0,0.0,20,0.0,950.0,2.0,0,900.0,1.0,0,500.0,0,100,350,10.0,1,30,0.0001,0.0,1,,,,,,,,,,,,,,,,,,,,,,,,,,,,,,,,,,,,,,,,,,,,,,,,,,,,,2.208333333,,,,,,,,,,,,,,,,,,,,,,,,,,,,,,,,,,,,
