Repository: sinazadeh/CatBoost-SMAs

# CatBoost SMAs
This repository contains a sample implementation of using CatBoost for building a surrogate model for transformation temperatures of Shape Memory Alloys (SMAs). The sample code (found in [main.py](main.py)) showcases how CatBoost can be used to model this data and make predictions with a high degree of accuracy. The accompanying [raw_data.csv](raw_data.csv) file contains 4899 data points that can be used to train and validate the model. This data can also serve as a reference for researchers looking to explore the use of CatBoost in this particular field.

File: raw_data.csv (part 16 of 67)
termediate_a_(A),Micro_Intermediate_b,Micro_Intermediate_c,Micro_Intermediate_Space_Group,Micro_Martensite_Test_Temperature_Above_Af(Temp-Af),Micro_Martensite_Structure,Micro_Martensite_a_(A),Micro_Martensite_b,Micro_Martensite_c,Micro_Martensite_Beta,Micro_Martensite_Space_Group,Micro_Martensite_Sub-structure,Micro_Precipitate_Test_Temperature,Micro_Precipitate_Structure,Micro_Precipitate_Volume_Fraction,NeedsAttention,SME_Transforms,SME_Mf,SME_Mp,SME_Ms,SME_As,SME_Ap,SME_Af,SME_Thermal_Hysteresis,SME_Transformation_Range,SME_RfM,SME_RfA,SME_dH(MA)(J/g),SME_dH(AM)(J/g),SME_dH(AR)(J/G),SME_dS(MA)(J/kgK),SME_dS(AM)(J/kgK),SME_dS(AR)(J/kgK),SME_epsilonAct(%),SME_epsilonIrr(%),SME_Failure(FatigueTest),SME_Bend_Recovery(%),SE_R.Strain(%),SE_Strain_Max(%),SE_Stress_Max(MPa),SE_Mf_Stress,SE_Ms_Stress,SE_As_Stress,SE_Af_Stress,SE_M_Yield,SE_A_Yield,MSME_Magnetization (emu/g),MSME_Magnetization Change (AM)(emu/g),MSME_Magnetization Change (MA)(emu/g),MSME_Mf Temp (Â°C),MSME_Mf Mag (emu/g),MSME_Mp Temp (Â°C),MSME_Mp Mag (emu/g),MSME_Ms_Temp(C),MSME_Ms_Mag(emu/g),MSME_Direct average rate (emu/gÂ°C),MSME_Direct_integrated_magnetization_change(emu/g),MSME_As_Temp(C),MSME_As_Mag(emu/g),MSME_Ap_Temp (C),MSME_Ap_Mag(emu/g),MSME_Af_Temp (C),MSME_Af_Mag(emu/g),MSME_Reverse_average_rate(emu/gC),MSME_Reverse_integrated_magnetization_change(emu/g),MSME_Direct_MT_range(C),MSME_Reverse_MT_range(C),MSME_Hysteresis(C),MSME_Estimated_entropy_difference_(J/kg*K),"MSME_Tc(DSC)-Ms(SQUID,0.05T)",Hard_VHN
1285,"S. Rehman, M. Khan, A.N. Khan, M.I. Khan, L. Ali, S.H.I. Jaffery",Effect of precipitation hardening and thermomechanical training on microstructure and shape memory properties of Ti50Ni15Pd25Cu10 high temperature shape memory alloys,,Journal of Alloys and Compounds,616,275-283,2014,,,,External,,0.0,0.0,0.0,0.0,0,0.0,0.0,0.0,10.0,0,0.0,0.0,0.0,0.0,0.0,0.0,0.0,0.0,0.0,0.0,15.0,0,25.0,0.0,0.0,0.0,0,0,0.0,0,0.0,0.0,0,50.0,0,0.0,0.0,0.0,0.0,20.0,0.0,20,0,0.0,20,0.0,950.0,2.0,0,900.0,1.0,0,500.0,0,100,350,10.0,1,30,0.0,0.0,1,,,,,,,,,,,,,,,,,,,,,,,,,,,,,,,,,,,,,,,,,,,,,,,,,,,,,2.208333333,,,,,,,,,,,,,,,,,,,,,,,,,,,,,,,,,,,,
1286,"I. M. Khan, H. Y. Kim, T.-h. Nam and S. Miyazaki",Effect of Cu addition on the high temperature shape memory properties of Ti50Ni25Pd25 alloy,https://doi.org/10.1016/j.jallcom.2011.12.116,Journal of Alloys and Compounds,577,S383-S387,2013,,,,External,,0.0,0.0,0.0,0.0,0,0.0,0.0,0.0,10.0,0,0.0,0.0,0.0,0.0,0.0,0.0,0.0,0.0,0.0,0.0,15.0,0,25.0,0.0,0.0,0.0,0,0,0.0,0,0.0,0.0,0,50.0,0,0.0,0.0,0.0,0.0,950.0,2.0,20,0,0.0,20,0.0,700.0,1.0,0,900.0,1.0,0,650.0,0,100,300,10.0,3,30,0.0,0.0,1,,,,,,,,,,,,,,,,,,,,,,,,,,,,,,,,,,,,203,,259,242,,316,57,113,,,,,,,,,4.765937146,2.2,,,,,,,,,,,,,,,,,,,,,,,,,,,,,,,,,,,,
1287,"M.I. Khan, H.Y. Kim, T. Nam, S. Miyazaki",Effect of Cu addition on the high temperature shape memory properties of Ti50Ni25Pd25 alloy,https://doi.org/10.1016/j.jallcom.2011.12.116,Journal of Alloys and Compounds,577,383-387,2013,,,,External,,0.0,0.0,0.0,0.0,0,0.0,0.0,0.0,10.0,0,0.0,0.0,0.0,0.0,0.0,0.0,0.0,0.0,0.0,0.0,15.0,0,25.0,0.0,0.0,0.0,0,0,0.0,0,0.0,0.0,0,50.0,0,0.0,0.0,0.0,0.0,950.0,2.0,20,0,0.0,20,0.0,700.0,1.0,0,900.0,1.0,0,650.0,0,100,300,10.0,3,30,0.0,0.0,1,,,,,,,,,,,,,,,,,,,,,,,,,,,,,,,,,,,,203,,259,242,,316,57,113,,,,,,,,,4.765937146,2.2,,,,,,,,,,,,,,,,,,,,,,,,,,,,,,,,,,,,
1288,"K.C. Atli, I. Karaman, R.D. Noebe, D. Gaydosh",The effect of training on two-way shape memory effect of binary NiTi and NiTi based ternary high temperature shape memory alloys,https://doi.org/10.1016/j.msea.2012.10.017,Materials Science and Engineering A,560,653-666,2013,,,,External,,0.0,0.0,0.0,0.0,0,0.0,0.0,0.0,0.0,0,0.0,0.0,0.0,0.0,0.0,0.0,0.0,0.0,0.0,0.0,28.5,0,21.0,0.0,0.0,0.0,0,0,0.0,0,0.0,0.0,0,50.5,0,0.0,0.0,0.0,0.0,1050.0,72.0,900,0,0.0,20,0.0,20.0,0.0,0,20.0,0.0,0,200.0,0,125,500,5.0,1,30,0.0,0.0,1,,,,,,,,,,,,,,,,,,,,,,,,,,,,,,,,,,,,,,,,,,,,,,,,,,,,,2.09,,,,,,,,,,,,,,,,,,,,,,,,,,,,,,,,,,,,
1289,"V.P. Sivokha, A.S. Savvinov, V.P. Voronin, V.N. Kachin",Martensitic Transformations and the Shape Memory Effect in Tio.5Nio.5-xPdx Alloys,,Physics of Metals and Metallography,56,112-116,1983,,,,External,,0.0,0.0,0.0,0.0,0,0.0,0.0,0.0,0.0,0,0.0,0.0,0.0,0.0,0.0,0.0,0.0,0.0,0.0,0.0,42.6,0,7.4,0.0,0.0,0.0,0,0,0.0,0,0.0,0.0,0,50.0,0,0.0,0.0,0.0,0.0,20.0,0.0,20,0,0.0,20,0.0,20.0,0.0,0,20.0,0.0,0,88.25669439,0,25,,10.0,3,30,0.0,0.0,1,,,,,,,,,,,,,,,,,,,,,,,,,,,,,,,,,,,,,,,,,,,,,,,,,,,,15.6476586,2.052750656,,,,,,,,,,,,,,,,,,,,,,,,,,,,,,,,,,,,
1290,"M.I. Khan, H.Y. Kim, T. Nam, S. Miyazaki",Formation of nanoscaled precipitates and their effects on the high-temperature shape-memory characteristics of a Ti50Ni15Pd25Cu10 alloy,,Acta Materialia,60,5900-5913,2012,,,,External,,0.0,0.0,0.0,0.0,0,0.0,0.0,0.0,0.0,0,0.0,0.0,0.0,0.0,0.0,0.0,0.0,0.0,0.0,0.0,25.0,0,25.0,0.0,0.0,0.0,0,0,0.0,0,0.0,0.0,0,50.0,0,0.0,0.0,0.0,0.0,950.0,2.0,20,0,0.0,20,0.0,20.0,0.0,0,900.0,1.0,0,500.0,0,119.6439483,362.1116334,10.0,3,30,0.0,0.0,1,,,,,,,,,,,,,,,,,,,,,,,,,,,,,,,,,,,,189.9377203,,231.853114,220.0434783,,293.6157462,61.7626322,103.6780259,,,,,,,,,5.540540541,2.027027027,,,,,,,,,,,,,,,,,,,,,,,,,,,,,,,,,,,,
1291,"M. I. Khan, H. Y. Kim, Y. Namigata, T.-h. Nam and S. Miyazaki",Combined effects of work hardening and precipitation strengthening on the cyclic stability of TiNiPdCu-based high-temperature shape memory alloys,,Acta Materialia,61,4797-4810,2013,,,,External,,0.0,0.0,0.0,0.0,0,0.0,0.0,0.0,5.0,0,0.0,0.0,0.0,0.0,0.0,0.0,0.0,0.0,0.0,0.0,20.0,0,25.0,0.0,0.0,0.0,0,0,0.0,0,0.0,0.0,0,50.0,0,0.0,0.0,0.0,0.0,950.0,2.0,20,0,0.0,20,0.0,20.0,0.0,0,900.0,1.0,0,500.0,0,25,400,10.0,3,30,0.0,0.0,1,,,,,,,,,,,,,,,,,,,,,,,,,,,,,,,,,,,,193.5950589,,237.1098815,241.6550766,,290.5353568,53.4254753,96.9402979,,,,,,,,,5.33055144,1.987663249,,,,,,,,,,,,,,,,,,,,,,,,,,,,,,,,,,,,
1292,"M. I. Khan, H. Y. Kim, Y. Namigata, T.-h. Nam and S. Miyazaki",Combined effects of work hardening and precipitation strengthening on the cyclic stability of TiNiPdCu-based high-temperature shape memory alloys,,Acta Materialia,61,4797-4810,2013,,,,External,,0.0,0.0,0.0,0.0,0,0.0,0.0,0.0,5.0,0,0.0,0.0,0.0,0.0,0.0,0.0,0.0,0.0,0.0,0.0,20.0,0,25.0,0.0,0.0,0.0,0,0,0.0,0,0.0,0.0,0,50.0,0,0.0,0.0,0.0,0.0,950.0,2.0,20,0,0.0,20,0.0,20.0,0.0,0,900.0,1.0,0,500.0,0,25,400,10.0,3,30,0.0,0.0,1,,,,,,,,,,,,,,,,,,,,,,,,,,,,,,,,,,,,193.5950589,,237.1098815,241.6550766,,290.5353568,53.4254753,96.9402979,,,,,,,,,5.33055144,1.987663249,,,,,,,,,,,,,,,,,,,,,,,,,,,,,,,,,,,,
1293,"M. I. Khan, H. Y. Kim, F. A. Khalid and S. Miyazaki",Effect of cold rolling ratio on the nanoscale precipitation behavior of TiNiPdCu based high temperature shape memory alloys,,Journal of Alloys and Compounds,599,212-218,2014,,,,External,,0.0,0.0,0.0,0.0,0,0.0,0.0,0.0,10.0,0,0.0,0.0,0.0,0.0,0.0,0.0,0.0,0.0,0.0,0.0,15.0,0,25.0,0.0,0.0,0.0,0,0,0.0,0,0.0,0.0,0,50.0,0,0.0,0.0,0.0,0.0,20.0,0.0,20,0,0.0,20,0.0,950.0,2.0,0,900.0,1.0,0,600.0,0,125,375,10.0,3,30,0.0,0.0,1,,,,,,,,,,,,,,,,,,,,,,,,,,,,,,,,,,,,188.1420652,,244.4932881,253.8623296,,316.6148176,72.1215295,128.4727524,,,,,,,,,4.68208562,1.976995586,,,,,,,,,,,,,,,,,,,,,,,,,,,,,,,,,,,,
1294,"M. I. Khan, H. Y. Kim, F. A. Khalid and S. Miyazaki",Effect of cold rolling ratio on the nanoscale precipitation behavior of TiNiPdCu based high temperature shape memory alloys,,Journal of Alloys and Compounds,599,212-218,2014,,,,External,,0.0,0.0,0.0,0.0,0,0.0,0.0,0.0,10.0,0,0.0,0.0,0.0,0.0,0.0,0.0,0.0,0.0,0.0,0.0,15.0,0,25.0,0.0,0.0,0.0,0,0,0.0,0,0.0,0.0,0,50.0,0,0.0,0.0,0.0,0.0,20.0,0.0,20,0,0.0,20,0.0,950.0,2.0,0,900.0,1.0,0,600.0,0,125,375,10.0,3,30,0.0,0.0,1,,,,,,,,,,,,,,,,,,,,,,,,,,,,,,,,,,,,188.1420652,,244.4932881,253.8623296,,316.6148176,72.1215295,128.4727524,,,,,,,,,4.68208562,1.976995586,,,,,,,,,,,,,,,,,,,,,,,,,,,,,,,,,,,,
1295,"I. M. Khan, H. Y. Kim, T.-h. Nam and S. Miyazaki",Formation of nanoscaled precipitates and their effects on the high-temperature shape-memory characteristics of a Ti50Ni15Pd25Cu10 alloy,,Acta Materialia,60,5900-5913,2012,,,,External,,0.0,0.0,0.0,0.0,0,0.0,0.0,0.0,10.0,0,0.0,0.0,0.0,0.0,0.0,0.0,0.0,0.0,0.0,0.0,15.0,0,25.0,0.0,0.0,0.0,0,0,0.0,0,0.0,0.0,0,50.0,0,0.0,0.0,0.0,0.0,950.0,2.0,20,0,0.0,20,0.0,20.0,0.0,0,900.0,1.0,0,600.0,0,134.9413008,379.5575216,10.0,3,30,0.0,0.0,1,,,,,,,,,,,,,,,,,,,,,,,,,,,,,,,,,,,,207.880488,,270.0581557,258.7893593,,314.6622984,44.6041427,106.7818104,,,,,,,,,4.608973972,1.945165771,,,,,,,,,,,,,,,,,,,,,,,,,,,,,,,,,,,,
1296,"M.I. Khan, H.Y. Kim, T. Nam, S. Miyazaki",Formation of nanoscaled precipitates and their effects on the high-temperature shape-memory characteristics of a Ti50Ni15Pd25Cu10 alloy,,Acta Materialia,60,5900-5913,2012,,,,External,,0.0,0.0,0.0,0.0,0,0.0,0.0,0.0,10.0,0,0.0,0.0,0.0,0.0,0.0,0.0,0.0,0.0,0.0,0.0,15.0,0,25.0,0.0,0.0,0.0,0,0,0.0,0,0.0,0.0,0,50.0,0,0.0,0.0,0.0,0.0,950.0,2.0,20,0,0.0,20,0.0,20.0,0.0,0,900.0,1.0,0,600.0,0,134.9413008,379.5575216,10.0,3,30,0.0,0.0,1,,,,,,,,,,,,,,,,,,,,,,,,,,,,,,,,,,,,207.880488,,270.0581557,258.7893593,,314.6622984,44.6041427,106.7818104,,,,,,,,,4.608973972,1.945165771,,,,,,,,,,,,,,,,,,,,,,,,,,,,,,,,,,,,
1297,"E. Acar, H. E. Karaca, H. Tobe, R. D. Noebe and Y. I. Chumlyakov",Orientation dependence of the shape memory properties in aged Ni45.3Ti29.7Hf20Pd5 single crystals,,Intermetallics,54,60-68,2014,,,,External,,0.0,0.0,0.0,0.0,0,0.0,0.0,0.0,0.0,0,0.0,0.0,0.0,20.0,0.0,0.0,0.0,0.0,0.0,0.0,45.3,0,5.0,0.0,0.0,0.0,0,0,0.0,0,0.0,0.0,0,29.7,0,0.0,0.0,0.0,0.0,20.0,0.0,20,0,0.0,20,0.0,1050.0,4.0,0,600.0,48.0,0,-1000.0,0,-38.21989529,249.2146597,10.0,3,30,0.00083,0.0,1,,,,,,,,,,,,,,,,,,,,,,,,,,,,,,,,,,,,96.07329843,,172.2513089,129.8429319,,250,77.7486911,153.9267016,,,,,,,,,4.64516129,1.938369375,,,,,,,,,,,,,,,,,,,,,,,,,,,,,,,,,,,,
1298,"E. Acar, H.E. Karaca, H. Tobe, R.D. Noebe, Y.I. Chumlyakov",Orientation dependence of the shape memory properties in aged Ni45.3Ti29.7Hf20Pd5 single crystals,,Intermetallics,54,60-68,2014,,,,External,,0.0,0.0,0.0,0.0,0,0.0,0.0,0.0,0.0,0,0.0,0.0,0.0,20.0,0.0,0.0,0.0,0.0,0.0,0.0,45.3,0,5.0,0.0,0.0,0.0,0,0,0.0,0,0.0,0.0,0,29.7,0,0.0,0.0,0.0,0.0,20.0,0.0,20,0,0.0,20,0.0,1050.0,4.0,0,600.0,48.0,0,-1000.0,0,-38.21989529,249.2146597,10.0,3,30,0.00083,0.0,1,,,,,,,,,,,,,,,,,,,,,,,,,,,,,,,,,,,,96.07329843,,172.2513089,129.8429319,,250,77.7486911,153.9267016,,,,,,,,,4.64516129,1.938369375,,,,,,,,,,,,,,,,,,,,,,,,,,,,,,,,,,,,
1299,"M.I. Khan, H.Y. Kim, T. Nam, S. Miyazaki",Effect of Cu addition on the high temperature shape memory properties of Ti50Ni25Pd25 alloy,https://doi.org/10.1016/j.jallcom.2011.12.116,Journal of Alloys and Compounds,577,383-387,2013,,,,External,,0.0,0.0,0.0,0.0,0,0.0,0.0,0.0,0.0,0,0.0,0.0,0.0,0.0,0.0,0.0,0.0,0.0,0.0,0.0,25.0,0,25.0,0.0,0.0,0.0,0,0,0.0,0,0.0,0.0,0,50.0,0,0.0,0.0,0.0,0.0,950.0,2.0,20,0,0.0,20,0.0,700.0,1.0,0,900.0,1.0,0,500.0,0,100,300,10.0,3,30,0.0,0.0,1,,,,,,,,,,,,,,,,,,,,,,,,,,,,,,,,,,,,187,,230,235,,281,51,94,,,,,,,,,5.340971754,1.9,,,,,,,,,,,,,,,,,,,,,,,,,,,,,,,,,,,,
1300,"I. M. Khan, H. Y. Kim, T.-h. Nam and S. Miyazaki",Effect of Cu addition on the high temperature shape memory properties of Ti50Ni25Pd25 alloy,https://doi.org/10.1016/j.jallcom.2011.12.116,Journal of Alloys and Compounds,577,S383-S387,2013,,,,External,,0.0,0.0,0.0,0.0,0,0.0,0.0,0.0,5.0,0,0.0,0.0,0.0,0.0,0.0,0.0,0.0,0.0,0.0,0.0,20.0,0,25.0,0.0,0.0,0.0,0,0,0.0,0,0.0,0.0,0,50.0,0,0.0,0.0,0.0,0.0,950.0,2.0,20,0,0.0,20,0.0,700.0,1.0,0,900.0,1.0,0,500.0,0,100,300,10.0,3,30,0.0,0.0,1,,,,,,,,,,,,,,,,,,,,,,,,,,,,,,,,,,,,186,,239,233,,285,46,99,,,,,,,,,6.085404873,1.9,,,,,,,,,,,,,,,,,,,,,,,,,,,,,,,,,,,,
1301,"M.I. Khan, H.Y. Kim, T. Nam, S. Miyazaki",Effect of Cu addition on the high temperature shape memory properties of Ti50Ni25Pd25 alloy,https://doi.org/10.1016/j.jallcom.2011.12.116,Journal of Alloys and Compounds,577,383-387,2013,,,,External,,0.0,0.0,0.0,0.0,0,0.0,0.0,0.0,5.0,0,0.0,0.0,0.0,0.0,0.0,0.0,0.0,0.0,0.0,0.0,20.0,0,25.0,0.0,0.0,0.0,0,0,0.0,0,0.0,0.0,0,50.0,0,0.0,0.0,0.0,0.0,950.0,2.0,20,0,0.0,20,0.0,700.0,1.0,0,900.0,1.0,0,500.0,0,100,300,10.0,3,30,0.0,0.0,1,,,,,,,,,,,,,,,,,,,,,,,,,,,,,,,,,,,,186,,239,233,,285,46,99,,,,,,,,,6.085404873,1.9,,,,,,,,,,,,,,,,,,,,,,,,,,,,,,,,,,,,
1302,"E. Acar, H. Tobe, I. Kaya, H. E. Karaca and Y. I. Chumlyakov",Compressive response of Ni45.3Ti34.7Hf15Pd5 and Ni45.3Ti29.7Hf20Pd5 shape-memory alloys,,Journal of Materials Science,50,1924-1934,2015,,,,External,,0.0,0.0,0.0,0.0,0,0.0,0.0,0.0,0.0,0,0.0,0.0,0.0,20.0,0.0,0.0,0.0,0.0,0.0,0.0,45.3,0,5.0,0.0,0.0,0.0,0,0,0.0,0,0.0,0.0,0,29.7,0,0.0,0.0,0.0,0.0,20.0,0.0,20,0,0.0,20,0.0,20.0,0.0,0,900.0,72.0,0,-1000.0,0,30,320,10.0,3,30,0.0,0.0,1,,,,,,,,,,,,,,,,,,,,,,,,,,,,,,,,,,,,96.45093946,,160.0208768,144.6764092,,325.1565762,165.1356994,228.7056367,,,,,,,,,3.969206681,1.816575513,,,,,,,,,,,,,,,,,,,,,,,,,,,,,,,,,,,,
1303,"E. Acar, H. Tobe, I. Kaya, H. E. Karaca and Y. I. Chumlyakov",Compressive response of Ni45.3Ti34.7Hf15Pd5 and Ni45.3Ti29.7Hf20Pd5 shape-memory alloys,,Journal of Materials Science,50,1924-1934,2015,,,,External,,0.0,0.0,0.0,0.0,0,0.0,0.0,0.0,0.0,0,0.0,0.0,0.0,20.0,0.0,0.0,0.0,0.0,0.0,0.0,45.3,0,5.0,0.0,0.0,0.0,0,0,0.0,0,0.0,0.0,0,29.7,0,0.0,0.0,0.0,0.0,20.0,0.0,20,0,0.0,20,0.0,20.0,0.0,0,900.0,72.0,0,-1000.0,0,30,320,10.0,3,30,0.0,0.0,1,,,,,,,,,,,,,,,,,,,,,,,,,,,,,,,,,,,,96.45093946,,160.0208768,144.6764092,,325.1565762,165.1356994,228.7056367,,,,,,,,,3.969206681,1.816575513,,,,,,,,,,,,,,,,,,,,,,,,,,,,,,,,,,,,
1304,"K.C. Atli, I. Karaman, R.D. Noebe, D. Gaydosh",The effect of training on two-way shape memory effect of binary NiTi and NiTi based ternary high temperature shape memory alloys,https://doi.org/10.1016/j.msea.2012.10.017,Materials Science and Engineering A,560,653-666,2013,,,,External,,0.0,0.0,0.0,0.0,0,0.0,0.0,0.0,0.0,0,0.0,0.0,0.0,0.0,0.0,0.0,0.0,0.0,0.0,0.0,24.5,0,25.0,0.0,0.0,0.0,0,0,0.5,0,0.0,0.0,0,50.0,0,0.0,0.0,0.0,0.0,1050.0,72.0,900,0,0.0,20,0.0,20.0,0.0,0,20.0,0.0,0,80.0,0,25,280,5.0,1,30,0.0,0.0,1,,,,,,,,,,,,,,,,,,,,,,,,,,,,,,,,,,,,155.4400397,,179.0418281,178.1691008,,195.7142573,16.6724292,40.2742176,,,,,,,,,2.021818182,1.8,,,,,,,,,,,,,,,,,,,,,,,,,,,,,,,,,,,,
1305,"K. C. Atli, I. Karaman, R. D. Noebe and D. Gaydosh",The effect of training on two-way shape memory effect of binary NiTi and NiTi based ternary high temperature shape memory alloys,https://doi.org/10.1016/j.msea.2012.10.017,Materials Science and Engineering: A,560,653-666,2013,,,,External,,0.0,0.0,0.0,0.0,0,0.0,0.0,0.0,0.0,0,0.0,0.0,0.0,0.0,0.0,0.0,0.0,0.0,0.0,0.0,24.5,0,25.0,0.0,0.0,0.0,0,0,0.5,0,0.0,0.0,0,50.0,0,0.0,0.0,0.0,0.0,1050.0,72.0,900,0,0.0,20,0.0,20.0,0.0,0,20.0,0.0,0,80.0,0,25,280,5.0,1,30,0.0,0.0,1,,,,,,,,,,,,,,,,,,,,,,,,,,,,,,,,,,,,155.4400397,,179.0418281,178.1691008,,195.7142573,16.6724292,40.2742176,,,,,,,,,2.021818182,1.8,,,,,,,,,,,,,,,,,,,,,,,,,,,,,,,,,,,,
1306,"N. Okada, Y. Fujii, Y. Ishikawa, M. Onoda, H. Y. Kim and S. Miyazaki",Effect of Zr Content on Shape Memory Characteristics and Workability of Ti-Ni-Zr Alloy,,Journal of the Japan Institute of Metals,72,152-157,2008,,,,External,,0.0,0.0,0.0,0.0,0,0.0,0.0,0.0,0.0,0,0.0,0.0,0.0,0.0,0.0,0.0,0.0,0.0,0.0,0.0,49.5,0,0.0,0.0,0.0,0.0,0,0,0.0,0,0.0,0.0,0,40.5,0,0.0,0.0,0.0,10.0,20.0,0.0,20,0,0.0,20,0.0,20.0,0.0,0,950.0,2.0,0,550.0,0,,,10.0,3,30,0.0,0.0,1,,,,,,,,,,,,,,,,,,,,,,,,,,,,,,,,,,,,,,,,,,,,,,,,,,,,,1.793934338,,,,,,,,,,,,,,,,,,,,,,,,,,,,,,,,,,,,
1307,"M.I. Khan, H.Y. Kim, T. Nam, S. Miyazaki",Formation of nanoscaled precipitates and their effects on the high-temperature shape-memory characteristics of a Ti50Ni15Pd25Cu10 alloy,,Acta Materialia,60,5900-5913,2012,,,,External,,0.0,0.0,0.0,0.0,0,0.0,0.0,0.0,0.0,0,0.0,0.0,0.0,0.0,0.0,0.0,0.0,0.0,0.0,0.0,25.0,0,25.0,0.0,0.0,0.0,0,0,0.0,0,0.0,0.0,0,50.0,0,0.0,0.0,0.0,0.0,950.0,2.0,20,0,0.0,20,0.0,20.0,0.0,0,600.0,1.0,0,500.0,0,104.2925764,347.9606987,10.0,3,30,0.0,0.0,1,,,,,,,,,,,,,,,,,,,,,,,,,,,,,,,,,,,,206.4759825,,244.4672489,231.3668122,,300.7991266,56.3318777,94.3231441,,,,,,,,,4.931506849,1.780821918,,,,,,,,,,,,,,,,,,,,,,,,,,,,,,,,,,,,
1308,"K.C. Atli, I. Karaman, R.D. Noebe, D. Gaydosh",The effect of training on two-way shape memory effect of binary NiTi and NiTi based ternary high temperature shape memory alloys,https://doi.org/10.1016/j.msea.2012.10.017,Materials Science and Engineering A,560,653-666,2013,,,,External,,0.0,0.0,0.0,0.0,0,0.0,0.0,0.0,0.0,0,0.0,0.0,0.0,0.0,0.0,0.0,0.0,0.0,0.0,0.0,24.5,0,25.0,0.0,0.0,0.0,0,0,0.0,0,0.0,0.0,0,50.5,0,0.0,0.0,0.0,0.0,1050.0,72.0,900,0,0.0,20,0.0,20.0,0.0,0,20.0,0.0,0,80.0,0,125,280,5.0,1,30,0.0,0.0,1,,,,,,,,,,,,,,,,,,,,,,,,,,,,,,,,,,,,165.8112987,,180.1455752,190.4568251,,197.4709728,17.3253976,31.6596741,,,,,,,,,2.036101083,1.68,,,,,,,,,,,,,,,,,,,,,,,,,,,,,,,,,,,,
1309,"M.I. Khan, H.Y. Kim, T. Nam, S. Miyazaki",Formation of nanoscaled precipitates and their effects on the high-temperature shape-memory characteristics of a Ti50Ni15Pd25Cu10 alloy,,Acta Materialia,60,5900-5913,2012,,,,External,,0.0,0.0,0.0,0.0,0,0.0,0.0,0.0,0.0,0,0.0,0.0,0.0,0.0,0.0,0.0,0.0,0.0,0.0,0.0,25.0,0,25.0,0.0,0.0,0.0,0,0,0.0,0,0.0,0.0,0,50.0,0,0.0,0.0,0.0,0.0,950.0,2.0,20,0,0.0,20,0.0,20.0,0.0,0,600.0,1.0,0,400.0,0,101.6724891,327,10.0,3,30,0.0,0.0,1,,,,,,,,,,,,,,,,,,,,,,,,,,,,,,,,,,,,190.7554585,,224.8165939,237.9170306,,281.1484716,56.3318777,90.3930131,,,,,,,,,5.205479452,1.643835616,,,,,,,,,,,,,,,,,,,,,,,,,,,,,,,,,,,,
1310,"N. Okada, Y. Fujii, Y. Ishikawa, M. Onoda, H. Y. Kim and S. Miyazaki",Effect of Zr Content on Shape Memory Characteristics and Workability of Ti-Ni-Zr Alloy,,Journal of the Japan Institute of Metals,72,152-157,2008,,,,External,,0.0,0.0,0.0,0.0,0,0.0,0.0,0.0,0.0,0,0.0,0.0,0.0,0.0,0.0,0.0,0.0,0.0,0.0,0.0,49.5,0,0.0,0.0,0.0,0.0,0,0,0.0,0,0.0,0.0,0,45.5,0,0.0,0.0,0.0,5.0,20.0,0.0,20,0,0.0,20,0.0,20.0,0.0,0,950.0,2.0,0,400.0,0,,,10.0,3,30,0.0,0.0,1,,,,,,,,,,,,,,,,,,,,,,,,,,,,,,,,,,,,,,,,,,,,,,,,,,,,,1.638366786,,,,,,,,,,,,,,,,,,,,,,,,,,,,,,,,,,,,
1311,"P.K. Kumar, U. Desai, J.A. Monroe, D.C. Lagoudas, I. Karaman, G.S. Bigelow, R.D. Noebe","Experimental investigation of simultaneous creep, plasticity and transformation of Ti50.5Pd30Ni19.5 high temperature shape memory alloy during cyclic actuation",,Materials Science and Engineering A,530,117-127,2011,,,,External,,0.0,0.0,0.0,0.0,0,0.0,0.0,0.0,0.0,0,0.0,0.0,0.0,0.0,0.0,0.0,0.0,0.0,0.0,0.0,19.5,0,30.0,0.0,0.0,0.0,0,0,0.0,0,0.0,0.0,0,50.5,0,0.0,0.0,0.0,0.0,1050.0,72.0,900,0,0.0,20,0.0,20.0,0.0,0,400.0,0.083,0,300.0,0,100,370,5.0,1,30,0.0,0.0,1,,,,,,,,,,,,,,,,,,,,,,,,,,,,,,,,,,,,236.6386555,,264.8739496,262.8571429,,301.1764706,36.302521,64.5378151,,,,,,,,,2.80525368,1.612920958,,,,,,,,,,,,,,,,,,,,,,,,,,,,,,,,,,,,
1312,"S. u. Rehman, M. Khan, A. Nusair Khan, L. Ali, S. Zaman, M. Waseem, L. Ali and S. H. I. Jaffery",Transformation behavior and shape memory properties of Ti50Ni15Pd25Cu10 high temperature shape memory alloy at various aging temperatures,,Materials Science and Engineering: A,619,171-179,2014,,,,External,,0.0,0.0,0.0,0.0,0,0.0,0.0,0.0,10.0,0,0.0,0.0,0.0,0.0,0.0,0.0,0.0,0.0,0.0,0.0,15.0,0,25.0,0.0,0.0,0.0,0,0,0.0,0,0.0,0.0,0,50.0,0,0.0,0.0,0.0,0.0,950.0,2.0,20,0,0.0,20,0.0,20.0,0.0,0,900.0,1.0,0,500.0,0,50,350,10.0,3,30,0.0,0.0,1,,,,,,,,,,,,,,,,,,,,,,,,,,,,,,,,,,,,186.155212,,229.2093169,233.9931063,,281.8153332,52.6060163,95.6601212,,,,,,,,,5.31147541,1.609786007,,,,,,,,,,,,,,,,,,,,,,,,,,,,,,,,,,,,
1313,"S. Rehman, M. Khan, A.N. Khan, L. Ali, S. Zaman, M. Waseem, L. Ali, S.H.I. Jaffery",Transformation behavior and shape memory properties of TiNiPdCu high temperature shape memory alloy at various aging temperatures,,Materials Science and Engineering A,619,171-179,2014,,,,External,,0.0,0.0,0.0,0.0,0,0.0,0.0,0.0,10.0,0,0.0,0.0,0.0,0.0,0.0,0.0,0.0,0.0,0.0,0.0,15.0,0,25.0,0.0,0.0,0.0,0,0,0.0,0,0.0,0.0,0,50.0,0,0.0,0.0,0.0,0.0,20.0,0.0,20,0,0.0,20,0.0,950.0,2.0,0,900.0,1.0,0,500.0,0,50,350,10.0,3,30,0.0,0.0,1,,,,,,,,,,,,,,,,,,,,,,,,,,,,,,,,,,,,186.155212,,229.2093169,233.9931063,,281.8153332,52.6060163,95.6601212,,,,,,,,,5.31147541,1.609786007,,,,,,,,,,,,,,,,,,,,,,,,,,,,,,,,,,,,
1314,"M. I. Khan, H. Y. Kim, F. A. Khalid and S. Miyazaki",Effect of cold rolling ratio on the nanoscale precipitation behavior of TiNiPdCu based high temperature shape memory alloys,,Journal of Alloys and Compounds,599,212-218,2014,,,,External,,0.0,0.0,0.0,0.0,0,0.0,0.0,0.0,10.0,0,0.0,0.0,0.0,0.0,0.0,0.0,0.0,0.0,0.0,0.0,15.0,0,25.0,0.0,0.0,0.0,0,0,0.0,0,0.0,0.0,0,50.0,0,0.0,0.0,0.0,0.0,20.0,0.0,20,0,0.0,20,0.0,900.0,1.0,0,650.0,1.0,0,600.0,0,125,375,10.0,3,30,0.0,0.0,1,,,,,,,,,,,,,,,,,,,,,,,,,,,,,,,,,,,,214.8766741,,288.1188616,270.5407366,,319.7594866,31.640625,104.8828125,,,,,,,,,3.942101884,1.558219178,,,,,,,,,,,,,,,,,,,,,,,,,,,,,,,,,,,,
1315,"M. I. Khan, H. Y. Kim, F. A. Khalid and S. Miyazaki",Effect of cold rolling ratio on the nanoscale precipitation behavior of TiNiPdCu based high temperature shape memory alloys,,Journal of Alloys and Compounds,599,212-218,2014,,,,External,,0.0,0.0,0.0,0.0,0,0.0,0.0,0.0,10.0,0,0.0,0.0,0.0,0.0,0.0,0.0,0.0,0.0,0.0,0.0,15.0,0,25.0,0.0,0.0,0.0,0,0,0.0,0,0.0,0.0,0,50.0,0,0.0,0.0,0.0,0.0,20.0,0.0,20,0,0.0,20,0.0,900.0,1.0,0,650.0,1.0,0,600.0,0,125,375,10.0,3,30,0.0,0.0,1,,,,,,,,,,,,,,,,,,,,,,,,,,,,,,,,,,,,214.8766741,,288.1188616,270.5407366,,319.7594866,31.640625,104.8828125,,,,,,,,,3.942101884,1.558219178,,,,,,,,,,,,,,,,,,,,,,,,,,,,,,,,,,,,
1316,"S. u. Rehman, M. Khan, A. Nusair Khan, M. Imran Khan, L. Ali and S. H. Imran Jaffery",Effect of precipitation hardening and thermomechanical training on microstructure and shape memory properties of Ti50Ni15Pd25Cu10 high temperature shape memory alloys,,Journal of Alloys and Compounds,616,275-283,2014,,,,External,,0.0,0.0,0.0,0.0,0,0.0,0.0,0.0,10.0,0,0.0,0.0,0.0,0.0,0.0,0.0,0.0,0.0,0.0,0.0,15.0,0,25.0,0.0,0.0,0.0,0,0,0.0,0,0.0,0.0,0,50.0,0,0.0,0.0,0.0,0.0,20.0,0.0,20,0,0.0,20,0.0,950.0,2.0,0,900.0,1.0,0,500.0,0,100,332.8475421,10.0,3,30,0.0001,0.0,1,,,,,,,,,,,,,,,,,,,,,,,,,,,,,,,,,,,,190.6290116,,228.1205165,234.8108435,,268.7306502,40.6101337,78.1016386,,,,,,,,,7.059578645,1.557804123,,,,,,,,,,,,,,,,,,,,,,,,,,,,,,,,,,,,
1317,"S. Rehman, M. Khan, A.N. Khan, M.I. Khan, L. Ali, S.H.I. Jaffery",Effect of precipitation hardening and thermomechanical training on microstructure and shape memory properties of Ti50Ni15Pd25Cu10 high temperature shape memory alloys,,Journal of Alloys and Compounds,616,275-283,2014,,,,External,,0.0,0.0,0.0,0.0,0,0.0,0.0,0.0,10.0,0,0.0,0.0,0.0,0.0,0.0,0.0,0.0,0.0,0.0,0.0,15.0,0,25.0,0.0,0.0,0.0,0,0,0.0,0,0.0,0.0,0,50.0,0,0.0,0.0,0.0,0.0,20.0,0.0,20,0,0.0,20,0.0,950.0,2.0,0,900.0,1.0,0,500.0,0,100,332.8475421,10.0,3,30,0.0,0.0,1,,,,,,,,,,,,,,,,,,,,,,,,,,,,,,,,,,,,190.6290116,,228.1205165,234.8108435,,268.7306502,40.6101337,78.1016386,,,,,,,,,7.059578645,1.557804123,,,,,,,,,,,,,,,,,,,,,,,,,,,,,,,,,,,,
1318,"M. I. Khan, H. Y. Kim, Y. Namigata, T.-h. Nam and S. Miyazaki",Combined effects of work hardening and precipitation strengthening on the cyclic stability of TiNiPdCu-based high-temperature shape memory alloys,,Acta Materialia,61,4797-4810,2013,,,,External,,0.0,0.0,0.0,0.0,0,0.0,0.0,0.0,5.0,0,0.0,0.0,0.0,0.0,0.0,0.0,0.0,0.0,0.0,0.0,20.0,0,25.0,0.0,0.0,0.0,0,0,0.0,0,0.0,0.0,0,50.0,0,0.0,0.0,0.0,0.0,950.0,2.0,20,0,0.0,20,0.0,20.0,0.0,0,900.0,1.0,0,400.0,0,25,400,10.0,3,30,0.0,0.0,1,,,,,,,,,,,,,,,,,,,,,,,,,,,,,,,,,,,,185.4353905,,223.6031653,235.2668478,,268.1243947,44.5212294,82.6890042,,,,,,,,,5.240203111,1.535921601,,,,,,,,,,,,,,,,,,,,,,,,,,,,,,,,,,,,
1319,"M. I. Khan, H. Y. Kim, Y. Namigata, T.-h. Nam and S. Miyazaki",Combined effects of work hardening and precipitation strengthening on the cyclic stability of TiNiPdCu-based high-temperature shape memory alloys,,Acta Materialia,61,4797-4810,2013,,,,External,,0.0,0.0,0.0,0.0,0,0.0,0.0,0.0,5.0,0,0.0,0.0,0.0,0.0,0.0,0.0,0.0,0.0,0.0,0.0,20.0,0,25.0,0.0,0.0,0.0,0,0,0.0,0,0.0,0.0,0,50.0,0,0.0,0.0,0.0,0.0,950.0,2.0,20,0,0.0,20,0.0,20.0,0.0,0,900.0,1.0,0,400.0,0,25,400,10.0,3,30,0.0,0.0,1,,,,,,,,,,,,,,,,,,,,,,,,,,,,,,,,,,,,185.4353905,,223.6031653,235.2668478,,268.1243947,44.5212294,82.6890042,,,,,,,,,5.240203111,1.535921601,,,,,,,,,,,,,,,,,,,,,,,,,,,,,,,,,,,,
1320,"M. I. Khan, H. Y. Kim, F. A. Khalid and S. Miyazaki",Effect of cold rolling ratio on the nanoscale precipitation behavior of TiNiPdCu based high temperature shape memory alloys,,Journal of Alloys and Compounds,599,212-218,2014,,,,External,,0.0,0.0,0.0,0.0,0,0.0,0.0,0.0,10.0,0,0.0,0.0,0.0,0.0,0.0,0.0,0.0,0.0,0.0,0.0,15.0,0,25.0,0.0,0.0,0.0,0,0,0.0,0,0.0,0.0,0,50.0,0,0.0,0.0,0.0,0.0,20.0,0.0,20,0,0.0,20,0.0,950.0,2.0,0,900.0,1.0,0,500.0,0,125,370,10.0,3,30,0.0,0.0,1,,,,,,,,,,,,,,,,,,,,,,,,,,,,,,,,,,,,189.6670457,,239.4617659,242.2103833,,300.4335882,60.9718223,110.7665425,,,,,,,,,4.884807569,1.500020669,,,,,,,,,,,,,,,,,,,,,,,,,,,,,,,,,,,,
1321,"M. I. Khan, H. Y. Kim, F. A. Khalid and S. Miyazaki",Effect of cold rolling ratio on the nanoscale precipitation behavior of TiNiPdCu based high temperature shape memory alloys,,Journal of Alloys and Compounds,599,212-218,2014,,,,External,,0.0,0.0,0.0,0.0,0,0.0,0.0,0.0,10.0,0,0.0,0.0,0.0,0.0,0.0,0.0,0.0,0.0,0.0,0.0,15.0,0,25.0,0.0,0.0,0.0,0,0,0.0,0,0.0,0.0,0,50.0,0,0.0,0.0,0.0,0.0,20.0,0.0,20,0,0.0,20,0.0,950.0,2.0,0,900.0,1.0,0,500.0,0,125,370,10.0,3,30,0.0,0.0,1,,,,,,,,,,,,,,,,,,,,,,,,,,,,,,,,,,,,189.6670457,,239.4617659,242.2103833,,300.4335882,60.9718223,110.7665425,,,,,,,,,4.884807569,1.500020669,,,,,,,,,,,,,,,,,,,,,,,,,,,,,,,,,,,,
1322,"I. M. Khan, H. Y. Kim, T.-h. Nam and S. Miyazaki",Effect of Cu addition on the high temperature shape memory properties of Ti50Ni25Pd25 alloy,https://doi.org/10.1016/j.jallcom.2011.12.116,Journal of Alloys and Compounds,577,S383-S387,2013,,,,External,,0.0,0.0,0.0,0.0,0,0.0,0.0,0.0,10.0,0,0.0,0.0,0.0,0.0,0.0,0.0,0.0,0.0,0.0,0.0,15.0,0,25.0,0.0,0.0,0.0,0,0,0.0,0,0.0,0.0,0,50.0,0,0.0,0.0,0.0,0.0,950.0,2.0,20,0,0.0,20,0.0,700.0,1.0,0,900.0,1.0,0,500.0,0,100,300,10.0,3,30,0.0,0.0,1,,,,,,,,,,,,,,,,,,,,,,,,,,,,,,,,,,,,194,,253,236,,294,41,100,,,,,,,,,4.631760988,1.5,,,,,,,,,,,,,,,,,,,,,,,,,,,,,,,,,,,,
1323,"M.I. Khan, H.Y. Kim, T. Nam, S. Miyazaki",Effect of Cu addition on the high temperature shape memory properties of Ti50Ni25Pd25 alloy,https://doi.org/10.1016/j.jallcom.2011.12.116,Journal of Alloys and Compounds,577,383-387,2013,,,,External,,0.0,0.0,0.0,0.0,0,0.0,0.0,0.0,10.0,0,0.0,0.0,0.0,0.0,0.0,0.0,0.0,0.0,0.0,0.0,15.0,0,25.0,0.0,0.0,0.0,0,0,0.0,0,0.0,0.0,0,50.0,0,0.0,0.0,0.0,0.0,950.0,2.0,20,0,0.0,20,0.0,700.0,1.0,0,900.0,1.0,0,500.0,0,100,300,10.0,3,30,0.0,0.0,1,,,,,,,,,,,,,,,,,,,,,,,,,,,,,,,,,,,,194,,253,236,,294,41,100,,,,,,,,,4.631760988,1.5,,,,,,,,,,,,,,,,,,,,,,,,,,,,,,,,,,,,
1324,"I. M. Khan, H. Y. Kim, T.-h. Nam and S. Miyazaki",Effect of Cu addition on the high temperature shape memory properties of Ti50Ni25Pd25 alloy,https://doi.org/10.1016/j.jallcom.2011.12.116,Journal of Alloys and Compounds,577,S383-S387,2013,,,,External,,0.0,0.0,0.0,0.0,0,0.0,0.0,0.0,10.0,0,0.0,0.0,0.0,0.0,0.0,0.0,0.0,0.0,0.0,0.0,15.0,0,25.0,0.0,0.0,0.0,0,0,0.0,0,0.0,0.0,0,50.0,0,0.0,0.0,0.0,0.0,950.0,2.0,20,0,0.0,20,0.0,700.0,1.0,0,900.0,1.0,0,500.0,0,100,300,10.0,3,30,0.0,0.0,1,,,,,,,,,,,,,,,,,,,,,,,,,,,,,,,,,,,,203,,254,238,,298,44,95,,,,,,,,,5.874643018,1.5,,,,,,,,,,,,,,,,,,,,,,,,,,,,,,,,,,,,
1325,"M.I. Khan, H.Y. Kim, T. Nam, S. Miyazaki",Effect of Cu addition on the high temperature shape memory properties of Ti50Ni25Pd25 alloy,https://doi.org/10.1016/j.jallcom.2011.12.116,Journal of Alloys and Compounds,577,383-387,2013,,,,External,,0.0,0.0,0.0,0.0,0,0.0,0.0,0.0,10.0,0,0.0,0.0,0.0,0.0,0.0,0.0,0.0,0.0,0.0,0.0,15.0,0,25.0,0.0,0.0,0.0,0,0,0.0,0,0.0,0.0,0,50.0,0,0.0,0.0,0.0,0.0,950.0,2.0,20,0,0.0,20,0.0,700.0,1.0,0,900.0,1.0,0,500.0,0,100,300,10.0,3,30,0.0,0.0,1,,,,,,,,,,,,,,,,,,,,,,,,,,,,,,,,,,,,203,,254,238,,298,44,95,,,,,,,,,5.874643018,1.5,,,,,,,,,,,,,,,,,,,,,,,,,,,,,,,,,,,,
1326,"S. u. Rehman, M. Khan, A. Nusair Khan, M. Imran Khan, L. Ali and S. H. Imran Jaffery",Effect of precipitation hardening and thermomechanical training on microstructure and shape memory properties of Ti50Ni15Pd25Cu10 high temperature shape memory alloys,,Journal of Alloys and Compounds,616,275-283,2014,,,,External,,0.0,0.0,0.0,0.0,0,0.0,0.0,0.0,10.0,0,0.0,0.0,0.0,0.0,0.0,0.0,0.0,0.0,0.0,0.0,15.0,0,25.0,0.0,0.0,0.0,0,0,0.0,0,0.0,0.0,0,50.0,0,0.0,0.0,0.0,0.0,20.0,0.0,20,0,0.0,20,0.0,950.0,2.0,0,900.0,1.0,0,500.0,0,100,350,10.0,2,30,0.0001,0.0,1,,,,,,,,,,,,,,,,,,,,,,,,,,,,,,,,,,,,,,,,,,,,,,,,,,,,,1.4,,,,,,,,,,,,,,,,,,,,,,,,,,,,,,,,,,,,
1327,"S. Rehman, M. Khan, A.N. Khan, M.I. Khan, L. Ali, S.H.I. Jaffery",Effect of precipitation hardening and thermomechanical training on microstructure and shape memory properties of Ti50Ni15Pd25Cu10 high temperature shape memory alloys,,Journal of Alloys and Compounds,616,275-283,2014,,,,External,,0.0,0.0,0.0,0.0,0,0.0,0.0,0.0,10.0,0,0.0,0.0,0.0,0.0,0.0,0.0,0.0,0.0,0.0,0.0,15.0,0,25.0,0.0,0.0,0.0,0,0,0.0,0,0.0,0.0,0,50.0,0,0.0,0.0,0.0,0.0,20.0,0.0,20,0,0.0,20,0.0,950.0,2.0,0,900.0,1.0,0,500.0,0,100,350,10.0,2,30,0.0,0.0,1,,,,,,,,,,,,,,,,,,,,,,,,,,,,,,,,,,,,,,,,,,,,,,,,,,,,,1.4,,,,,,,,,,,,,,,,,,,,,,,,,,,,,,,,,,,,
1328,"I. M. Khan, H. Y. Kim, T.-h. Nam and S. Miyazaki",Formation of nanoscaled precipitates and their effects on the high-temperature shape-memory characteristics of a Ti50Ni15Pd25Cu10 alloy,,Acta Materialia,60,5900-5913,2012,,,,External,,0.0,0.0,0.0,0.0,0,0.0,0.0,0.0,10.0,0,0.0,0.0,0.0,0.0,0.0,0.0,0.0,0.0,0.0,0.0,15.0,0,25.0,0.0,0.0,0.0,0,0,0.0,0,0.0,0.0,0,50.0,0,0.0,0.0,0.0,0.0,950.0,2.0,20,0,0.0,20,0.0,20.0,0.0,0,900.0,1.0,0,400.0,0,135.7746845,341.2399903,10.0,3,30,0.0,0.0,1,,,,,,,,,,,,,,,,,,,,,,,,,,,,,,,,,,,,195.6696057,,240.8353765,233.5704451,,277.5404916,36.7051151,81.8708859,,,,,,,,,4.765988284,1.388972764,,,,,,,,,,,,,,,,,,,,,,,,,,,,,,,,,,,,
1329,"M.I. Khan, H.Y. Kim, T. Nam, S. Miyazaki",Formation of nanoscaled precipitates and their effects on the high-temperature shape-memory characteristics of a Ti50Ni15Pd25Cu10 alloy,,Acta Materialia,60,5900-5913,2012,,,,External,,0.0,0.0,0.0,0.0,0,0.0,0.0,0.0,10.0,0,0.0,0.0,0.0,0.0,0.0,0.0,0.0,0.0,0.0,0.0,15.0,0,25.0,0.0,0.0,0.0,0,0,0.0,0,0.0,0.0,0,50.0,0,0.0,0.0,0.0,0.0,950.0,2.0,20,0,0.0,20,0.0,20.0,0.0,0,900.0,1.0,0,400.0,0,135.7746845,341.2399903,10.0,3,30,0.0,0.0,1,,,,,,,,,,,,,,,,,,,,,,,,,,,,,,,,,,,,195.6696057,,240.8353765,233.5704451,,277.5404916,36.7051151,81.8708859,,,,,,,,,4.765988284,1.388972764,,,,,,,,,,,,,,,,,,,,,,,,,,,,,,,,,,,,
1330,"M.I. Khan, H.Y. Kim, T. Nam, S. Miyazaki",Formation of nanoscaled precipitates and their effects on the high-temperature shape-memory characteristics of a Ti50Ni15Pd25Cu10 alloy,,Acta Materialia,60,5900-5913,2012,,,,External,,0.0,0.0,0.0,0.0,0,0.0,0.0,0.0,0.0,0,0.0,0.0,0.0,0.0,0.0,0.0,0.0,0.0,0.0,0.0,25.0,0,25.0,0.0,0.0,0.0,0,0,0.0,0,0.0,0.0,0,50.0,0,0.0,0.0,0.0,0.0,950.0,2.0,20,0,0.0,20,0.0,20.0,0.0,0,600.0,1.0,0,300.0,0,101.6724891,308.6593886,10.0,3,30,0.0,0.0,1,,,,,,,,,,,,,,,,,,,,,,,,,,,,,,,,,,,,180.2751092,,206.4759825,231.3668122,,265.4279476,58.9519651,85.1528384,,,,,,,,,5.342465753,1.369863014,,,,,,,,,,,,,,,,,,,,,,,,,,,,,,,,,,,,
1331,"M. I. Khan, H. Y. Kim, F. A. Khalid and S. Miyazaki",Effect of cold rolling ratio on the nanoscale precipitation behavior of TiNiPdCu based high temperature shape memory alloys,,Journal of Alloys and Compounds,599,212-218,2014,,,,External,,0.0,0.0,0.0,0.0,0,0.0,0.0,0.0,10.0,0,0.0,0.0,0.0,0.0,0.0,0.0,0.0,0.0,0.0,0.0,15.0,0,25.0,0.0,0.0,0.0,0,0,0.0,0,0.0,0.0,0,50.0,0,0.0,0.0,0.0,0.0,20.0,0.0,20,0,0.0,20,0.0,950.0,2.0,0,900.0,1.0,0,400.0,0,125,330,10.0,3,30,0.0,0.0,1,,,,,,,,,,,,,,,,,,,,,,,,,,,,,,,,,,,,187.2928246,,230.5675687,231.3072298,,271.8059616,41.2383929,84.513137,,,,,,,,,4.936553412,1.363350767,,,,,,,,,,,,,,,,,,,,,,,,,,,,,,,,,,,,
1332,"M. I. Khan, H. Y. Kim, F. A. Khalid and S. Miyazaki",Effect of cold rolling ratio on the nanoscale precipitation behavior of TiNiPdCu based high temperature shape memory alloys,,Journal of Alloys and Compounds,599,212-218,2014,,,,External,,0.0,0.0,0.0,0.0,0,0.0,0.0,0.0,10.0,0,0.0,0.0,0.0,0.0,0.0,0.0,0.0,0.0,0.0,0.0,15.0,0,25.0,0.0,0.0,0.0,0,0,0.0,0,0.0,0.0,0,50.0,0,0.0,0.0,0.0,0.0,20.0,0.0,20,0,0.0,20,0.0,950.0,2.0,0,900.0,1.0,0,400.0,0,125,330,10.0,3,30,0.0,0.0,1,,,,,,,,,,,,,,,,,,,,,,,,,,,,,,,,,,,,187.2928246,,230.5675687,231.3072298,,271.8059616,41.2383929,84.513137,,,,,,,,,4.936553412,1.363350767,,,,,,,,,,,,,,,,,,,,,,,,,,,,,,,,,,,,
1333,"M.I. Khan, H.Y. Kim, T. Nam, S. Miyazaki",Formation of nanoscaled precipitates and their effects on the high-temperature shape-memory characteristics of a Ti50Ni15Pd25Cu10 alloy,,Acta Materialia,60,5900-5913,2012,,,,External,,0.0,0.0,0.0,0.0,0,0.0,0.0,0.0,0.0,0,0.0,0.0,0.0,0.0,0.0,0.0,0.0,0.0,0.0,0.0,25.0,0,25.0,0.0,0.0,0.0,0,0,0.0,0,0.0,0.0,0,50.0,0,0.0,0.0,0.0,0.0,950.0,2.0,20,0,0.0,20,0.0,20.0,0.0,0,900.0,1.0,0,400.0,0,117.7050529,340.7132785,10.0,3,30,0.0,0.0,1,,,,,,,,,,,,,,,,,,,,,,,,,,,,,,,,,,,,181.5123384,,216.9059929,223.3572268,,264.2150411,47.3090482,82.7027027,,,,,,,,,5.135135135,1.351351351,,,,,,,,,,,,,,,,,,,,,,,,,,,,,,,,,,,,
1334,"K.C. Atli, I. Karaman, R.D. Noebe, D. Gaydosh",The effect of training on two-way shape memory effect of binary NiTi and NiTi based ternary high temperature shape memory alloys,https://doi.org/10.1016/j.msea.2012.10.017,Materials Science and Engineering A,560,653-666,2013,,,,External,,0.0,0.0,0.0,0.0,0,0.0,0.0,0.0,0.0,0,0.0,0.0,0.0,0.0,0.0,0.0,0.0,0.0,0.0,0.0,28.5,0,21.0,0.0,0.0,0.0,0,0,0.0,0,0.0,0.0,0,50.5,0,0.0,0.0,0.0,0.0,1050.0,72.0,900,0,0.0,20,0.0,20.0,0.0,0,20.0,0.0,0,150.0,0,125,500,5.0,1,30,0.0,0.0,1,,,,,,,,,,,,,,,,,,,,,,,,,,,,,,,,,,,,,,,,,,,,,,,,,,,,,1.34,,,,,,,,,,,,,,,,,,,,,,,,,,,,,,,,,,,,
1335,"N. Okada, Y. Fujii, Y. Ishikawa, M. Onoda, H. Y. Kim and S. Miyazaki",Effect of Zr Content on Shape Memory Characteristics and Workability of Ti-Ni-Zr Alloy,,Journal of the Japan Institute of Metals,72,152-157,2008,,,,External,,0.0,0.0,0.0,0.0,0,0.0,0.0,0.0,0.0,0,0.0,0.0,0.0,0.0,0.0,0.0,0.0,0.0,0.0,0.0,49.5,0,0.0,0.0,0.0,0.0,0,0,0.0,0,0.0,0.0,0,35.5,0,0.0,0.0,0.0,15.0,20.0,0.0,20,0,0.0,20,0.0,20.0,0.0,0,950.0,2.0,0,600.0,0,,,10.0,3,30,0.0,0.0,1,,,,,,,,,,,,,,,,,,,,,,,,,,,,,,,,,,,,,,,,,,,,,,,,,,,,,1.336985327,,,,,,,,,,,,,,,,,,,,,,,,,,,,,,,,,,,,
1336,"L. Casalena, G.S. Bigelow, Y. Gao, O. Benafan, R.D. Noebe, Y. Wang, M.J. Mills",Mechanical behavior and microstructural analysis of NiTi-40Au shape memory alloys exhibiting work output above 400 Â°C,,Intermetallics,86,33-44,2017,,,,External,,0.0,0.0,40.0,0.0,0,0.0,0.0,0.0,0.0,0,0.0,0.0,0.0,0.0,0.0,0.0,0.0,0.0,0.0,0.0,9.0,0,0.0,0.0,0.0,0.0,0,0,0.0,0,0.0,0.0,0,51.0,0,0.0,0.0,0.0,0.0,1050.0,72.0,900,0,0.0,20,0.0,20.0,0.0,0,20.0,0.0,0,-500.0,0,100,580,20.0,3,30,0.0,0.0,1,,,,,,,,,,,,,,,,,,,,,,,,,,,,,,,,,,,,454.2756418,,487.8299385,485.1090756,,526.99771,39.1677715,72.7220682,,,,,,,,,1.682535856,1.3182811,,,,,,,,,,,,,,,,,,,,,,,,,,,,,,,,,,,,
1337,"E. Acar, H. Tobe, I. Kaya, H. E. Karaca and Y. I. Chumlyakov",Compressive response of Ni45.3Ti34.7Hf15Pd5 and Ni45.3Ti29.7Hf20Pd5 shape-memory alloys,,Journal of Materials Science,50,1924-1934,2015,,,,External,,0.0,0.0,0.0,0.0,0,0.0,0.0,0.0,0.0,0,0.0,0.0,0.0,15.0,0.0,0.0,0.0,0.0,0.0,0.0,45.3,0,5.0,0.0,0.0,0.0,0,0,0.0,0,0.0,0.0,0,34.7,0,0.0,0.0,0.0,0.0,20.0,0.0,20,0,0.0,20,0.0,20.0,0.0,0,900.0,72.0,0,-1000.0,0,-10,280,10.0,3,30,0.0,0.0,1,,,,,,,,,,,,,,,,,,,,,,,,,,,,,,,,,,,,63.43873518,,122.2332016,120.1581028,,229.4466403,107.2134387,166.0079051,,,,,,,,,4.153846154,1.312414695,,,,,,,,,,,,,,,,,,,,,,,,,,,,,,,,,,,,
1338,"E. Acar, H. Tobe, I. Kaya, H. E. Karaca and Y. I. Chumlyakov",Compressive response of Ni45.3Ti34.7Hf15Pd5 and Ni45.3Ti29.7Hf20Pd5 shape-memory alloys,,Journal of Materials Science,50,1924-1934,2015,,,,External,,0.0,0.0,0.0,0.0,0,0.0,0.0,0.0,0.0,0,0.0,0.0,0.0,15.0,0.0,0.0,0.0,0.0,0.0,0.0,45.3,0,5.0,0.0,0.0,0.0,0,0,0.0,0,0.0,0.0,0,34.7,0,0.0,0.0,0.0,0.0,20.0,0.0,20,0,0.0,20,0.0,20.0,0.0,0,900.0,72.0,0,-1000.0,0,-10,280,10.0,3,30,0.0,0.0,1,,,,,,,,,,,,,,,,,,,,,,,,,,,,,,,,,,,,63.43873518,,122.2332016,120.1581028,,229.4466403,107.2134387,166.0079051,,,,,,,,,4.153846154,1.312414695,,,,,,,,,,,,,,,,,,,,,,,,,,,,,,,,,,,,
1339,"P.K. Kumar, U. Desai, J.A. Monroe, D.C. Lagoudas, I. Karaman, G.S. Bigelow, R.D. Noebe","Experimental investigation of simultaneous creep, plasticity and transformation of Ti50.5Pd30Ni19.5 high temperature shape memory alloy during cyclic actuation",,Materials Science and Engineering A,530,117-127,2011,,,,External,,0.0,0.0,0.0,0.0,0,0.0,0.0,0.0,0.0,0,0.0,0.0,0.0,0.0,0.0,0.0,0.0,0.0,0.0,0.0,19.5,0,30.0,0.0,0.0,0.0,0,0,0.0,0,0.0,0.0,0,50.5,0,0.0,0.0,0.0,0.0,1050.0,72.0,900,0,0.0,20,0.0,20.0,0.0,0,400.0,0.083,0,400.0,0,100,370,5.0,2,30,0.0,0.0,1,,,,,,,,,,,,,,,,,,,,,,,,,,,,,,,,,,,,236.5217391,,281.7391304,259.4782609,,326.2608696,44.5217392,89.7391305,,,,,,,,,2.542991837,1.306550058,,,,,,,,,,,,,,,,,,,,,,,,,,,,,,,,,,,,
1340,"S. u. Rehman, M. Khan, A. Nusair Khan, M. Imran Khan, L. Ali and S. H. Imran Jaffery",Effect of precipitation hardening and thermomechanical training on microstructure and shape memory properties of Ti50Ni15Pd25Cu10 high temperature shape memory alloys,,Journal of Alloys and Compounds,616,275-283,2014,,,,External,,0.0,0.0,0.0,0.0,0,0.0,0.0,0.0,10.0,0,0.0,0.0,0.0,0.0,0.0,0.0,0.0,0.0,0.0,0.0,15.0,0,25.0,0.0,0.0,0.0,0,0,0.0,0,0.0,0.0,0,50.0,0,0.0,0.0,0.0,0.0,20.0,0.0,20,0,0.0,20,0.0,950.0,2.0,0,900.0,1.0,0,500.0,0,100,350,10.0,3,30,0.0001,0.0,1,,,,,,,,,,,,,,,,,,,,,,,,,,,,,,,,,,,,,,,,,,,,,,,,,,,,,1.3,,,,,,,,,,,,,,,,,,,,,,,,,,,,,,,,,,,,
1341,"S. Rehman, M. Khan, A.N. Khan, M.I. Khan, L. Ali, S.H.I. Jaffery",Effect of precipitation hardening and thermomechanical training on microstructure and shape memory properties of Ti50Ni15Pd25Cu10 high temperature shape memory alloys,,Journal of Alloys and Compounds,616,275-283,2014,,,,External,,0.0,0.0,0.0,0.0,0,0.0,0.0,0.0,10.0,0,0.0,0.0,0.0,0.0,0.0,0.0,0.0,0.0,0.0,0.0,15.0,0,25.0,0.0,0.0,0.0,0,0,0.0,0,0.0,0.0,0,50.0,0,0.0,0.0,0.0,0.0,20.0,0.0,20,0,0.0,20,0.0,950.0,2.0,0,900.0,1.0,0,500.0,0,100,350,10.0,3,30,0.0,0.0,1,,,,,,,,,,,,,,,,,,,,,,,,,,,,,,,,,,,,,,,,,,,,,,,,,,,,,1.3,,,,,,,,,,,,,,,,,,,,,,,,,,,,,,,,,,,,
1342,"L. Casalena, G.S. Bigelow, Y. Gao, O. Benafan, R.D. Noebe, Y. Wang, M.J. Mills",Mechanical behavior and microstructural analysis of NiTi-40Au shape memory alloys exhibiting work output above 400 Â°C,,Intermetallics,86,33-44,2017,,,,External,,0.0,0.0,40.0,0.0,0,0.0,0.0,0.0,0.0,0,0.0,0.0,0.0,0.0,0.0,0.0,0.0,0.0,0.0,0.0,10.3,0,0.0,0.0,0.0,0.0,0,0,0.0,0,0.0,0.0,0,49.7,0,0.0,0.0,0.0,0.0,1050.0,72.0,900,0,0.0,20,0.0,20.0,0.0,0,20.0,0.0,0,-500.0,0,100,580,20.0,3,30,0.0,0.0,1,,,,,,,,,,,,,,,,,,,,,,,,,,,,,,,,,,,,443.6284869,,479.7337278,485.3082357,,521.3908344,41.6571066,77.7623475,,,,,,,,,1.70426277,1.29983603,,,,,,,,,,,,,,,,,,,,,,,,,,,,,,,,,,,,
1343,"M. I. Khan, H. Y. Kim, F. A. Khalid and S. Miyazaki",Effect of cold rolling ratio on the nanoscale precipitation behavior of TiNiPdCu based high temperature shape memory alloys,,Journal of Alloys and Compounds,599,212-218,2014,,,,External,,0.0,0.0,0.0,0.0,0,0.0,0.0,0.0,10.0,0,0.0,0.0,0.0,0.0,0.0,0.0,0.0,0.0,0.0,0.0,15.0,0,25.0,0.0,0.0,0.0,0,0,0.0,0,0.0,0.0,0,50.0,0,0.0,0.0,0.0,0.0,20.0,0.0,20,0,0.0,20,0.0,900.0,1.0,0,650.0,1.0,0,500.0,0,125,370,10.0,3,30,0.0,0.0,1,,,,,,,,,,,,,,,,,,,,,,,,,,,,,,,,,,,,218.3922991,,261.7516741,263.5094866,,304.5251116,42.7734375,86.1328125,,,,,,,,,3.988120719,1.256421233,,,,,,,,,,,,,,,,,,,,,,,,,,,,,,,,,,,,
1344,"M. I. Khan, H. Y. Kim, F. A. Khalid and S. Miyazaki",Effect of cold rolling ratio on the nanoscale precipitation behavior of TiNiPdCu based high temperature shape memory alloys,,Journal of Alloys and Compounds,599,212-218,2014,,,,External,,0.0,0.0,0.0,0.0,0,0.0,0.0,0.0,10.0,0,0.0,0.0,0.0,0.0,0.0,0.0,0.0,0.0,0.0,0.0,15.0,0,25.0,0.0,0.0,0.0,0,0,0.0,0,0.0,0.0,0,50.0,0,0.0,0.0,0.0,0.0,20.0,0.0,20,0,0.0,20,0.0,900.0,1.0,0,650.0,1.0,0,500.0,0,125,370,10.0,3,30,0.0,0.0,1,,,,,,,,,,,,,,,,,,,,,,,,,,,,,,,,,,,,218.3922991,,261.7516741,263.5094866,,304.5251116,42.7734375,86.1328125,,,,,,,,,3.988120719,1.256421233,,,,,,,,,,,,,,,,,,,,,,,,,,,,,,,,,,,,
1345,"I. M. Khan, H. Y. Kim, T.-h. Nam and S. Miyazaki",Formation of nanoscaled precipitates and their effects on the high-temperature shape-memory characteristics of a Ti50Ni15Pd25Cu10 alloy,,Acta Materialia,60,5900-5913,2012,,,,External,,0.0,0.0,0.0,0.0,0,0.0,0.0,0.0,10.0,0,0.0,0.0,0.0,0.0,0.0,0.0,0.0,0.0,0.0,0.0,15.0,0,25.0,0.0,0.0,0.0,0,0,0.0,0,0.0,0.0,0,50.0,0,0.0,0.0,0.0,0.0,950.0,2.0,20,0,0.0,20,0.0,20.0,0.0,0,900.0,1.0,0,500.0,0,135.4123437,357.8351954,10.0,3,30,0.0,0.0,1,,,,,,,,,,,,,,,,,,,,,,,,,,,,,,,,,,,,205.7426777,,253.5535358,252.7201522,,299.3896371,45.8361013,93.6469594,,,,,,,,,4.758137569,1.25128329,,,,,,,,,,,,,,,,,,,,,,,,,,,,,,,,,,,,
1346,"M.I. Khan, H.Y. Kim, T. Nam, S. Miyazaki",Formation of nanoscaled precipitates and their effects on the high-temperature shape-memory characteristics of a Ti50Ni15Pd25Cu10 alloy,,Acta Materialia,60,5900-5913,2012,,,,External,,0.0,0.0,0.0,0.0,0,0.0,0.0,0.0,10.0,0,0.0,0.0,0.0,0.0,0.0,0.0,0.0,0.0,0.0,0.0,15.0,0,25.0,0.0,0.0,0.0,0,0,0.0,0,0.0,0.0,0,50.0,0,0.0,0.0,0.0,0.0,950.0,2.0,20,0,0.0,20,0.0,20.0,0.0,0,900.0,1.0,0,500.0,0,135.4123437,357.8351954,10.0,3,30,0.0,0.0,1,,,,,,,,,,,,,,,,,,,,,,,,,,,,,,,,,,,,205.7426777,,253.5535358,252.7201522,,299.3896371,45.8361013,93.6469594,,,,,,,,,4.758137569,1.25128329,,,,,,,,,,,,,,,,,,,,,,,,,,,,,,,,,,,,
