Repository: sinazadeh/CatBoost-SMAs

# CatBoost SMAs
This repository contains a sample implementation of using CatBoost for building a surrogate model for transformation temperatures of Shape Memory Alloys (SMAs). The sample code (found in [main.py](main.py)) showcases how CatBoost can be used to model this data and make predictions with a high degree of accuracy. The accompanying [raw_data.csv](raw_data.csv) file contains 4899 data points that can be used to train and validate the model. This data can also serve as a reference for researchers looking to explore the use of CatBoost in this particular field.

File: raw_data.csv (part 17 of 67)
termediate_a_(A),Micro_Intermediate_b,Micro_Intermediate_c,Micro_Intermediate_Space_Group,Micro_Martensite_Test_Temperature_Above_Af(Temp-Af),Micro_Martensite_Structure,Micro_Martensite_a_(A),Micro_Martensite_b,Micro_Martensite_c,Micro_Martensite_Beta,Micro_Martensite_Space_Group,Micro_Martensite_Sub-structure,Micro_Precipitate_Test_Temperature,Micro_Precipitate_Structure,Micro_Precipitate_Volume_Fraction,NeedsAttention,SME_Transforms,SME_Mf,SME_Mp,SME_Ms,SME_As,SME_Ap,SME_Af,SME_Thermal_Hysteresis,SME_Transformation_Range,SME_RfM,SME_RfA,SME_dH(MA)(J/g),SME_dH(AM)(J/g),SME_dH(AR)(J/G),SME_dS(MA)(J/kgK),SME_dS(AM)(J/kgK),SME_dS(AR)(J/kgK),SME_epsilonAct(%),SME_epsilonIrr(%),SME_Failure(FatigueTest),SME_Bend_Recovery(%),SE_R.Strain(%),SE_Strain_Max(%),SE_Stress_Max(MPa),SE_Mf_Stress,SE_Ms_Stress,SE_As_Stress,SE_Af_Stress,SE_M_Yield,SE_A_Yield,MSME_Magnetization (emu/g),MSME_Magnetization Change (AM)(emu/g),MSME_Magnetization Change (MA)(emu/g),MSME_Mf Temp (Â°C),MSME_Mf Mag (emu/g),MSME_Mp Temp (Â°C),MSME_Mp Mag (emu/g),MSME_Ms_Temp(C),MSME_Ms_Mag(emu/g),MSME_Direct average rate (emu/gÂ°C),MSME_Direct_integrated_magnetization_change(emu/g),MSME_As_Temp(C),MSME_As_Mag(emu/g),MSME_Ap_Temp (C),MSME_Ap_Mag(emu/g),MSME_Af_Temp (C),MSME_Af_Mag(emu/g),MSME_Reverse_average_rate(emu/gC),MSME_Reverse_integrated_magnetization_change(emu/g),MSME_Direct_MT_range(C),MSME_Reverse_MT_range(C),MSME_Hysteresis(C),MSME_Estimated_entropy_difference_(J/kg*K),"MSME_Tc(DSC)-Ms(SQUID,0.05T)",Hard_VHN
1347,"L. Casalena, G.S. Bigelow, Y. Gao, O. Benafan, R.D. Noebe, Y. Wang, M.J. Mills",Mechanical behavior and microstructural analysis of NiTi-40Au shape memory alloys exhibiting work output above 400 Â°C,,Intermetallics,86,33-44,2017,,,,External,,0.0,0.0,40.0,0.0,0,0.0,0.0,0.0,0.0,0,0.0,0.0,0.0,0.0,0.0,0.0,0.0,0.0,0.0,0.0,10.0,0,0.0,0.0,0.0,0.0,0,0,0.0,0,0.0,0.0,0,50.0,0,0.0,0.0,0.0,0.0,1050.0,72.0,900,0,0.0,20,0.0,20.0,0.0,0,20.0,0.0,0,-500.0,0,100,580,20.0,3,30,0.0,0.0,1,,,,,,,,,,,,,,,,,,,,,,,,,,,,,,,,,,,,441.9706386,,468.0761956,477.7087274,,514.9193912,46.8431956,72.9487526,,,,,,,,,1.67846528,1.244488445,,,,,,,,,,,,,,,,,,,,,,,,,,,,,,,,,,,,
1348,"S. u. Rehman, M. Khan, A. Nusair Khan, L. Ali, S. Zaman, M. Waseem, L. Ali and S. H. I. Jaffery",Transformation behavior and shape memory properties of Ti50Ni15Pd25Cu10 high temperature shape memory alloy at various aging temperatures,,Materials Science and Engineering: A,619,171-179,2014,,,,External,,0.0,0.0,0.0,0.0,0,0.0,0.0,0.0,10.0,0,0.0,0.0,0.0,0.0,0.0,0.0,0.0,0.0,0.0,0.0,15.0,0,25.0,0.0,0.0,0.0,0,0,0.0,0,0.0,0.0,0,50.0,0,0.0,0.0,0.0,0.0,950.0,2.0,20,0,0.0,20,0.0,20.0,0.0,0,900.0,1.0,0,400.0,0,50,350,10.0,3,30,0.0,0.0,1,,,,,,,,,,,,,,,,,,,,,,,,,,,,,,,,,,,,180.8805097,,217.9235429,221.5270524,,267.0043869,49.080844,86.1238772,,,,,,,,,5.286885246,1.212542116,,,,,,,,,,,,,,,,,,,,,,,,,,,,,,,,,,,,
1349,"S. Rehman, M. Khan, A.N. Khan, L. Ali, S. Zaman, M. Waseem, L. Ali, S.H.I. Jaffery",Transformation behavior and shape memory properties of TiNiPdCu high temperature shape memory alloy at various aging temperatures,,Materials Science and Engineering A,619,171-179,2014,,,,External,,0.0,0.0,0.0,0.0,0,0.0,0.0,0.0,10.0,0,0.0,0.0,0.0,0.0,0.0,0.0,0.0,0.0,0.0,0.0,15.0,0,25.0,0.0,0.0,0.0,0,0,0.0,0,0.0,0.0,0,50.0,0,0.0,0.0,0.0,0.0,20.0,0.0,20,0,0.0,20,0.0,950.0,2.0,0,900.0,1.0,0,400.0,0,50,350,10.0,3,30,0.0,0.0,1,,,,,,,,,,,,,,,,,,,,,,,,,,,,,,,,,,,,180.8805097,,217.9235429,221.5270524,,267.0043869,49.080844,86.1238772,,,,,,,,,5.286885246,1.212542116,,,,,,,,,,,,,,,,,,,,,,,,,,,,,,,,,,,,
1350,"N. Okada, Y. Fujii, Y. Ishikawa, M. Onoda, H. Y. Kim and S. Miyazaki",Effect of Zr Content on Shape Memory Characteristics and Workability of Ti-Ni-Zr Alloy,,Journal of the Japan Institute of Metals,72,152-157,2008,,,,External,,0.0,0.0,0.0,0.0,0,0.0,0.0,0.0,0.0,0,0.0,0.0,0.0,0.0,0.0,0.0,0.0,0.0,0.0,0.0,49.5,0,0.0,0.0,0.0,0.0,0,0,0.0,0,0.0,0.0,0,45.5,0,0.0,0.0,0.0,5.0,20.0,0.0,20,0,0.0,20,0.0,20.0,0.0,0,950.0,2.0,0,350.0,0,,,10.0,3,30,0.0,0.0,1,,,,,,,,,,,,,,,,,,,,,,,,,,,,,,,,,,,,,,,,,,,,,,,,,,,,,1.209942582,,,,,,,,,,,,,,,,,,,,,,,,,,,,,,,,,,,,
1351,"S. u. Rehman, M. Khan, A. Nusair Khan, M. Imran Khan, L. Ali and S. H. Imran Jaffery",Effect of precipitation hardening and thermomechanical training on microstructure and shape memory properties of Ti50Ni15Pd25Cu10 high temperature shape memory alloys,,Journal of Alloys and Compounds,616,275-283,2014,,,,External,,0.0,0.0,0.0,0.0,0,0.0,0.0,0.0,10.0,0,0.0,0.0,0.0,0.0,0.0,0.0,0.0,0.0,0.0,0.0,15.0,0,25.0,0.0,0.0,0.0,0,0,0.0,0,0.0,0.0,0,50.0,0,0.0,0.0,0.0,0.0,20.0,0.0,20,0,0.0,20,0.0,950.0,2.0,0,900.0,1.0,0,500.0,0,100,350,10.0,4,30,0.0001,0.0,1,,,,,,,,,,,,,,,,,,,,,,,,,,,,,,,,,,,,,,,,,,,,,,,,,,,,,1.2,,,,,,,,,,,,,,,,,,,,,,,,,,,,,,,,,,,,
1352,"S. Rehman, M. Khan, A.N. Khan, M.I. Khan, L. Ali, S.H.I. Jaffery",Effect of precipitation hardening and thermomechanical training on microstructure and shape memory properties of Ti50Ni15Pd25Cu10 high temperature shape memory alloys,,Journal of Alloys and Compounds,616,275-283,2014,,,,External,,0.0,0.0,0.0,0.0,0,0.0,0.0,0.0,10.0,0,0.0,0.0,0.0,0.0,0.0,0.0,0.0,0.0,0.0,0.0,15.0,0,25.0,0.0,0.0,0.0,0,0,0.0,0,0.0,0.0,0,50.0,0,0.0,0.0,0.0,0.0,20.0,0.0,20,0,0.0,20,0.0,950.0,2.0,0,900.0,1.0,0,500.0,0,100,350,10.0,4,30,0.0,0.0,1,,,,,,,,,,,,,,,,,,,,,,,,,,,,,,,,,,,,,,,,,,,,,,,,,,,,,1.2,,,,,,,,,,,,,,,,,,,,,,,,,,,,,,,,,,,,
1353,"M. I. Khan, H. Y. Kim, Y. Namigata, T.-h. Nam and S. Miyazaki",Combined effects of work hardening and precipitation strengthening on the cyclic stability of TiNiPdCu-based high-temperature shape memory alloys,,Acta Materialia,61,4797-4810,2013,,,,External,,0.0,0.0,0.0,0.0,0,0.0,0.0,0.0,5.0,0,0.0,0.0,0.0,0.0,0.0,0.0,0.0,0.0,0.0,0.0,20.0,0,25.0,0.0,0.0,0.0,0,0,0.0,0,0.0,0.0,0,50.0,0,0.0,0.0,0.0,0.0,950.0,2.0,20,0,0.0,20,0.0,20.0,0.0,0,900.0,1.0,0,300.0,0,25,400,10.0,3,30,0.0,0.0,1,,,,,,,,,,,,,,,,,,,,,,,,,,,,,,,,,,,,179.0512528,,214.5557315,220.8805484,,249.2808585,34.725127,70.2296057,,,,,,,,,4.969158122,1.174528283,,,,,,,,,,,,,,,,,,,,,,,,,,,,,,,,,,,,
1354,"M. I. Khan, H. Y. Kim, Y. Namigata, T.-h. Nam and S. Miyazaki",Combined effects of work hardening and precipitation strengthening on the cyclic stability of TiNiPdCu-based high-temperature shape memory alloys,,Acta Materialia,61,4797-4810,2013,,,,External,,0.0,0.0,0.0,0.0,0,0.0,0.0,0.0,5.0,0,0.0,0.0,0.0,0.0,0.0,0.0,0.0,0.0,0.0,0.0,20.0,0,25.0,0.0,0.0,0.0,0,0,0.0,0,0.0,0.0,0,50.0,0,0.0,0.0,0.0,0.0,950.0,2.0,20,0,0.0,20,0.0,20.0,0.0,0,900.0,1.0,0,300.0,0,25,400,10.0,3,30,0.0,0.0,1,,,,,,,,,,,,,,,,,,,,,,,,,,,,,,,,,,,,179.0512528,,214.5557315,220.8805484,,249.2808585,34.725127,70.2296057,,,,,,,,,4.969158122,1.174528283,,,,,,,,,,,,,,,,,,,,,,,,,,,,,,,,,,,,
1355,"L. Casalena, G.S. Bigelow, Y. Gao, O. Benafan, R.D. Noebe, Y. Wang, M.J. Mills",Mechanical behavior and microstructural analysis of NiTi-40Au shape memory alloys exhibiting work output above 400 Â°C,,Intermetallics,86,33-44,2017,,,,External,,0.0,0.0,40.0,0.0,0,0.0,0.0,0.0,0.0,0,0.0,0.0,0.0,0.0,0.0,0.0,0.0,0.0,0.0,0.0,11.0,0,0.0,0.0,0.0,0.0,0,0,0.0,0,0.0,0.0,0,49.0,0,0.0,0.0,0.0,0.0,1050.0,72.0,900,0,0.0,20,0.0,20.0,0.0,0,20.0,0.0,0,-500.0,0,100,580,20.0,3,30,0.0,0.0,1,,,,,,,,,,,,,,,,,,,,,,,,,,,,,,,,,,,,433.3333333,,469.4444444,466.6666667,,502.7777778,33.3333334,69.4444445,,,,,,,,,1.605501267,1.173300746,,,,,,,,,,,,,,,,,,,,,,,,,,,,,,,,,,,,
1356,"K.C. Atli, I. Karaman, A. Garg, Y. Chumlyakov, I.V. Kireeva",Shape memory characteristics of Ti49.5Ni25Pd25Sc0.5 high-temperature shape memory alloy after severe plastic deformation,,Acta Materialia,59,4747-4760,2011,,,,External,,0.0,0.0,0.0,0.0,0,0.0,0.0,0.0,0.0,0,0.0,0.0,0.0,0.0,0.0,0.0,0.0,0.0,0.0,0.0,25.0,0,25.0,0.0,0.0,0.0,0,0,0.5,0,0.0,0.0,0,49.5,0,0.0,0.0,0.0,0.0,1050.0,72.0,900,0,0.0,20,0.0,20.0,0.0,0,20.0,0.0,0,400.0,0,85,250,10.0,2,30,0.0,0.0,1,,,,,,,,,,,,,,,,,,,,,,,,,,,,,,,,,,,,135.2250285,,169.9771912,164.4401599,,198.2952541,28.3180629,63.0702256,,,,,,,,,3.258103062,1.168295669,,,,,,,,,,,,,,,,,,,,,,,,,,,,,,,,,,,,
1357,"K. C. Atli, I. Karaman, A. Garg, Y. Chumlyakov and I. V. Kireeva",Shape memory characteristics of Ti49.5Ni25Pd25Sc0.5 high-temperature shape memory alloy after severe plastic deformation,,Acta Materialia,59,4747-4760,2011,,,,External,,0.0,0.0,0.0,0.0,0,0.0,0.0,0.0,0.0,0,0.0,0.0,0.0,0.0,0.0,0.0,0.0,0.0,0.0,0.0,24.5,0,25.0,0.0,0.0,0.0,0,0,0.5,0,0.0,0.0,0,50.0,0,0.0,0.0,0.0,0.0,1050.0,72.0,900,0,0.0,20,0.0,20.0,0.0,0,20.0,0.0,0,400.0,0,85,250,10.0,2,30,0.0,0.0,1,,,,,,,,,,,,,,,,,,,,,,,,,,,,,,,,,,,,135.2250285,,169.9771912,164.4401599,,198.2952541,28.3180629,63.0702256,,,,,,,,,3.258103062,1.168295669,,,,,,,,,,,,,,,,,,,,,,,,,,,,,,,,,,,,
1358,"M. I. Khan, H. Y. Kim, F. A. Khalid and S. Miyazaki",Effect of cold rolling ratio on the nanoscale precipitation behavior of TiNiPdCu based high temperature shape memory alloys,,Journal of Alloys and Compounds,599,212-218,2014,,,,External,,0.0,0.0,0.0,0.0,0,0.0,0.0,0.0,10.0,0,0.0,0.0,0.0,0.0,0.0,0.0,0.0,0.0,0.0,0.0,15.0,0,25.0,0.0,0.0,0.0,0,0,0.0,0,0.0,0.0,0,50.0,0,0.0,0.0,0.0,0.0,20.0,0.0,20,0,0.0,20,0.0,900.0,1.0,0,650.0,1.0,0,400.0,0,125,350,10.0,3,30,0.0,0.0,1,,,,,,,,,,,,,,,,,,,,,,,,,,,,,,,,,,,,210.7751116,,245.3454241,252.3766741,,287.5329241,42.1875,76.7578125,,,,,,,,,4.213934075,1.139233733,,,,,,,,,,,,,,,,,,,,,,,,,,,,,,,,,,,,
1359,"M. I. Khan, H. Y. Kim, F. A. Khalid and S. Miyazaki",Effect of cold rolling ratio on the nanoscale precipitation behavior of TiNiPdCu based high temperature shape memory alloys,,Journal of Alloys and Compounds,599,212-218,2014,,,,External,,0.0,0.0,0.0,0.0,0,0.0,0.0,0.0,10.0,0,0.0,0.0,0.0,0.0,0.0,0.0,0.0,0.0,0.0,0.0,15.0,0,25.0,0.0,0.0,0.0,0,0,0.0,0,0.0,0.0,0,50.0,0,0.0,0.0,0.0,0.0,20.0,0.0,20,0,0.0,20,0.0,900.0,1.0,0,650.0,1.0,0,400.0,0,125,350,10.0,3,30,0.0,0.0,1,,,,,,,,,,,,,,,,,,,,,,,,,,,,,,,,,,,,210.7751116,,245.3454241,252.3766741,,287.5329241,42.1875,76.7578125,,,,,,,,,4.213934075,1.139233733,,,,,,,,,,,,,,,,,,,,,,,,,,,,,,,,,,,,
1360,"L. Casalena, G.S. Bigelow, Y. Gao, O. Benafan, R.D. Noebe, Y. Wang, M.J. Mills",Mechanical behavior and microstructural analysis of NiTi-40Au shape memory alloys exhibiting work output above 400 Â°C,,Intermetallics,86,33-44,2017,,,,External,,0.0,0.0,40.0,0.0,0,0.0,0.0,0.0,0.0,0,0.0,0.0,0.0,0.0,0.0,0.0,0.0,0.0,0.0,0.0,10.0,0,0.0,0.0,0.0,0.0,0,0,0.0,0,0.0,0.0,0,50.0,0,0.0,0.0,0.0,0.0,1050.0,72.0,900,0,0.0,20,0.0,20.0,0.0,0,20.0,0.0,0,-450.0,0,100,580,20.0,3,30,0.0,0.0,1,,,,,,,,,,,,,,,,,,,,,,,,,,,,,,,,,,,,442.839773,,467.5718274,480.0234171,,510.2765018,42.7046744,67.4367288,,,,,,,,,1.938815335,1.120855119,,,,,,,,,,,,,,,,,,,,,,,,,,,,,,,,,,,,
1361,"V.P. Sivokha, A.S. Savvinov, V.P. Voronin, V.N. Kachin",Martensitic Transformations and the Shape Memory Effect in Tio.5Nio.5-xPdx Alloys,,Physics of Metals and Metallography,56,112-116,1983,,,,External,,0.0,0.0,0.0,0.0,0,0.0,0.0,0.0,0.0,0,0.0,0.0,0.0,0.0,0.0,0.0,0.0,0.0,0.0,0.0,42.6,0,7.4,0.0,0.0,0.0,0,0,0.0,0,0.0,0.0,0,50.0,0,0.0,0.0,0.0,0.0,20.0,0.0,20,0,0.0,20,0.0,20.0,0.0,0,20.0,0.0,0,78.29701656,0,25,,10.0,3,30,0.0,0.0,1,,,,,,,,,,,,,,,,,,,,,,,,,,,,,,,,,,,,,,,,,,,,,,,,,,,,15.23369767,1.116552203,,,,,,,,,,,,,,,,,,,,,,,,,,,,,,,,,,,,
1362,"S. u. Rehman, M. Khan, A. Nusair Khan, M. Imran Khan, L. Ali and S. H. Imran Jaffery",Effect of precipitation hardening and thermomechanical training on microstructure and shape memory properties of Ti50Ni15Pd25Cu10 high temperature shape memory alloys,,Journal of Alloys and Compounds,616,275-283,2014,,,,External,,0.0,0.0,0.0,0.0,0,0.0,0.0,0.0,10.0,0,0.0,0.0,0.0,0.0,0.0,0.0,0.0,0.0,0.0,0.0,15.0,0,25.0,0.0,0.0,0.0,0,0,0.0,0,0.0,0.0,0,50.0,0,0.0,0.0,0.0,0.0,20.0,0.0,20,0,0.0,20,0.0,950.0,2.0,0,900.0,1.0,0,500.0,0,100,350,10.0,5,30,0.0001,0.0,1,,,,,,,,,,,,,,,,,,,,,,,,,,,,,,,,,,,,,,,,,,,,,,,,,,,,,1.108333333,,,,,,,,,,,,,,,,,,,,,,,,,,,,,,,,,,,,
1363,"S. Rehman, M. Khan, A.N. Khan, M.I. Khan, L. Ali, S.H.I. Jaffery",Effect of precipitation hardening and thermomechanical training on microstructure and shape memory properties of Ti50Ni15Pd25Cu10 high temperature shape memory alloys,,Journal of Alloys and Compounds,616,275-283,2014,,,,External,,0.0,0.0,0.0,0.0,0,0.0,0.0,0.0,10.0,0,0.0,0.0,0.0,0.0,0.0,0.0,0.0,0.0,0.0,0.0,15.0,0,25.0,0.0,0.0,0.0,0,0,0.0,0,0.0,0.0,0,50.0,0,0.0,0.0,0.0,0.0,20.0,0.0,20,0,0.0,20,0.0,950.0,2.0,0,900.0,1.0,0,500.0,0,100,350,10.0,5,30,0.0,0.0,1,,,,,,,,,,,,,,,,,,,,,,,,,,,,,,,,,,,,,,,,,,,,,,,,,,,,,1.108333333,,,,,,,,,,,,,,,,,,,,,,,,,,,,,,,,,,,,
1364,"I. M. Khan, H. Y. Kim, T.-h. Nam and S. Miyazaki",Effect of Cu addition on the high temperature shape memory properties of Ti50Ni25Pd25 alloy,https://doi.org/10.1016/j.jallcom.2011.12.116,Journal of Alloys and Compounds,577,S383-S387,2013,,,,External,,0.0,0.0,0.0,0.0,0,0.0,0.0,0.0,10.0,0,0.0,0.0,0.0,0.0,0.0,0.0,0.0,0.0,0.0,0.0,15.0,0,25.0,0.0,0.0,0.0,0,0,0.0,0,0.0,0.0,0,50.0,0,0.0,0.0,0.0,0.0,950.0,2.0,20,0,0.0,20,0.0,700.0,1.0,0,900.0,1.0,0,500.0,0,100,300,10.0,4,30,0.0,0.0,1,,,,,,,,,,,,,,,,,,,,,,,,,,,,,,,,,,,,203,,252,235,,296,44,93,,,,,,,,,5.621524124,1.1,,,,,,,,,,,,,,,,,,,,,,,,,,,,,,,,,,,,
1365,"M.I. Khan, H.Y. Kim, T. Nam, S. Miyazaki",Effect of Cu addition on the high temperature shape memory properties of Ti50Ni25Pd25 alloy,https://doi.org/10.1016/j.jallcom.2011.12.116,Journal of Alloys and Compounds,577,383-387,2013,,,,External,,0.0,0.0,0.0,0.0,0,0.0,0.0,0.0,10.0,0,0.0,0.0,0.0,0.0,0.0,0.0,0.0,0.0,0.0,0.0,15.0,0,25.0,0.0,0.0,0.0,0,0,0.0,0,0.0,0.0,0,50.0,0,0.0,0.0,0.0,0.0,950.0,2.0,20,0,0.0,20,0.0,700.0,1.0,0,900.0,1.0,0,500.0,0,100,300,10.0,4,30,0.0,0.0,1,,,,,,,,,,,,,,,,,,,,,,,,,,,,,,,,,,,,203,,252,235,,296,44,93,,,,,,,,,5.621524124,1.1,,,,,,,,,,,,,,,,,,,,,,,,,,,,,,,,,,,,
1366,"L. Casalena, G.S. Bigelow, Y. Gao, O. Benafan, R.D. Noebe, Y. Wang, M.J. Mills",Mechanical behavior and microstructural analysis of NiTi-40Au shape memory alloys exhibiting work output above 400 Â°C,,Intermetallics,86,33-44,2017,,,,External,,0.0,0.0,40.0,0.0,0,0.0,0.0,0.0,0.0,0,0.0,0.0,0.0,0.0,0.0,0.0,0.0,0.0,0.0,0.0,10.3,0,0.0,0.0,0.0,0.0,0,0,0.0,0,0.0,0.0,0,49.7,0,0.0,0.0,0.0,0.0,1050.0,72.0,900,0,0.0,20,0.0,20.0,0.0,0,20.0,0.0,0,-450.0,0,100,580,20.0,3,30,0.0,0.0,1,,,,,,,,,,,,,,,,,,,,,,,,,,,,,,,,,,,,438.3166284,,475.8256853,482.7541964,,517.4692066,41.6435213,79.1525782,,,,,,,,,1.861610917,1.089224391,,,,,,,,,,,,,,,,,,,,,,,,,,,,,,,,,,,,
1367,"M.I. Khan, H.Y. Kim, T. Nam, S. Miyazaki",Formation of nanoscaled precipitates and their effects on the high-temperature shape-memory characteristics of a Ti50Ni15Pd25Cu10 alloy,,Acta Materialia,60,5900-5913,2012,,,,External,,0.0,0.0,0.0,0.0,0,0.0,0.0,0.0,0.0,0,0.0,0.0,0.0,0.0,0.0,0.0,0.0,0.0,0.0,0.0,25.0,0,25.0,0.0,0.0,0.0,0,0,0.0,0,0.0,0.0,0,50.0,0,0.0,0.0,0.0,0.0,950.0,2.0,20,0,0.0,20,0.0,20.0,0.0,0,900.0,1.0,0,300.0,0,116.2596945,321.1480611,10.0,3,30,0.0,0.0,1,,,,,,,,,,,,,,,,,,,,,,,,,,,,,,,,,,,,169.7027027,,202.5229142,211.4770858,,240.6310223,38.1081081,70.9283196,,,,,,,,,4.594594595,1.081081081,,,,,,,,,,,,,,,,,,,,,,,,,,,,,,,,,,,,
1368,"S. u. Rehman, M. Khan, A. Nusair Khan, M. Imran Khan, L. Ali and S. H. Imran Jaffery",Effect of precipitation hardening and thermomechanical training on microstructure and shape memory properties of Ti50Ni15Pd25Cu10 high temperature shape memory alloys,,Journal of Alloys and Compounds,616,275-283,2014,,,,External,,0.0,0.0,0.0,0.0,0,0.0,0.0,0.0,10.0,0,0.0,0.0,0.0,0.0,0.0,0.0,0.0,0.0,0.0,0.0,15.0,0,25.0,0.0,0.0,0.0,0,0,0.0,0,0.0,0.0,0,50.0,0,0.0,0.0,0.0,0.0,20.0,0.0,20,0,0.0,20,0.0,950.0,2.0,0,900.0,1.0,0,400.0,0,100,318.0472703,10.0,3,30,0.0001,0.0,1,,,,,,,,,,,,,,,,,,,,,,,,,,,,,,,,,,,,184.5805331,,208.6536283,223.5369629,,261.5419467,52.8883184,76.9614136,,,,,,,,,6.389790833,1.038284377,,,,,,,,,,,,,,,,,,,,,,,,,,,,,,,,,,,,
1369,"S. Rehman, M. Khan, A.N. Khan, M.I. Khan, L. Ali, S.H.I. Jaffery",Effect of precipitation hardening and thermomechanical training on microstructure and shape memory properties of Ti50Ni15Pd25Cu10 high temperature shape memory alloys,,Journal of Alloys and Compounds,616,275-283,2014,,,,External,,0.0,0.0,0.0,0.0,0,0.0,0.0,0.0,10.0,0,0.0,0.0,0.0,0.0,0.0,0.0,0.0,0.0,0.0,0.0,15.0,0,25.0,0.0,0.0,0.0,0,0,0.0,0,0.0,0.0,0,50.0,0,0.0,0.0,0.0,0.0,20.0,0.0,20,0,0.0,20,0.0,950.0,2.0,0,900.0,1.0,0,400.0,0,100,318.0472703,10.0,3,30,0.0,0.0,1,,,,,,,,,,,,,,,,,,,,,,,,,,,,,,,,,,,,184.5805331,,208.6536283,223.5369629,,261.5419467,52.8883184,76.9614136,,,,,,,,,6.389790833,1.038284377,,,,,,,,,,,,,,,,,,,,,,,,,,,,,,,,,,,,
1370,"L. Casalena, G.S. Bigelow, Y. Gao, O. Benafan, R.D. Noebe, Y. Wang, M.J. Mills",Mechanical behavior and microstructural analysis of NiTi-40Au shape memory alloys exhibiting work output above 400 Â°C,,Intermetallics,86,33-44,2017,,,,External,,0.0,0.0,40.0,0.0,0,0.0,0.0,0.0,0.0,0,0.0,0.0,0.0,0.0,0.0,0.0,0.0,0.0,0.0,0.0,9.0,0,0.0,0.0,0.0,0.0,0,0,0.0,0,0.0,0.0,0,51.0,0,0.0,0.0,0.0,0.0,1050.0,72.0,900,0,0.0,20,0.0,20.0,0.0,0,20.0,0.0,0,-450.0,0,100,580,20.0,3,30,0.0,0.0,1,,,,,,,,,,,,,,,,,,,,,,,,,,,,,,,,,,,,456.1558395,,489.728215,488.3180668,,526.0666506,36.3384356,69.9108111,,,,,,,,,2.046643365,1.023345605,,,,,,,,,,,,,,,,,,,,,,,,,,,,,,,,,,,,
1371,"P.K. Kumar, U. Desai, J.A. Monroe, D.C. Lagoudas, I. Karaman, G.S. Bigelow, R.D. Noebe","Experimental investigation of simultaneous creep, plasticity and transformation of Ti50.5Pd30Ni19.5 high temperature shape memory alloy during cyclic actuation",,Materials Science and Engineering A,530,117-127,2011,,,,External,,0.0,0.0,0.0,0.0,0,0.0,0.0,0.0,0.0,0,0.0,0.0,0.0,0.0,0.0,0.0,0.0,0.0,0.0,0.0,19.5,0,30.0,0.0,0.0,0.0,0,0,0.0,0,0.0,0.0,0,50.5,0,0.0,0.0,0.0,0.0,1050.0,72.0,900,0,0.0,20,0.0,20.0,0.0,0,400.0,0.083,0,500.0,0,100,370,5.0,2,30,0.0,0.0,1,,,,,,,,,,,,,,,,,,,,,,,,,,,,,,,,,,,,243.75,,284.0277778,276.3888889,,322.9166667,38.8888889,79.1666667,,,,,,,,,2.24950445,1.003846413,,,,,,,,,,,,,,,,,,,,,,,,,,,,,,,,,,,,
1372,"I. M. Khan, H. Y. Kim, T.-h. Nam and S. Miyazaki",Effect of Cu addition on the high temperature shape memory properties of Ti50Ni25Pd25 alloy,https://doi.org/10.1016/j.jallcom.2011.12.116,Journal of Alloys and Compounds,577,S383-S387,2013,,,,External,,0.0,0.0,0.0,0.0,0,0.0,0.0,0.0,5.0,0,0.0,0.0,0.0,0.0,0.0,0.0,0.0,0.0,0.0,0.0,20.0,0,25.0,0.0,0.0,0.0,0,0,0.0,0,0.0,0.0,0,50.0,0,0.0,0.0,0.0,0.0,950.0,2.0,20,0,0.0,20,0.0,700.0,1.0,0,900.0,1.0,0,300.0,0,100,300,10.0,3,30,0.0,0.0,1,,,,,,,,,,,,,,,,,,,,,,,,,,,,,,,,,,,,170,,214,215,,247,33,77,,,,,,,,,5.669456067,1,,,,,,,,,,,,,,,,,,,,,,,,,,,,,,,,,,,,
1373,"M.I. Khan, H.Y. Kim, T. Nam, S. Miyazaki",Effect of Cu addition on the high temperature shape memory properties of Ti50Ni25Pd25 alloy,https://doi.org/10.1016/j.jallcom.2011.12.116,Journal of Alloys and Compounds,577,383-387,2013,,,,External,,0.0,0.0,0.0,0.0,0,0.0,0.0,0.0,5.0,0,0.0,0.0,0.0,0.0,0.0,0.0,0.0,0.0,0.0,0.0,20.0,0,25.0,0.0,0.0,0.0,0,0,0.0,0,0.0,0.0,0,50.0,0,0.0,0.0,0.0,0.0,950.0,2.0,20,0,0.0,20,0.0,700.0,1.0,0,900.0,1.0,0,300.0,0,100,300,10.0,3,30,0.0,0.0,1,,,,,,,,,,,,,,,,,,,,,,,,,,,,,,,,,,,,170,,214,215,,247,33,77,,,,,,,,,5.669456067,1,,,,,,,,,,,,,,,,,,,,,,,,,,,,,,,,,,,,
1374,"P.K. Kumar, U. Desai, J.A. Monroe, D.C. Lagoudas, I. Karaman, G.S. Bigelow, R.D. Noebe","Experimental investigation of simultaneous creep, plasticity and transformation of Ti50.5Pd30Ni19.5 high temperature shape memory alloy during cyclic actuation",,Materials Science and Engineering A,530,117-127,2011,,,,External,,0.0,0.0,0.0,0.0,0,0.0,0.0,0.0,0.0,0,0.0,0.0,0.0,0.0,0.0,0.0,0.0,0.0,0.0,0.0,19.5,0,30.0,0.0,0.0,0.0,0,0,0.0,0,0.0,0.0,0,50.5,0,0.0,0.0,0.0,0.0,1050.0,72.0,900,0,0.0,20,0.0,20.0,0.0,0,400.0,0.083,0,300.0,0,100,370,5.0,2,30,0.0,0.0,1,,,,,,,,,,,,,,,,,,,,,,,,,,,,,,,,,,,,235.2941176,,272.9411765,266.2184874,,301.1764706,28.2352941,65.882353,,,,,,,,,3.032523536,0.971908764,,,,,,,,,,,,,,,,,,,,,,,,,,,,,,,,,,,,
1375,"K.C. Atli, I. Karaman, A. Garg, Y. Chumlyakov, I.V. Kireeva",Shape memory characteristics of Ti49.5Ni25Pd25Sc0.5 high-temperature shape memory alloy after severe plastic deformation,,Acta Materialia,59,4747-4760,2011,,,,External,,0.0,0.0,0.0,0.0,0,0.0,0.0,0.0,0.0,0,0.0,0.0,0.0,0.0,0.0,0.0,0.0,0.0,0.0,0.0,25.0,0,25.0,0.0,0.0,0.0,0,0,0.5,0,0.0,0.0,0,49.5,0,0.0,0.0,0.0,0.0,1050.0,72.0,900,0,0.0,20,0.0,20.0,0.0,0,20.0,0.0,0,350.0,0,85,250,10.0,2,30,0.0,0.0,1,,,,,,,,,,,,,,,,,,,,,,,,,,,,,,,,,,,,129.0812363,,163.4114612,156.5860773,,186.3962492,22.984788,57.3150129,,,,,,,,,3.3356236,0.971095615,,,,,,,,,,,,,,,,,,,,,,,,,,,,,,,,,,,,
1376,"K. C. Atli, I. Karaman, A. Garg, Y. Chumlyakov and I. V. Kireeva",Shape memory characteristics of Ti49.5Ni25Pd25Sc0.5 high-temperature shape memory alloy after severe plastic deformation,,Acta Materialia,59,4747-4760,2011,,,,External,,0.0,0.0,0.0,0.0,0,0.0,0.0,0.0,0.0,0,0.0,0.0,0.0,0.0,0.0,0.0,0.0,0.0,0.0,0.0,24.5,0,25.0,0.0,0.0,0.0,0,0,0.5,0,0.0,0.0,0,50.0,0,0.0,0.0,0.0,0.0,1050.0,72.0,900,0,0.0,20,0.0,20.0,0.0,0,20.0,0.0,0,350.0,0,85,250,10.0,2,30,0.0,0.0,1,,,,,,,,,,,,,,,,,,,,,,,,,,,,,,,,,,,,129.0812363,,163.4114612,156.5860773,,186.3962492,22.984788,57.3150129,,,,,,,,,3.3356236,0.971095615,,,,,,,,,,,,,,,,,,,,,,,,,,,,,,,,,,,,
1377,"L. Casalena, G.S. Bigelow, Y. Gao, O. Benafan, R.D. Noebe, Y. Wang, M.J. Mills",Mechanical behavior and microstructural analysis of NiTi-40Au shape memory alloys exhibiting work output above 400 Â°C,,Intermetallics,86,33-44,2017,,,,External,,0.0,0.0,40.0,0.0,0,0.0,0.0,0.0,0.0,0,0.0,0.0,0.0,0.0,0.0,0.0,0.0,0.0,0.0,0.0,11.0,0,0.0,0.0,0.0,0.0,0,0,0.0,0,0.0,0.0,0,49.0,0,0.0,0.0,0.0,0.0,1050.0,72.0,900,0,0.0,20,0.0,20.0,0.0,0,20.0,0.0,0,-450.0,0,100,580,20.0,3,30,0.0,0.0,1,,,,,,,,,,,,,,,,,,,,,,,,,,,,,,,,,,,,434.7222222,,463.8888889,462.5,,504.1666667,40.2777778,69.4444445,,,,,,,,,1.709253227,0.954787613,,,,,,,,,,,,,,,,,,,,,,,,,,,,,,,,,,,,
1378,"M. I. Khan, H. Y. Kim, Y. Namigata, T.-h. Nam and S. Miyazaki",Combined effects of work hardening and precipitation strengthening on the cyclic stability of TiNiPdCu-based high-temperature shape memory alloys,,Acta Materialia,61,4797-4810,2013,,,,External,,0.0,0.0,0.0,0.0,0,0.0,0.0,0.0,5.0,0,0.0,0.0,0.0,0.0,0.0,0.0,0.0,0.0,0.0,0.0,20.0,0,25.0,0.0,0.0,0.0,0,0,0.0,0,0.0,0.0,0,50.0,0,0.0,0.0,0.0,0.0,950.0,2.0,20,0,0.0,20,0.0,20.0,0.0,0,500.0,1.0,0,600.0,0,25,400,10.0,3,30,0.0,0.0,1,,,,,,,,,,,,,,,,,,,,,,,,,,,,,,,,,,,,176.7880859,,221.26225,224.8776656,,267.9635361,46.7012861,91.1754502,,,,,,,,,4.667114495,0.933422899,,,,,,,,,,,,,,,,,,,,,,,,,,,,,,,,,,,,
1379,"M. I. Khan, H. Y. Kim, Y. Namigata, T.-h. Nam and S. Miyazaki",Combined effects of work hardening and precipitation strengthening on the cyclic stability of TiNiPdCu-based high-temperature shape memory alloys,,Acta Materialia,61,4797-4810,2013,,,,External,,0.0,0.0,0.0,0.0,0,0.0,0.0,0.0,5.0,0,0.0,0.0,0.0,0.0,0.0,0.0,0.0,0.0,0.0,0.0,20.0,0,25.0,0.0,0.0,0.0,0,0,0.0,0,0.0,0.0,0,50.0,0,0.0,0.0,0.0,0.0,950.0,2.0,20,0,0.0,20,0.0,20.0,0.0,0,500.0,1.0,0,600.0,0,25,400,10.0,3,30,0.0,0.0,1,,,,,,,,,,,,,,,,,,,,,,,,,,,,,,,,,,,,176.7880859,,221.26225,224.8776656,,267.9635361,46.7012861,91.1754502,,,,,,,,,4.667114495,0.933422899,,,,,,,,,,,,,,,,,,,,,,,,,,,,,,,,,,,,
1380,"N. Okada, Y. Fujii, Y. Ishikawa, M. Onoda, H. Y. Kim and S. Miyazaki",Effect of Zr Content on Shape Memory Characteristics and Workability of Ti-Ni-Zr Alloy,,Journal of the Japan Institute of Metals,72,152-157,2008,,,,External,,0.0,0.0,0.0,0.0,0,0.0,0.0,0.0,0.0,0,0.0,0.0,0.0,0.0,0.0,0.0,0.0,0.0,0.0,0.0,49.5,0,0.0,0.0,0.0,0.0,0,0,0.0,0,0.0,0.0,0,40.5,0,0.0,0.0,0.0,10.0,20.0,0.0,20,0,0.0,20,0.0,20.0,0.0,0,950.0,2.0,0,500.0,0,,,10.0,3,30,0.0,0.0,1,,,,,,,,,,,,,,,,,,,,,,,,,,,,,,,,,,,,,,,,,,,,,,,,,,,,,0.932178436,,,,,,,,,,,,,,,,,,,,,,,,,,,,,,,,,,,,
1381,"N. Okada, Y. Fujii, Y. Ishikawa, M. Onoda, H. Y. Kim and S. Miyazaki",Effect of Zr Content on Shape Memory Characteristics and Workability of Ti-Ni-Zr Alloy,,Journal of the Japan Institute of Metals,72,152-157,2008,,,,External,,0.0,0.0,0.0,0.0,0,0.0,0.0,0.0,0.0,0,0.0,0.0,0.0,0.0,0.0,0.0,0.0,0.0,0.0,0.0,49.5,0,0.0,0.0,0.0,0.0,0,0,0.0,0,0.0,0.0,0,45.5,0,0.0,0.0,0.0,5.0,20.0,0.0,20,0,0.0,20,0.0,20.0,0.0,0,950.0,2.0,0,300.0,0,,,10.0,3,30,0.0,0.0,1,,,,,,,,,,,,,,,,,,,,,,,,,,,,,,,,,,,,,,,,,,,,,,,,,,,,,0.932117093,,,,,,,,,,,,,,,,,,,,,,,,,,,,,,,,,,,,
1382,"N. Okada, Y. Fujii, Y. Ishikawa, M. Onoda, H. Y. Kim and S. Miyazaki",Effect of Zr Content on Shape Memory Characteristics and Workability of Ti-Ni-Zr Alloy,,Journal of the Japan Institute of Metals,72,152-157,2008,,,,External,,0.0,0.0,0.0,0.0,0,0.0,0.0,0.0,0.0,0,0.0,0.0,0.0,0.0,0.0,0.0,0.0,0.0,0.0,0.0,49.5,0,0.0,0.0,0.0,0.0,0,0,0.0,0,0.0,0.0,0,35.5,0,0.0,0.0,0.0,15.0,20.0,0.0,20,0,0.0,20,0.0,20.0,0.0,0,950.0,2.0,0,550.0,0,,,10.0,3,30,0.0,0.0,1,,,,,,,,,,,,,,,,,,,,,,,,,,,,,,,,,,,,,,,,,,,,,,,,,,,,,0.908745154,,,,,,,,,,,,,,,,,,,,,,,,,,,,,,,,,,,,
1383,"M.I. Khan, H.Y. Kim, T. Nam, S. Miyazaki",Effect of Cu addition on the high temperature shape memory properties of Ti50Ni25Pd25 alloy,https://doi.org/10.1016/j.jallcom.2011.12.116,Journal of Alloys and Compounds,577,383-387,2013,,,,External,,0.0,0.0,0.0,0.0,0,0.0,0.0,0.0,0.0,0,0.0,0.0,0.0,0.0,0.0,0.0,0.0,0.0,0.0,0.0,25.0,0,25.0,0.0,0.0,0.0,0,0,0.0,0,0.0,0.0,0,50.0,0,0.0,0.0,0.0,0.0,950.0,2.0,20,0,0.0,20,0.0,700.0,1.0,0,900.0,1.0,0,300.0,0,100,300,10.0,3,30,0.0,0.0,1,,,,,,,,,,,,,,,,,,,,,,,,,,,,,,,,,,,,166,,201,209,,240,39,74,,,,,,,,,4.874088598,0.9,,,,,,,,,,,,,,,,,,,,,,,,,,,,,,,,,,,,
1384,"L. Casalena, G.S. Bigelow, Y. Gao, O. Benafan, R.D. Noebe, Y. Wang, M.J. Mills",Mechanical behavior and microstructural analysis of NiTi-40Au shape memory alloys exhibiting work output above 400 Â°C,,Intermetallics,86,33-44,2017,,,,External,,0.0,0.0,40.0,0.0,0,0.0,0.0,0.0,0.0,0,0.0,0.0,0.0,0.0,0.0,0.0,0.0,0.0,0.0,0.0,10.3,0,0.0,0.0,0.0,0.0,0,0,0.0,0,0.0,0.0,0,49.7,0,0.0,0.0,0.0,0.0,1050.0,72.0,900,0,0.0,20,0.0,20.0,0.0,0,20.0,0.0,0,-400.0,0,100,580,20.0,3,30,0.0,0.0,1,,,,,,,,,,,,,,,,,,,,,,,,,,,,,,,,,,,,437.1437628,,476.0430504,482.9579761,,513.5113513,37.4683009,76.3675885,,,,,,,,,2.123052771,0.89706401,,,,,,,,,,,,,,,,,,,,,,,,,,,,,,,,,,,,
1385,"L. Casalena, G.S. Bigelow, Y. Gao, O. Benafan, R.D. Noebe, Y. Wang, M.J. Mills",Mechanical behavior and microstructural analysis of NiTi-40Au shape memory alloys exhibiting work output above 400 Â°C,,Intermetallics,86,33-44,2017,,,,External,,0.0,0.0,40.0,0.0,0,0.0,0.0,0.0,0.0,0,0.0,0.0,0.0,0.0,0.0,0.0,0.0,0.0,0.0,0.0,9.0,0,0.0,0.0,0.0,0.0,0,0,0.0,0,0.0,0.0,0,51.0,0,0.0,0.0,0.0,0.0,1050.0,72.0,900,0,0.0,20,0.0,20.0,0.0,0,20.0,0.0,0,-400.0,0,100,580,20.0,3,30,0.0,0.0,1,,,,,,,,,,,,,,,,,,,,,,,,,,,,,,,,,,,,452.3864047,,487.3779679,490.1169097,,522.2972159,34.919248,69.9108112,,,,,,,,,2.202482825,0.862797389,,,,,,,,,,,,,,,,,,,,,,,,,,,,,,,,,,,,
1386,"L. Casalena, G.S. Bigelow, Y. Gao, O. Benafan, R.D. Noebe, Y. Wang, M.J. Mills",Mechanical behavior and microstructural analysis of NiTi-40Au shape memory alloys exhibiting work output above 400 Â°C,,Intermetallics,86,33-44,2017,,,,External,,0.0,0.0,40.0,0.0,0,0.0,0.0,0.0,0.0,0,0.0,0.0,0.0,0.0,0.0,0.0,0.0,0.0,0.0,0.0,10.0,0,0.0,0.0,0.0,0.0,0,0,0.0,0,0.0,0.0,0,50.0,0,0.0,0.0,0.0,0.0,1050.0,72.0,900,0,0.0,20,0.0,20.0,0.0,0,20.0,0.0,0,-400.0,0,100,580,20.0,3,30,0.0,0.0,1,,,,,,,,,,,,,,,,,,,,,,,,,,,,,,,,,,,,438.2869495,,471.278033,476.8621093,,507.1242007,35.8461677,68.8372512,,,,,,,,,1.99153382,0.854883519,,,,,,,,,,,,,,,,,,,,,,,,,,,,,,,,,,,,
1387,"M. I. Khan, H. Y. Kim, F. A. Khalid and S. Miyazaki",Effect of cold rolling ratio on the nanoscale precipitation behavior of TiNiPdCu based high temperature shape memory alloys,,Journal of Alloys and Compounds,599,212-218,2014,,,,External,,0.0,0.0,0.0,0.0,0,0.0,0.0,0.0,10.0,0,0.0,0.0,0.0,0.0,0.0,0.0,0.0,0.0,0.0,0.0,15.0,0,25.0,0.0,0.0,0.0,0,0,0.0,0,0.0,0.0,0,50.0,0,0.0,0.0,0.0,0.0,900.0,1.0,20,0,10.0,20,0.0,20.0,0.0,0,650.0,1.0,0,600.0,0,75,325,10.0,3,30,0.0,0.0,1,,,,,,,,,,,,,,,,,,,,,,,,,,,,,,,,,,,,163.7069261,,232.6355977,229.8784508,,280.8856677,48.25007,117.1787416,,,,,,,,,2.80435828,0.841307484,,,,,,,,,,,,,,,,,,,,,,,,,,,,,,,,,,,,
1388,"M. I. Khan, H. Y. Kim, F. A. Khalid and S. Miyazaki",Effect of cold rolling ratio on the nanoscale precipitation behavior of TiNiPdCu based high temperature shape memory alloys,,Journal of Alloys and Compounds,599,212-218,2014,,,,External,,0.0,0.0,0.0,0.0,0,0.0,0.0,0.0,10.0,0,0.0,0.0,0.0,0.0,0.0,0.0,0.0,0.0,0.0,0.0,15.0,0,25.0,0.0,0.0,0.0,0,0,0.0,0,0.0,0.0,0,50.0,0,0.0,0.0,0.0,0.0,900.0,1.0,20,0,10.0,20,0.0,20.0,0.0,0,650.0,1.0,0,600.0,0,75,325,10.0,3,30,0.0,0.0,1,,,,,,,,,,,,,,,,,,,,,,,,,,,,,,,,,,,,163.7069261,,232.6355977,229.8784508,,280.8856677,48.25007,117.1787416,,,,,,,,,2.80435828,0.841307484,,,,,,,,,,,,,,,,,,,,,,,,,,,,,,,,,,,,
1389,"M.I. Khan, H.Y. Kim, T. Nam, S. Miyazaki",Formation of nanoscaled precipitates and their effects on the high-temperature shape-memory characteristics of a Ti50Ni15Pd25Cu10 alloy,,Acta Materialia,60,5900-5913,2012,,,,External,,0.0,0.0,0.0,0.0,0,0.0,0.0,0.0,0.0,0,0.0,0.0,0.0,0.0,0.0,0.0,0.0,0.0,0.0,0.0,25.0,0,25.0,0.0,0.0,0.0,0,0,0.0,0,0.0,0.0,0,50.0,0,0.0,0.0,0.0,0.0,950.0,2.0,20,0,0.0,20,0.0,20.0,0.0,0,600.0,1.0,0,200.0,0,101.6724891,286.3886463,10.0,3,30,0.0,0.0,1,,,,,,,,,,,,,,,,,,,,,,,,,,,,,,,,,,,,172.4148472,,192.0655022,216.9563319,,233.9868996,41.9213974,61.5720524,,,,,,,,,4.383561644,0.821917808,,,,,,,,,,,,,,,,,,,,,,,,,,,,,,,,,,,,
1390,"K.C. Atli, I. Karaman, A. Garg, Y. Chumlyakov, I.V. Kireeva",Shape memory characteristics of Ti49.5Ni25Pd25Sc0.5 high-temperature shape memory alloy after severe plastic deformation,,Acta Materialia,59,4747-4760,2011,,,,External,,0.0,0.0,0.0,0.0,0,0.0,0.0,0.0,0.0,0,0.0,0.0,0.0,0.0,0.0,0.0,0.0,0.0,0.0,0.0,25.0,0,25.0,0.0,0.0,0.0,0,0,0.5,0,0.0,0.0,0,49.5,0,0.0,0.0,0.0,0.0,1050.0,72.0,900,0,0.0,20,0.0,20.0,0.0,0,20.0,0.0,0,300.0,0,85,250,10.0,2,30,0.0,0.0,1,,,,,,,,,,,,,,,,,,,,,,,,,,,,,,,,,,,,123.576211,,155.5654929,148.740109,,176.8508094,21.2853165,53.2745984,,,,,,,,,3.219268111,0.820108182,,,,,,,,,,,,,,,,,,,,,,,,,,,,,,,,,,,,
1391,"K. C. Atli, I. Karaman, A. Garg, Y. Chumlyakov and I. V. Kireeva",Shape memory characteristics of Ti49.5Ni25Pd25Sc0.5 high-temperature shape memory alloy after severe plastic deformation,,Acta Materialia,59,4747-4760,2011,,,,External,,0.0,0.0,0.0,0.0,0,0.0,0.0,0.0,0.0,0,0.0,0.0,0.0,0.0,0.0,0.0,0.0,0.0,0.0,0.0,24.5,0,25.0,0.0,0.0,0.0,0,0,0.5,0,0.0,0.0,0,50.0,0,0.0,0.0,0.0,0.0,1050.0,72.0,900,0,0.0,20,0.0,20.0,0.0,0,20.0,0.0,0,300.0,0,85,250,10.0,2,30,0.0,0.0,1,,,,,,,,,,,,,,,,,,,,,,,,,,,,,,,,,,,,123.576211,,155.5654929,148.740109,,176.8508094,21.2853165,53.2745984,,,,,,,,,3.219268111,0.820108182,,,,,,,,,,,,,,,,,,,,,,,,,,,,,,,,,,,,
1392,"M. I. Khan, H. Y. Kim, F. A. Khalid and S. Miyazaki",Effect of cold rolling ratio on the nanoscale precipitation behavior of TiNiPdCu based high temperature shape memory alloys,,Journal of Alloys and Compounds,599,212-218,2014,,,,External,,0.0,0.0,0.0,0.0,0,0.0,0.0,0.0,10.0,0,0.0,0.0,0.0,0.0,0.0,0.0,0.0,0.0,0.0,0.0,15.0,0,25.0,0.0,0.0,0.0,0,0,0.0,0,0.0,0.0,0,50.0,0,0.0,0.0,0.0,0.0,20.0,0.0,20,0,0.0,20,0.0,950.0,2.0,0,900.0,1.0,0,300.0,0,125,320,10.0,3,30,0.0,0.0,1,,,,,,,,,,,,,,,,,,,,,,,,,,,,,,,,,,,,182.3160921,,219.6278887,221.0798162,,260.2727263,40.6448376,77.9566342,,,,,,,,,4.382264118,0.818193092,,,,,,,,,,,,,,,,,,,,,,,,,,,,,,,,,,,,
1393,"M. I. Khan, H. Y. Kim, F. A. Khalid and S. Miyazaki",Effect of cold rolling ratio on the nanoscale precipitation behavior of TiNiPdCu based high temperature shape memory alloys,,Journal of Alloys and Compounds,599,212-218,2014,,,,External,,0.0,0.0,0.0,0.0,0,0.0,0.0,0.0,10.0,0,0.0,0.0,0.0,0.0,0.0,0.0,0.0,0.0,0.0,0.0,15.0,0,25.0,0.0,0.0,0.0,0,0,0.0,0,0.0,0.0,0,50.0,0,0.0,0.0,0.0,0.0,20.0,0.0,20,0,0.0,20,0.0,950.0,2.0,0,900.0,1.0,0,300.0,0,125,320,10.0,3,30,0.0,0.0,1,,,,,,,,,,,,,,,,,,,,,,,,,,,,,,,,,,,,182.3160921,,219.6278887,221.0798162,,260.2727263,40.6448376,77.9566342,,,,,,,,,4.382264118,0.818193092,,,,,,,,,,,,,,,,,,,,,,,,,,,,,,,,,,,,
1394,"M.I. Khan, H.Y. Kim, T. Nam, S. Miyazaki",Formation of nanoscaled precipitates and their effects on the high-temperature shape-memory characteristics of a Ti50Ni15Pd25Cu10 alloy,,Acta Materialia,60,5900-5913,2012,,,,External,,0.0,0.0,0.0,0.0,0,0.0,0.0,0.0,0.0,0,0.0,0.0,0.0,0.0,0.0,0.0,0.0,0.0,0.0,0.0,25.0,0,25.0,0.0,0.0,0.0,0,0,0.0,0,0.0,0.0,0,50.0,0,0.0,0.0,0.0,0.0,950.0,2.0,20,0,0.0,20,0.0,20.0,0.0,0,900.0,1.0,0,200.0,0,114.7438308,297.6345476,10.0,3,30,0.0,0.0,1,,,,,,,,,,,,,,,,,,,,,,,,,,,,,,,,,,,,164.2385429,,182.9224442,198.186839,,218.2455934,35.3231492,54.0070505,,,,,,,,,3.918918919,0.810810811,,,,,,,,,,,,,,,,,,,,,,,,,,,,,,,,,,,,
1395,"P.K. Kumar, U. Desai, J.A. Monroe, D.C. Lagoudas, I. Karaman, G.S. Bigelow, R.D. Noebe","Experimental investigation of simultaneous creep, plasticity and transformation of Ti50.5Pd30Ni19.5 high temperature shape memory alloy during cyclic actuation",,Materials Science and Engineering A,530,117-127,2011,,,,External,,0.0,0.0,0.0,0.0,0,0.0,0.0,0.0,0.0,0,0.0,0.0,0.0,0.0,0.0,0.0,0.0,0.0,0.0,0.0,19.5,0,30.0,0.0,0.0,0.0,0,0,0.0,0,0.0,0.0,0,50.5,0,0.0,0.0,0.0,0.0,1050.0,72.0,900,0,0.0,20,0.0,20.0,0.0,0,400.0,0.083,0,300.0,0,100,370,5.0,3,30,0.0,0.0,1,,,,,,,,,,,,,,,,,,,,,,,,,,,,,,,,,,,,234.6218487,,270.9243697,267.5630252,,302.5210084,31.5966387,67.8991597,,,,,,,,,3.012020598,0.806217224,,,,,,,,,,,,,,,,,,,,,,,,,,,,,,,,,,,,
1396,"M. Imahashi, M. I. Khan, H. Y. Kim and S. Miyazaki",The effect of Pd content on microstructure and shape-memory properties of Tiâ€“Niâ€“Pdâ€“Cu alloys,,Materials Science and Engineering: A,602,19-24,2014,,,,External,,0.0,0.0,0.0,0.0,0,0.0,0.0,0.0,5.0,0,0.0,0.0,0.0,0.0,0.0,0.0,0.0,0.0,0.0,0.0,15.0,0,30.0,0.0,0.0,0.0,0,0,0.0,0,0.0,0.0,0,50.0,0,0.0,0.0,0.0,0.0,950.0,2.0,20,0,0.0,20,0.0,20.0,0.0,0,500.0,0.5,0,600.0,0,25,400,10.0,3,30,0.0,0.0,1,,,,,,,,,,,,,,,,,,,,,,,,,,,,,,,,,,,,196.9736148,,253.9868074,243.5699208,,320.4248021,66.4379947,123.4511873,,,,,,,,,2.923229551,0.803051048,,,,,,,,,,,,,,,,,,,,,,,,,,,,,,,,,,,,
1397,"M. Imahashi, M.I. Khan, H.Y. Kim, S. Miyazaki",The effect of Pd content on microstructure and shape-memory properties of Tiâ€“Niâ€“Pdâ€“Cu alloys,,Materials Science and Engineering A,602,19-24,2014,,,,External,,0.0,0.0,0.0,0.0,0,0.0,0.0,0.0,5.0,0,0.0,0.0,0.0,0.0,0.0,0.0,0.0,0.0,0.0,0.0,15.0,0,30.0,0.0,0.0,0.0,0,0,0.0,0,0.0,0.0,0,50.0,0,0.0,0.0,0.0,0.0,950.0,2.0,20,0,0.0,20,0.0,20.0,0.0,0,500.0,0.5,0,600.0,0,25,400,10.0,3,30,0.0,0.0,1,,,,,,,,,,,,,,,,,,,,,,,,,,,,,,,,,,,,196.9736148,,253.9868074,243.5699208,,320.4248021,66.4379947,123.4511873,,,,,,,,,2.923229551,0.803051048,,,,,,,,,,,,,,,,,,,,,,,,,,,,,,,,,,,,
1398,"I. M. Khan, H. Y. Kim, T.-h. Nam and S. Miyazaki",Effect of Cu addition on the high temperature shape memory properties of Ti50Ni25Pd25 alloy,https://doi.org/10.1016/j.jallcom.2011.12.116,Journal of Alloys and Compounds,577,S383-S387,2013,,,,External,,0.0,0.0,0.0,0.0,0,0.0,0.0,0.0,10.0,0,0.0,0.0,0.0,0.0,0.0,0.0,0.0,0.0,0.0,0.0,15.0,0,25.0,0.0,0.0,0.0,0,0,0.0,0,0.0,0.0,0,50.0,0,0.0,0.0,0.0,0.0,950.0,2.0,20,0,0.0,20,0.0,700.0,1.0,0,900.0,1.0,0,300.0,0,100,300,10.0,3,30,0.0,0.0,1,,,,,,,,,,,,,,,,,,,,,,,,,,,,,,,,,,,,178,,224,219,,259,35,81,,,,,,,,,4.508318922,0.8,,,,,,,,,,,,,,,,,,,,,,,,,,,,,,,,,,,,
1399,"M.I. Khan, H.Y. Kim, T. Nam, S. Miyazaki",Effect of Cu addition on the high temperature shape memory properties of Ti50Ni25Pd25 alloy,https://doi.org/10.1016/j.jallcom.2011.12.116,Journal of Alloys and Compounds,577,383-387,2013,,,,External,,0.0,0.0,0.0,0.0,0,0.0,0.0,0.0,10.0,0,0.0,0.0,0.0,0.0,0.0,0.0,0.0,0.0,0.0,0.0,15.0,0,25.0,0.0,0.0,0.0,0,0,0.0,0,0.0,0.0,0,50.0,0,0.0,0.0,0.0,0.0,950.0,2.0,20,0,0.0,20,0.0,700.0,1.0,0,900.0,1.0,0,300.0,0,100,300,10.0,3,30,0.0,0.0,1,,,,,,,,,,,,,,,,,,,,,,,,,,,,,,,,,,,,178,,224,219,,259,35,81,,,,,,,,,4.508318922,0.8,,,,,,,,,,,,,,,,,,,,,,,,,,,,,,,,,,,,
1400,"I. M. Khan, H. Y. Kim, T.-h. Nam and S. Miyazaki",Effect of Cu addition on the high temperature shape memory properties of Ti50Ni25Pd25 alloy,https://doi.org/10.1016/j.jallcom.2011.12.116,Journal of Alloys and Compounds,577,S383-S387,2013,,,,External,,0.0,0.0,0.0,0.0,0,0.0,0.0,0.0,10.0,0,0.0,0.0,0.0,0.0,0.0,0.0,0.0,0.0,0.0,0.0,15.0,0,25.0,0.0,0.0,0.0,0,0,0.0,0,0.0,0.0,0,50.0,0,0.0,0.0,0.0,0.0,950.0,2.0,20,0,0.0,20,0.0,700.0,1.0,0,900.0,1.0,0,500.0,0,100,300,10.0,5,30,0.0,0.0,1,,,,,,,,,,,,,,,,,,,,,,,,,,,,,,,,,,,,203,,253,229,,299,46,96,,,,,,,,,5.245453179,0.8,,,,,,,,,,,,,,,,,,,,,,,,,,,,,,,,,,,,
1401,"M.I. Khan, H.Y. Kim, T. Nam, S. Miyazaki",Effect of Cu addition on the high temperature shape memory properties of Ti50Ni25Pd25 alloy,https://doi.org/10.1016/j.jallcom.2011.12.116,Journal of Alloys and Compounds,577,383-387,2013,,,,External,,0.0,0.0,0.0,0.0,0,0.0,0.0,0.0,10.0,0,0.0,0.0,0.0,0.0,0.0,0.0,0.0,0.0,0.0,0.0,15.0,0,25.0,0.0,0.0,0.0,0,0,0.0,0,0.0,0.0,0,50.0,0,0.0,0.0,0.0,0.0,950.0,2.0,20,0,0.0,20,0.0,700.0,1.0,0,900.0,1.0,0,500.0,0,100,300,10.0,5,30,0.0,0.0,1,,,,,,,,,,,,,,,,,,,,,,,,,,,,,,,,,,,,203,,253,229,,299,46,96,,,,,,,,,5.245453179,0.8,,,,,,,,,,,,,,,,,,,,,,,,,,,,,,,,,,,,
1402,"K.C. Atli, I. Karaman, R.D. Noebe, A. Garg, Y.I. Chumlyakov, I.V. Kireeva",Improvement in the Shape Memory Response of Ti50.5Ni24.5Pd25 High-Temperature Shape Memory Alloy with Scandium Microalloying,,Metallurgical and Materials Transactions,41,2485-2497,2010,,,,External,,0.0,0.0,0.0,0.0,0,0.0,0.0,0.0,0.0,0,0.0,0.0,0.0,0.0,0.0,0.0,0.0,0.0,0.0,0.0,24.5,0,25.0,0.0,0.0,0.0,0,0,0.0,0,0.0,0.0,0,50.5,0,0.0,0.0,0.0,0.0,1050.0,72.0,900,0,0.0,20,0.0,20.0,0.0,0,20.0,0.0,0,350.0,0,100,275,10.0,2,30,0.0,0.0,1,,,,,,,,,,,,,,,,,,,,,,,,,,,,,,,,,,,,,,,,,,,,,,,,,,,,,0.790914043,,,,,,,,,,,,,,,,,,,,,,,,,,,,,,,,,,,,
1403,"L. Casalena, G.S. Bigelow, Y. Gao, O. Benafan, R.D. Noebe, Y. Wang, M.J. Mills",Mechanical behavior and microstructural analysis of NiTi-40Au shape memory alloys exhibiting work output above 400 Â°C,,Intermetallics,86,33-44,2017,,,,External,,0.0,0.0,40.0,0.0,0,0.0,0.0,0.0,0.0,0,0.0,0.0,0.0,0.0,0.0,0.0,0.0,0.0,0.0,0.0,11.0,0,0.0,0.0,0.0,0.0,0,0,0.0,0,0.0,0.0,0,49.0,0,0.0,0.0,0.0,0.0,1050.0,72.0,900,0,0.0,20,0.0,20.0,0.0,0,20.0,0.0,0,-400.0,0,100,580,20.0,3,30,0.0,0.0,1,,,,,,,,,,,,,,,,,,,,,,,,,,,,,,,,,,,,431.9444444,,459.7222222,463.8888889,,502.7777778,43.0555556,70.8333334,,,,,,,,,1.917722283,0.786344089,,,,,,,,,,,,,,,,,,,,,,,,,,,,,,,,,,,,
1404,"M. I. Khan, H. Y. Kim, F. A. Khalid and S. Miyazaki",Effect of cold rolling ratio on the nanoscale precipitation behavior of TiNiPdCu based high temperature shape memory alloys,,Journal of Alloys and Compounds,599,212-218,2014,,,,External,,0.0,0.0,0.0,0.0,0,0.0,0.0,0.0,10.0,0,0.0,0.0,0.0,0.0,0.0,0.0,0.0,0.0,0.0,0.0,15.0,0,25.0,0.0,0.0,0.0,0,0,0.0,0,0.0,0.0,0,50.0,0,0.0,0.0,0.0,0.0,20.0,0.0,20,0,0.0,20,0.0,900.0,1.0,0,650.0,1.0,0,300.0,0,125,325,10.0,3,30,0.0,0.0,1,,,,,,,,,,,,,,,,,,,,,,,,,,,,,,,,,,,,201.4001116,,229.5251116,239.4860491,,270.5407366,41.015625,69.140625,,,,,,,,,4.49807363,0.782855308,,,,,,,,,,,,,,,,,,,,,,,,,,,,,,,,,,,,
1405,"M. I. Khan, H. Y. Kim, F. A. Khalid and S. Miyazaki",Effect of cold rolling ratio on the nanoscale precipitation behavior of TiNiPdCu based high temperature shape memory alloys,,Journal of Alloys and Compounds,599,212-218,2014,,,,External,,0.0,0.0,0.0,0.0,0,0.0,0.0,0.0,10.0,0,0.0,0.0,0.0,0.0,0.0,0.0,0.0,0.0,0.0,0.0,15.0,0,25.0,0.0,0.0,0.0,0,0,0.0,0,0.0,0.0,0,50.0,0,0.0,0.0,0.0,0.0,20.0,0.0,20,0,0.0,20,0.0,900.0,1.0,0,650.0,1.0,0,300.0,0,125,325,10.0,3,30,0.0,0.0,1,,,,,,,,,,,,,,,,,,,,,,,,,,,,,,,,,,,,201.4001116,,229.5251116,239.4860491,,270.5407366,41.015625,69.140625,,,,,,,,,4.49807363,0.782855308,,,,,,,,,,,,,,,,,,,,,,,,,,,,,,,,,,,,
1406,"S. u. Rehman, M. Khan, A. Nusair Khan, M. Imran Khan, L. Ali and S. H. Imran Jaffery",Effect of precipitation hardening and thermomechanical training on microstructure and shape memory properties of Ti50Ni15Pd25Cu10 high temperature shape memory alloys,,Journal of Alloys and Compounds,616,275-283,2014,,,,External,,0.0,0.0,0.0,0.0,0,0.0,0.0,0.0,10.0,0,0.0,0.0,0.0,0.0,0.0,0.0,0.0,0.0,0.0,0.0,15.0,0,25.0,0.0,0.0,0.0,0,0,0.0,0,0.0,0.0,0,50.0,0,0.0,0.0,0.0,0.0,20.0,0.0,20,0,0.0,20,0.0,950.0,2.0,0,900.0,1.0,0,300.0,0,100,314.8229253,10.0,3,30,0.0001,0.0,1,,,,,,,,,,,,,,,,,,,,,,,,,,,,,,,,,,,,183.1382617,,203.1412822,223.2424677,,253.6887412,50.547459,70.5504795,,,,,,,,,5.99713056,0.780789851,,,,,,,,,,,,,,,,,,,,,,,,,,,,,,,,,,,,
1407,"S. Rehman, M. Khan, A.N. Khan, M.I. Khan, L. Ali, S.H.I. Jaffery",Effect of precipitation hardening and thermomechanical training on microstructure and shape memory properties of Ti50Ni15Pd25Cu10 high temperature shape memory alloys,,Journal of Alloys and Compounds,616,275-283,2014,,,,External,,0.0,0.0,0.0,0.0,0,0.0,0.0,0.0,10.0,0,0.0,0.0,0.0,0.0,0.0,0.0,0.0,0.0,0.0,0.0,15.0,0,25.0,0.0,0.0,0.0,0,0,0.0,0,0.0,0.0,0,50.0,0,0.0,0.0,0.0,0.0,20.0,0.0,20,0,0.0,20,0.0,950.0,2.0,0,900.0,1.0,0,300.0,0,100,314.8229253,10.0,3,30,0.0,0.0,1,,,,,,,,,,,,,,,,,,,,,,,,,,,,,,,,,,,,183.1382617,,203.1412822,223.2424677,,253.6887412,50.547459,70.5504795,,,,,,,,,5.99713056,0.780789851,,,,,,,,,,,,,,,,,,,,,,,,,,,,,,,,,,,,
1408,"P.K. Kumar, U. Desai, J.A. Monroe, D.C. Lagoudas, I. Karaman, G.S. Bigelow, R.D. Noebe","Experimental investigation of simultaneous creep, plasticity and transformation of Ti50.5Pd30Ni19.5 high temperature shape memory alloy during cyclic actuation",,Materials Science and Engineering A,530,117-127,2011,,,,External,,0.0,0.0,0.0,0.0,0,0.0,0.0,0.0,0.0,0,0.0,0.0,0.0,0.0,0.0,0.0,0.0,0.0,0.0,0.0,19.5,0,30.0,0.0,0.0,0.0,0,0,0.0,0,0.0,0.0,0,50.5,0,0.0,0.0,0.0,0.0,1050.0,72.0,900,0,0.0,20,0.0,20.0,0.0,0,400.0,0.083,0,400.0,0,100,370,5.0,3,30,0.0,0.0,1,,,,,,,,,,,,,,,,,,,,,,,,,,,,,,,,,,,,237.2173913,,281.0434783,256.6956522,,325.5652174,44.5217391,88.3478261,,,,,,,,,2.585247376,0.779583542,,,,,,,,,,,,,,,,,,,,,,,,,,,,,,,,,,,,
