Repository: sinazadeh/CatBoost-SMAs

# CatBoost SMAs
This repository contains a sample implementation of using CatBoost for building a surrogate model for transformation temperatures of Shape Memory Alloys (SMAs). The sample code (found in [main.py](main.py)) showcases how CatBoost can be used to model this data and make predictions with a high degree of accuracy. The accompanying [raw_data.csv](raw_data.csv) file contains 4899 data points that can be used to train and validate the model. This data can also serve as a reference for researchers looking to explore the use of CatBoost in this particular field.

File: raw_data.csv (part 18 of 67)
termediate_a_(A),Micro_Intermediate_b,Micro_Intermediate_c,Micro_Intermediate_Space_Group,Micro_Martensite_Test_Temperature_Above_Af(Temp-Af),Micro_Martensite_Structure,Micro_Martensite_a_(A),Micro_Martensite_b,Micro_Martensite_c,Micro_Martensite_Beta,Micro_Martensite_Space_Group,Micro_Martensite_Sub-structure,Micro_Precipitate_Test_Temperature,Micro_Precipitate_Structure,Micro_Precipitate_Volume_Fraction,NeedsAttention,SME_Transforms,SME_Mf,SME_Mp,SME_Ms,SME_As,SME_Ap,SME_Af,SME_Thermal_Hysteresis,SME_Transformation_Range,SME_RfM,SME_RfA,SME_dH(MA)(J/g),SME_dH(AM)(J/g),SME_dH(AR)(J/G),SME_dS(MA)(J/kgK),SME_dS(AM)(J/kgK),SME_dS(AR)(J/kgK),SME_epsilonAct(%),SME_epsilonIrr(%),SME_Failure(FatigueTest),SME_Bend_Recovery(%),SE_R.Strain(%),SE_Strain_Max(%),SE_Stress_Max(MPa),SE_Mf_Stress,SE_Ms_Stress,SE_As_Stress,SE_Af_Stress,SE_M_Yield,SE_A_Yield,MSME_Magnetization (emu/g),MSME_Magnetization Change (AM)(emu/g),MSME_Magnetization Change (MA)(emu/g),MSME_Mf Temp (Â°C),MSME_Mf Mag (emu/g),MSME_Mp Temp (Â°C),MSME_Mp Mag (emu/g),MSME_Ms_Temp(C),MSME_Ms_Mag(emu/g),MSME_Direct average rate (emu/gÂ°C),MSME_Direct_integrated_magnetization_change(emu/g),MSME_As_Temp(C),MSME_As_Mag(emu/g),MSME_Ap_Temp (C),MSME_Ap_Mag(emu/g),MSME_Af_Temp (C),MSME_Af_Mag(emu/g),MSME_Reverse_average_rate(emu/gC),MSME_Reverse_integrated_magnetization_change(emu/g),MSME_Direct_MT_range(C),MSME_Reverse_MT_range(C),MSME_Hysteresis(C),MSME_Estimated_entropy_difference_(J/kg*K),"MSME_Tc(DSC)-Ms(SQUID,0.05T)",Hard_VHN
1409,"B. Kockar, K.C. Atli, J. Ma, M. Haouaoui, I. Karaman, M. Nagasako, R. Kainuma",Role of severe plastic deformation on the cyclic reversibility of a Ti50.3Ni33.7Pd16 high temperature shape memory alloy,,Acta Materialia,58,6411-6420,2010,,,,External,,0.0,0.0,0.0,0.0,0,0.0,0.0,0.0,0.0,0,0.0,0.0,0.0,0.0,0.0,0.0,0.0,0.0,0.0,0.0,33.7,0,16.0,0.0,0.0,0.0,0,0,0.0,0,0.0,0.0,0,50.3,0,0.0,0.0,0.0,0.0,20.0,0.0,425,0,0.0,20,0.0,20.0,0.0,0,20.0,0.0,0,300.0,0,30,175,10.0,1,30,0.0,0.0,1,,,,,,,,,,,,,,,,,,,,,,,,,,,,,,,,,,,,106.9418386,,129.8311445,130.956848,,166.9793621,37.1482176,60.0375235,,,,,,,,,4.169144177,0.769663732,,,,,,,,,,,,,,,,,,,,,,,,,,,,,,,,,,,,
1410,"M. I. Khan, H. Y. Kim, F. A. Khalid and S. Miyazaki",Effect of cold rolling ratio on the nanoscale precipitation behavior of TiNiPdCu based high temperature shape memory alloys,,Journal of Alloys and Compounds,599,212-218,2014,,,,External,,0.0,0.0,0.0,0.0,0,0.0,0.0,0.0,10.0,0,0.0,0.0,0.0,0.0,0.0,0.0,0.0,0.0,0.0,0.0,15.0,0,25.0,0.0,0.0,0.0,0,0,0.0,0,0.0,0.0,0,50.0,0,0.0,0.0,0.0,0.0,900.0,1.0,20,0,40.0,20,0.0,20.0,0.0,0,650.0,1.0,0,600.0,0,75,325,10.0,3,30,0.0,0.0,1,,,,,,,,,,,,,,,,,,,,,,,,,,,,,,,,,,,,154.9039434,,211.2628638,214.9804231,,263.2455312,51.9826674,108.3415878,,,,,,,,,2.826367675,0.734488652,,,,,,,,,,,,,,,,,,,,,,,,,,,,,,,,,,,,
1411,"M. I. Khan, H. Y. Kim, F. A. Khalid and S. Miyazaki",Effect of cold rolling ratio on the nanoscale precipitation behavior of TiNiPdCu based high temperature shape memory alloys,,Journal of Alloys and Compounds,599,212-218,2014,,,,External,,0.0,0.0,0.0,0.0,0,0.0,0.0,0.0,10.0,0,0.0,0.0,0.0,0.0,0.0,0.0,0.0,0.0,0.0,0.0,15.0,0,25.0,0.0,0.0,0.0,0,0,0.0,0,0.0,0.0,0,50.0,0,0.0,0.0,0.0,0.0,900.0,1.0,20,0,40.0,20,0.0,20.0,0.0,0,650.0,1.0,0,600.0,0,75,325,10.0,3,30,0.0,0.0,1,,,,,,,,,,,,,,,,,,,,,,,,,,,,,,,,,,,,154.9039434,,211.2628638,214.9804231,,263.2455312,51.9826674,108.3415878,,,,,,,,,2.826367675,0.734488652,,,,,,,,,,,,,,,,,,,,,,,,,,,,,,,,,,,,
1412,"N. Okada, Y. Fujii, Y. Ishikawa, M. Onoda, H. Y. Kim and S. Miyazaki",Effect of Zr Content on Shape Memory Characteristics and Workability of Ti-Ni-Zr Alloy,,Journal of the Japan Institute of Metals,72,152-157,2008,,,,External,,0.0,0.0,0.0,0.0,0,0.0,0.0,0.0,0.0,0,0.0,0.0,0.0,0.0,0.0,0.0,0.0,0.0,0.0,0.0,49.5,0,0.0,0.0,0.0,0.0,0,0,0.0,0,0.0,0.0,0,45.5,0,0.0,0.0,0.0,5.0,20.0,0.0,20,0,0.0,20,0.0,20.0,0.0,0,950.0,2.0,0,250.0,0,,,10.0,3,30,0.0,0.0,1,,,,,,,,,,,,,,,,,,,,,,,,,,,,,,,,,,,,,,,,,,,,,,,,,,,,,0.729867007,,,,,,,,,,,,,,,,,,,,,,,,,,,,,,,,,,,,
1413,"L.L. Meisner, V.P. Sivokha",The effect of applied stress on the shape memory behavior of TiNi-based alloys with different consequences of martensitic transformations,,Physica B: Condensed Matter,344,93-98,2004,,,,External,,0.0,0.0,0.0,0.0,0,0.0,0.0,0.0,0.0,0,0.0,0.0,0.0,0.0,0.0,0.0,0.0,0.0,0.0,0.0,34.0,0,0.0,0.0,16.0,0.0,0,0,0.0,0,0.0,0.0,0,50.0,0,0.0,0.0,0.0,0.0,20.0,0.0,20,0,0.0,20,0.0,20.0,0.0,0,800.0,1.0,0,350.0,0,,,10.0,3,30,0.0,0.0,1,,,,,,,,,,,,,,,,,,,,,,,,,,,,,,,,,,,,140.22409,,248.7982827,158.3218043,,264.0298706,15.2315879,123.8057806,,,,,,,,,,0.727272727,,,,,,,,,,,,,,,,,,,,,,,,,,,,,,,,,,,,
1414,"K.C. Atli, I. Karaman, R.D. Noebe",Influence of tantalum additions on the microstructure and shape memory response of Ti50.5Ni24.5Pd25 high-temperature shape memory alloy,,Materials Science and Engineering A,613,250-258,2014,,,,External,,0.0,0.0,0.0,0.0,0,0.0,0.0,0.0,0.0,0,0.0,0.0,0.0,0.0,0.0,0.0,0.0,0.0,0.0,0.0,24.5,0,25.0,0.0,0.0,0.0,0,0,0.0,0,0.0,0.0,0,50.5,0,0.0,0.0,0.0,0.0,1050.0,72.0,900,0,0.0,20,0.0,20.0,0.0,0,20.0,0.0,0,300.0,0,100,275,10.0,3,30,0.0,0.0,1,,,,,,,,,,,,,,,,,,,,,,,,,,,,,,,,,,,,183.4279692,,215.1968929,219.064375,,245.0193781,29.8224852,61.5914089,,,,,,,,,3.814650987,0.695320215,,,,,,,,,,,,,,,,,,,,,,,,,,,,,,,,,,,,
1415,"I. M. Khan, H. Y. Kim, T.-h. Nam and S. Miyazaki",Formation of nanoscaled precipitates and their effects on the high-temperature shape-memory characteristics of a Ti50Ni15Pd25Cu10 alloy,,Acta Materialia,60,5900-5913,2012,,,,External,,0.0,0.0,0.0,0.0,0,0.0,0.0,0.0,10.0,0,0.0,0.0,0.0,0.0,0.0,0.0,0.0,0.0,0.0,0.0,15.0,0,25.0,0.0,0.0,0.0,0,0,0.0,0,0.0,0.0,0,50.0,0,0.0,0.0,0.0,0.0,950.0,2.0,20,0,0.0,20,0.0,20.0,0.0,0,900.0,1.0,0,300.0,0,133.7274594,322.3076877,10.0,3,30,0.0,0.0,1,,,,,,,,,,,,,,,,,,,,,,,,,,,,,,,,,,,,187.1364817,,225.7982366,222.3922338,,257.2131771,31.4149405,70.0766954,,,,,,,,,4.218249894,0.694486382,,,,,,,,,,,,,,,,,,,,,,,,,,,,,,,,,,,,
1416,"M.I. Khan, H.Y. Kim, T. Nam, S. Miyazaki",Formation of nanoscaled precipitates and their effects on the high-temperature shape-memory characteristics of a Ti50Ni15Pd25Cu10 alloy,,Acta Materialia,60,5900-5913,2012,,,,External,,0.0,0.0,0.0,0.0,0,0.0,0.0,0.0,10.0,0,0.0,0.0,0.0,0.0,0.0,0.0,0.0,0.0,0.0,0.0,15.0,0,25.0,0.0,0.0,0.0,0,0,0.0,0,0.0,0.0,0,50.0,0,0.0,0.0,0.0,0.0,950.0,2.0,20,0,0.0,20,0.0,20.0,0.0,0,900.0,1.0,0,300.0,0,133.7274594,322.3076877,10.0,3,30,0.0,0.0,1,,,,,,,,,,,,,,,,,,,,,,,,,,,,,,,,,,,,187.1364817,,225.7982366,222.3922338,,257.2131771,31.4149405,70.0766954,,,,,,,,,4.218249894,0.694486382,,,,,,,,,,,,,,,,,,,,,,,,,,,,,,,,,,,,
1417,"N. Okada, Y. Fujii, Y. Ishikawa, M. Onoda, H. Y. Kim and S. Miyazaki",Effect of Zr Content on Shape Memory Characteristics and Workability of Ti-Ni-Zr Alloy,,Journal of the Japan Institute of Metals,72,152-157,2008,,,,External,,0.0,0.0,0.0,0.0,0,0.0,0.0,0.0,0.0,0,0.0,0.0,0.0,0.0,0.0,0.0,0.0,0.0,0.0,0.0,49.5,0,0.0,0.0,0.0,0.0,0,0,0.0,0,0.0,0.0,0,40.5,0,0.0,0.0,0.0,10.0,20.0,0.0,20,0,0.0,20,0.0,20.0,0.0,0,950.0,2.0,0,450.0,0,,,10.0,3,30,0.0,0.0,1,,,,,,,,,,,,,,,,,,,,,,,,,,,,,,,,,,,,,,,,,,,,,,,,,,,,,0.691956618,,,,,,,,,,,,,,,,,,,,,,,,,,,,,,,,,,,,
1418,B. Kockar,Shape memory behaviors of ultrafine grained nickel-titanium and titanium-nickel-palladium shape memory alloys,,Doctoral Thesis,,1-181,2007,,,,External,,0.0,0.0,0.0,0.0,0,0.0,0.0,0.0,0.0,0,0.0,0.0,0.0,0.0,0.0,0.0,0.0,0.0,0.0,0.0,33.7,0,16.0,0.0,0.0,0.0,0,0,0.0,0,0.0,0.0,0,50.3,0,0.0,0.0,0.0,0.0,20.0,0.0,926,0,0.0,20,0.0,20.0,0.0,0,20.0,0.0,0,250.0,0,25,210,10.0,3,30,0.0,0.0,1,,,,,,,,,,,,,,,,,,,,,,,,,,,,,,,,,,,,92.74509804,,122.9411765,99.21568627,,143.9705882,21.0294117,51.22549016,,,,,,,,,4.448275862,0.689655172,,,,,,,,,,,,,,,,,,,,,,,,,,,,,,,,,,,,
1419,"L. Casalena, G.S. Bigelow, Y. Gao, O. Benafan, R.D. Noebe, Y. Wang, M.J. Mills",Mechanical behavior and microstructural analysis of NiTi-40Au shape memory alloys exhibiting work output above 400 Â°C,,Intermetallics,86,33-44,2017,,,,External,,0.0,0.0,40.0,0.0,0,0.0,0.0,0.0,0.0,0,0.0,0.0,0.0,0.0,0.0,0.0,0.0,0.0,0.0,0.0,10.3,0,0.0,0.0,0.0,0.0,0,0,0.0,0,0.0,0.0,0,49.7,0,0.0,0.0,0.0,0.0,1050.0,72.0,900,0,0.0,20,0.0,20.0,0.0,0,20.0,0.0,0,-350.0,0,100,580,20.0,3,30,0.0,0.0,1,,,,,,,,,,,,,,,,,,,,,,,,,,,,,,,,,,,,434.5489675,,469.2956769,480.345067,,503.9699312,34.6742543,69.4209637,,,,,,,,,2.175824176,0.686464746,,,,,,,,,,,,,,,,,,,,,,,,,,,,,,,,,,,,
1420,"M. Imahashi, M. I. Khan, H. Y. Kim and S. Miyazaki",The effect of Pd content on microstructure and shape-memory properties of Tiâ€“Niâ€“Pdâ€“Cu alloys,,Materials Science and Engineering: A,602,19-24,2014,,,,External,,0.0,0.0,0.0,0.0,0,0.0,0.0,0.0,5.0,0,0.0,0.0,0.0,0.0,0.0,0.0,0.0,0.0,0.0,0.0,15.0,0,30.0,0.0,0.0,0.0,0,0,0.0,0,0.0,0.0,0,50.0,0,0.0,0.0,0.0,0.0,950.0,2.0,20,0,0.0,20,0.0,20.0,0.0,0,500.0,0.5,0,550.0,0,25,400,10.0,3,30,0.0,0.0,1,,,,,,,,,,,,,,,,,,,,,,,,,,,,,,,,,,,,,,,,,,,,,,,,,,,,,0.682628314,,,,,,,,,,,,,,,,,,,,,,,,,,,,,,,,,,,,
1421,"M. Imahashi, M.I. Khan, H.Y. Kim, S. Miyazaki",The effect of Pd content on microstructure and shape-memory properties of Tiâ€“Niâ€“Pdâ€“Cu alloys,,Materials Science and Engineering A,602,19-24,2014,,,,External,,0.0,0.0,0.0,0.0,0,0.0,0.0,0.0,5.0,0,0.0,0.0,0.0,0.0,0.0,0.0,0.0,0.0,0.0,0.0,15.0,0,30.0,0.0,0.0,0.0,0,0,0.0,0,0.0,0.0,0,50.0,0,0.0,0.0,0.0,0.0,950.0,2.0,20,0,0.0,20,0.0,20.0,0.0,0,500.0,0.5,0,550.0,0,25,400,10.0,3,30,0.0,0.0,1,,,,,,,,,,,,,,,,,,,,,,,,,,,,,,,,,,,,,,,,,,,,,,,,,,,,,0.682628314,,,,,,,,,,,,,,,,,,,,,,,,,,,,,,,,,,,,
1422,"L. Casalena, G.S. Bigelow, Y. Gao, O. Benafan, R.D. Noebe, Y. Wang, M.J. Mills",Mechanical behavior and microstructural analysis of NiTi-40Au shape memory alloys exhibiting work output above 400 Â°C,,Intermetallics,86,33-44,2017,,,,External,,0.0,0.0,40.0,0.0,0,0.0,0.0,0.0,0.0,0,0.0,0.0,0.0,0.0,0.0,0.0,0.0,0.0,0.0,0.0,9.0,0,0.0,0.0,0.0,0.0,0,0,0.0,0,0.0,0.0,0,51.0,0,0.0,0.0,0.0,0.0,1050.0,72.0,900,0,0.0,20,0.0,20.0,0.0,0,20.0,0.0,0,-350.0,0,100,580,20.0,3,30,0.0,0.0,1,,,,,,,,,,,,,,,,,,,,,,,,,,,,,,,,,,,,449.9367241,,482.1712667,480.6616849,,514.2611787,32.089912,64.3244546,,,,,,,,,2.305893697,0.675914983,,,,,,,,,,,,,,,,,,,,,,,,,,,,,,,,,,,,
1423,"L. Casalena, G.S. Bigelow, Y. Gao, O. Benafan, R.D. Noebe, Y. Wang, M.J. Mills",Mechanical behavior and microstructural analysis of NiTi-40Au shape memory alloys exhibiting work output above 400 Â°C,,Intermetallics,86,33-44,2017,,,,External,,0.0,0.0,40.0,0.0,0,0.0,0.0,0.0,0.0,0,0.0,0.0,0.0,0.0,0.0,0.0,0.0,0.0,0.0,0.0,10.0,0,0.0,0.0,0.0,0.0,0,0,0.0,0,0.0,0.0,0,50.0,0,0.0,0.0,0.0,0.0,1050.0,72.0,900,0,0.0,20,0.0,20.0,0.0,0,20.0,0.0,0,-350.0,0,100,580,20.0,3,30,0.0,0.0,1,,,,,,,,,,,,,,,,,,,,,,,,,,,,,,,,,,,,439.3272089,,461.2762316,471.0348554,,499.8964244,38.6201928,60.5692155,,,,,,,,,2.199645741,0.673272902,,,,,,,,,,,,,,,,,,,,,,,,,,,,,,,,,,,,
1424,"Y. Suzuki, Y. Xu, S. Morito, K. Otsuka, K. Mitose",Effects of boron addition on microstructure and mechanical properties of Tiâ€“Tdâ€“Ni high-temperature shape memory alloys,,Materials Letters,36,85-94,1998,,,,External,,0.0,0.0,0.0,0.2,0,0.0,0.0,0.0,0.0,0,0.0,0.0,0.0,0.0,0.0,0.0,0.0,0.0,0.0,0.0,19.8,0,30.0,0.0,0.0,0.0,0,0,0.0,0,0.0,0.0,0,50.0,0,0.0,0.0,0.0,0.0,1000.0,5.0,650,0,0.0,20,0.0,20.0,0.0,0,900.0,1.0,0,250.0,0,450,590,10.0,1,30,0.0,0.0,1,,,,,,,,,,,,,,,,,,,,,,,,,,,,,,,,,,,,219.9032577,,256.3659717,241.3886001,,286.2648385,29.8988668,66.3615808,,,,,,,,,2.665289256,0.665499124,,,,,,,,,,,,,,,,,,,,,,,,,,,,,,,,,,,,
1425,"M. I. Khan, H. Y. Kim, F. A. Khalid and S. Miyazaki",Effect of cold rolling ratio on the nanoscale precipitation behavior of TiNiPdCu based high temperature shape memory alloys,,Journal of Alloys and Compounds,599,212-218,2014,,,,External,,0.0,0.0,0.0,0.0,0,0.0,0.0,0.0,10.0,0,0.0,0.0,0.0,0.0,0.0,0.0,0.0,0.0,0.0,0.0,15.0,0,25.0,0.0,0.0,0.0,0,0,0.0,0,0.0,0.0,0,50.0,0,0.0,0.0,0.0,0.0,20.0,0.0,20,0,0.0,20,0.0,900.0,1.0,0,650.0,1.0,0,200.0,0,125,300,10.0,3,30,0.0,0.0,1,,,,,,,,,,,,,,,,,,,,,,,,,,,,,,,,,,,,193.7829241,,211.9469866,228.3532366,,246.5172991,34.5703125,52.734375,,,,,,,,,4.052333048,0.660316781,,,,,,,,,,,,,,,,,,,,,,,,,,,,,,,,,,,,
1426,"M. I. Khan, H. Y. Kim, F. A. Khalid and S. Miyazaki",Effect of cold rolling ratio on the nanoscale precipitation behavior of TiNiPdCu based high temperature shape memory alloys,,Journal of Alloys and Compounds,599,212-218,2014,,,,External,,0.0,0.0,0.0,0.0,0,0.0,0.0,0.0,10.0,0,0.0,0.0,0.0,0.0,0.0,0.0,0.0,0.0,0.0,0.0,15.0,0,25.0,0.0,0.0,0.0,0,0,0.0,0,0.0,0.0,0,50.0,0,0.0,0.0,0.0,0.0,20.0,0.0,20,0,0.0,20,0.0,900.0,1.0,0,650.0,1.0,0,200.0,0,125,300,10.0,3,30,0.0,0.0,1,,,,,,,,,,,,,,,,,,,,,,,,,,,,,,,,,,,,193.7829241,,211.9469866,228.3532366,,246.5172991,34.5703125,52.734375,,,,,,,,,4.052333048,0.660316781,,,,,,,,,,,,,,,,,,,,,,,,,,,,,,,,,,,,
1427,"N. Okada, Y. Fujii, Y. Ishikawa, M. Onoda, H. Y. Kim and S. Miyazaki",Effect of Zr Content on Shape Memory Characteristics and Workability of Ti-Ni-Zr Alloy,,Journal of the Japan Institute of Metals,72,152-157,2008,,,,External,,0.0,0.0,0.0,0.0,0,0.0,0.0,0.0,0.0,0,0.0,0.0,0.0,0.0,0.0,0.0,0.0,0.0,0.0,0.0,49.5,0,0.0,0.0,0.0,0.0,0,0,0.0,0,0.0,0.0,0,45.5,0,0.0,0.0,0.0,5.0,20.0,0.0,20,0,0.0,20,0.0,20.0,0.0,0,950.0,2.0,0,200.0,0,,,10.0,3,30,0.0,0.0,1,,,,,,,,,,,,,,,,,,,,,,,,,,,,,,,,,,,,,,,,,,,,,,,,,,,,,0.65907641,,,,,,,,,,,,,,,,,,,,,,,,,,,,,,,,,,,,
1428,"P.K. Kumar, U. Desai, J.A. Monroe, D.C. Lagoudas, I. Karaman, G.S. Bigelow, R.D. Noebe","Experimental investigation of simultaneous creep, plasticity and transformation of Ti50.5Pd30Ni19.5 high temperature shape memory alloy during cyclic actuation",,Materials Science and Engineering A,530,117-127,2011,,,,External,,0.0,0.0,0.0,0.0,0,0.0,0.0,0.0,0.0,0,0.0,0.0,0.0,0.0,0.0,0.0,0.0,0.0,0.0,0.0,19.5,0,30.0,0.0,0.0,0.0,0,0,0.0,0,0.0,0.0,0,50.5,0,0.0,0.0,0.0,0.0,1050.0,72.0,900,0,0.0,20,0.0,20.0,0.0,0,400.0,0.083,0,200.0,0,100,370,5.0,1,30,0.0,0.0,1,,,,,,,,,,,,,,,,,,,,,,,,,,,,,,,,,,,,239.7603874,,251.0760137,262.4101123,,277.7395136,26.6634999,37.9791262,,,,,,,,,2.991113486,0.655415034,,,,,,,,,,,,,,,,,,,,,,,,,,,,,,,,,,,,
1429,"M. Imahashi, M. I. Khan, H. Y. Kim and S. Miyazaki",The effect of Pd content on microstructure and shape-memory properties of Tiâ€“Niâ€“Pdâ€“Cu alloys,,Materials Science and Engineering: A,602,19-24,2014,,,,External,,0.0,0.0,0.0,0.0,0,0.0,0.0,0.0,5.0,0,0.0,0.0,0.0,0.0,0.0,0.0,0.0,0.0,0.0,0.0,15.0,0,30.0,0.0,0.0,0.0,0,0,0.0,0,0.0,0.0,0,50.0,0,0.0,0.0,0.0,0.0,950.0,2.0,20,0,0.0,20,0.0,20.0,0.0,0,500.0,0.166,0,600.0,0,25,400,10.0,3,30,0.0,0.0,1,,,,,,,,,,,,,,,,,,,,,,,,,,,,,,,,,,,,228.4977278,,275.5417422,277.1205436,,343.0675044,67.5257622,114.5697766,,,,,,,,,3.540184762,0.654229122,,,,,,,,,,,,,,,,,,,,,,,,,,,,,,,,,,,,
1430,"M. Imahashi, M.I. Khan, H.Y. Kim, S. Miyazaki",The effect of Pd content on microstructure and shape-memory properties of Tiâ€“Niâ€“Pdâ€“Cu alloys,,Materials Science and Engineering A,602,19-24,2014,,,,External,,0.0,0.0,0.0,0.0,0,0.0,0.0,0.0,5.0,0,0.0,0.0,0.0,0.0,0.0,0.0,0.0,0.0,0.0,0.0,15.0,0,30.0,0.0,0.0,0.0,0,0,0.0,0,0.0,0.0,0,50.0,0,0.0,0.0,0.0,0.0,950.0,2.0,20,0,0.0,20,0.0,20.0,0.0,0,500.0,0.166,0,600.0,0,25,400,10.0,3,30,0.0,0.0,1,,,,,,,,,,,,,,,,,,,,,,,,,,,,,,,,,,,,228.4977278,,275.5417422,277.1205436,,343.0675044,67.5257622,114.5697766,,,,,,,,,3.540184762,0.654229122,,,,,,,,,,,,,,,,,,,,,,,,,,,,,,,,,,,,
1431,"V.P. Sivokha, A.S. Savvinov, V.P. Voronin, V.N. Kachin",Martensitic Transformations and the Shape Memory Effect in Tio.5Nio.5-xPdx Alloys,,Physics of Metals and Metallography,56,112-116,1983,,,,External,,0.0,0.0,0.0,0.0,0,0.0,0.0,0.0,0.0,0,0.0,0.0,0.0,0.0,0.0,0.0,0.0,0.0,0.0,0.0,42.6,0,7.4,0.0,0.0,0.0,0,0,0.0,0,0.0,0.0,0,50.0,0,0.0,0.0,0.0,0.0,20.0,0.0,20,0,0.0,20,0.0,20.0,0.0,0,20.0,0.0,0,59.51311728,0,25,,10.0,3,30,0.0,0.0,1,,,,,,,,,,,,,,,,,,,,,,,,,,,,,,,,,,,,,,,,,,,,,,,,,,,,13.20266669,0.6535209,,,,,,,,,,,,,,,,,,,,,,,,,,,,,,,,,,,,
1432,"K.C. Atli, I. Karaman, R.D. Noebe, A. Garg, Y.I. Chumlyakov, I.V. Kireeva",Improvement in the Shape Memory Response of Ti50.5Ni24.5Pd25 High-Temperature Shape Memory Alloy with Scandium Microalloying,,Metallurgical and Materials Transactions,41,2485-2497,2010,,,,External,,0.0,0.0,0.0,0.0,0,0.0,0.0,0.0,0.0,0,0.0,0.0,0.0,0.0,0.0,0.0,0.0,0.0,0.0,0.0,24.5,0,25.0,0.0,0.0,0.0,0,0,0.0,0,0.0,0.0,0,50.5,0,0.0,0.0,0.0,0.0,1050.0,72.0,900,0,0.0,20,0.0,20.0,0.0,0,20.0,0.0,0,300.0,0,100,275,10.0,2,30,0.0,0.0,1,,,,,,,,,,,,,,,,,,,,,,,,,,,,,,,,,,,,182.715847,,211.284153,211.5901639,,239.284153,28,56.568306,,,,,,,,,4.9,0.649635036,,,,,,,,,,,,,,,,,,,,,,,,,,,,,,,,,,,,
1433,"K.C. Atli, I. Karaman, R.D. Noebe, H.J. Maier",Comparative analysis of the effects of severe plastic deformation and thermomechanical training on the functional stability of Ti50.5Ni24.5Pd25 high-temperature shape memory alloy,,Scripta Metallurgica et Materialia,64,315-318,2011,,,,External,,0.0,0.0,0.0,0.0,0,0.0,0.0,0.0,0.0,0,0.0,0.0,0.0,0.0,0.0,0.0,0.0,0.0,0.0,0.0,24.5,0,25.0,0.0,0.0,0.0,0,0,0.0,0,0.0,0.0,0,50.5,0,0.0,0.0,0.0,0.0,1050.0,72.0,900,0,0.0,20,0.0,20.0,0.0,0,20.0,0.0,0,300.0,0,,,10.0,3,30,0.0,0.0,1,,,,,,,,,,,,,,,,,,,,,,,,,,,,,,,,,,,,,,,,,,,,,,,,,,,,3.081395349,0.648840673,,,,,,,,,,,,,,,,,,,,,,,,,,,,,,,,,,,,
1434,"M. I. Khan, H. Y. Kim, Y. Namigata, T.-h. Nam and S. Miyazaki",Combined effects of work hardening and precipitation strengthening on the cyclic stability of TiNiPdCu-based high-temperature shape memory alloys,,Acta Materialia,61,4797-4810,2013,,,,External,,0.0,0.0,0.0,0.0,0,0.0,0.0,0.0,5.0,0,0.0,0.0,0.0,0.0,0.0,0.0,0.0,0.0,0.0,0.0,20.0,0,25.0,0.0,0.0,0.0,0,0,0.0,0,0.0,0.0,0,50.0,0,0.0,0.0,0.0,0.0,950.0,2.0,20,0,0.0,20,0.0,20.0,0.0,0,500.0,1.0,0,500.0,0,25,400,10.0,3,30,0.0,0.0,1,,,,,,,,,,,,,,,,,,,,,,,,,,,,,,,,,,,,166.7367753,,211.2109394,212.7048993,,249.416649,38.2057096,82.6798737,,,,,,,,,4.45170921,0.646215853,,,,,,,,,,,,,,,,,,,,,,,,,,,,,,,,,,,,
1435,"M. I. Khan, H. Y. Kim, Y. Namigata, T.-h. Nam and S. Miyazaki",Combined effects of work hardening and precipitation strengthening on the cyclic stability of TiNiPdCu-based high-temperature shape memory alloys,,Acta Materialia,61,4797-4810,2013,,,,External,,0.0,0.0,0.0,0.0,0,0.0,0.0,0.0,5.0,0,0.0,0.0,0.0,0.0,0.0,0.0,0.0,0.0,0.0,0.0,20.0,0,25.0,0.0,0.0,0.0,0,0,0.0,0,0.0,0.0,0,50.0,0,0.0,0.0,0.0,0.0,950.0,2.0,20,0,0.0,20,0.0,20.0,0.0,0,500.0,1.0,0,500.0,0,25,400,10.0,3,30,0.0,0.0,1,,,,,,,,,,,,,,,,,,,,,,,,,,,,,,,,,,,,166.7367753,,211.2109394,212.7048993,,249.416649,38.2057096,82.6798737,,,,,,,,,4.45170921,0.646215853,,,,,,,,,,,,,,,,,,,,,,,,,,,,,,,,,,,,
1436,"K.C. Atli, I. Karaman, A. Garg, Y. Chumlyakov, I.V. Kireeva",Shape memory characteristics of Ti49.5Ni25Pd25Sc0.5 high-temperature shape memory alloy after severe plastic deformation,,Acta Materialia,59,4747-4760,2011,,,,External,,0.0,0.0,0.0,0.0,0,0.0,0.0,0.0,0.0,0,0.0,0.0,0.0,0.0,0.0,0.0,0.0,0.0,0.0,0.0,25.0,0,25.0,0.0,0.0,0.0,0,0,0.5,0,0.0,0.0,0,49.5,0,0.0,0.0,0.0,0.0,1050.0,72.0,900,0,0.0,20,0.0,20.0,0.0,0,20.0,0.0,0,250.0,0,85,250,10.0,2,30,0.0,0.0,1,,,,,,,,,,,,,,,,,,,,,,,,,,,,,,,,,,,,119.349621,,144.5067572,143.0245656,,165.8028926,21.2961354,46.4532716,,,,,,,,,3.102613891,0.642734595,,,,,,,,,,,,,,,,,,,,,,,,,,,,,,,,,,,,
1437,"K. C. Atli, I. Karaman, A. Garg, Y. Chumlyakov and I. V. Kireeva",Shape memory characteristics of Ti49.5Ni25Pd25Sc0.5 high-temperature shape memory alloy after severe plastic deformation,,Acta Materialia,59,4747-4760,2011,,,,External,,0.0,0.0,0.0,0.0,0,0.0,0.0,0.0,0.0,0,0.0,0.0,0.0,0.0,0.0,0.0,0.0,0.0,0.0,0.0,24.5,0,25.0,0.0,0.0,0.0,0,0,0.5,0,0.0,0.0,0,50.0,0,0.0,0.0,0.0,0.0,1050.0,72.0,900,0,0.0,20,0.0,20.0,0.0,0,20.0,0.0,0,250.0,0,85,250,10.0,2,30,0.0,0.0,1,,,,,,,,,,,,,,,,,,,,,,,,,,,,,,,,,,,,119.349621,,144.5067572,143.0245656,,165.8028926,21.2961354,46.4532716,,,,,,,,,3.102613891,0.642734595,,,,,,,,,,,,,,,,,,,,,,,,,,,,,,,,,,,,
1438,"H. E. Karaca, S. M. Saghaian, B. Basaran, G. S. Bigelow, R. D. Noebe and Y. I. Chumlyakov",Compressive response of nickel-rich NiTiHf high-temperature shape memory single crystals along the [111] orientation,,Scripta Materialia,65,577-580,2011,,,,External,,0.0,0.0,0.0,0.0,0,0.0,0.0,0.0,0.0,0,0.0,0.0,0.0,19.3,0.0,0.0,0.0,0.0,0.0,0.0,50.4,0,0.0,0.0,0.0,0.0,0,0,0.0,0,0.0,0.0,0,29.9,0,0.0,0.0,0.0,0.4,20.0,0.0,20,0,0.0,20,0.0,20.0,0.0,0,20.0,0.0,0,-1000.0,0,50,300,10.0,1,30,0.0,0.0,1,,,,,,,,,,,,,,,,,,,,,,,,,,,,,,,,,,,,184.9574006,,193.4043863,225.7912469,,244.3535586,50.9491723,59.396158,,,,,,,,,2.861947181,0.632003341,,,,,,,,,,,,,,,,,,,,,,,,,,,,,,,,,,,,
1439,"K.C. Atli, I. Karaman, R.D. Noebe, A. Garg, Y.I. Chumlyakov, I.V. Kireeva",Improvement in the Shape Memory Response of Ti50.5Ni24.5Pd25 High-Temperature Shape Memory Alloy with Scandium Microalloying,,Metallurgical and Materials Transactions,41,2485-2497,2010,,,,External,,0.0,0.0,0.0,0.0,0,0.0,0.0,0.0,0.0,0,0.0,0.0,0.0,0.0,0.0,0.0,0.0,0.0,0.0,0.0,24.5,0,25.0,0.0,0.0,0.0,0,0,0.0,0,0.0,0.0,0,50.5,0,0.0,0.0,0.0,0.0,1050.0,72.0,900,0,0.0,20,0.0,20.0,0.0,0,20.0,0.0,0,200.0,0,100,275,10.0,1,30,0.0,0.0,1,,,,,,,,,,,,,,,,,,,,,,,,,,,,,,,,,,,,166.4918024,,192.0201124,187.437445,,224.0923196,32.0722072,57.6005172,,,,,,,,,,0.629056933,,,,,,,,,,,,,,,,,,,,,,,,,,,,,,,,,,,,
1440,"E. Acar, H. Tobe, I. Kaya, H. E. Karaca and Y. I. Chumlyakov",Compressive response of Ni45.3Ti34.7Hf15Pd5 and Ni45.3Ti29.7Hf20Pd5 shape-memory alloys,,Journal of Materials Science,50,1924-1934,2015,,,,External,,0.0,0.0,0.0,0.0,0,0.0,0.0,0.0,0.0,0,0.0,0.0,0.0,10.0,0.0,0.0,0.0,0.0,0.0,0.0,45.3,0,5.0,0.0,0.0,0.0,0,0,0.0,0,0.0,0.0,0,39.7,0,0.0,0.0,0.0,0.0,20.0,0.0,20,0,0.0,20,0.0,20.0,0.0,0,900.0,72.0,0,-700.0,0,,,10.0,3,30,0.0,0.0,1,,,,,,,,,,,,,,,,,,,,,,,,,,,,,,,,,,,,,,54.82283465,,,132.0866142,77.26377955,,,,,,,,,,4.146996865,0.615331746,,,,,,,,,,,,,,,,,,,,,,,,,,,,,,,,,,,,
1441,"E. Acar, H. Tobe, I. Kaya, H. E. Karaca and Y. I. Chumlyakov",Compressive response of Ni45.3Ti34.7Hf15Pd5 and Ni45.3Ti29.7Hf20Pd5 shape-memory alloys,,Journal of Materials Science,50,1924-1934,2015,,,,External,,0.0,0.0,0.0,0.0,0,0.0,0.0,0.0,0.0,0,0.0,0.0,0.0,10.0,0.0,0.0,0.0,0.0,0.0,0.0,45.3,0,5.0,0.0,0.0,0.0,0,0,0.0,0,0.0,0.0,0,39.7,0,0.0,0.0,0.0,0.0,20.0,0.0,20,0,0.0,20,0.0,20.0,0.0,0,900.0,72.0,0,-700.0,0,,,10.0,3,30,0.0,0.0,1,,,,,,,,,,,,,,,,,,,,,,,,,,,,,,,,,,,,,,54.82283465,,,132.0866142,77.26377955,,,,,,,,,,4.146996865,0.615331746,,,,,,,,,,,,,,,,,,,,,,,,,,,,,,,,,,,,
1442,"S. u. Rehman, M. Khan, A. Nusair Khan, L. Ali, S. Zaman, M. Waseem, L. Ali and S. H. I. Jaffery",Transformation behavior and shape memory properties of Ti50Ni15Pd25Cu10 high temperature shape memory alloy at various aging temperatures,,Materials Science and Engineering: A,619,171-179,2014,,,,External,,0.0,0.0,0.0,0.0,0,0.0,0.0,0.0,10.0,0,0.0,0.0,0.0,0.0,0.0,0.0,0.0,0.0,0.0,0.0,15.0,0,25.0,0.0,0.0,0.0,0,0,0.0,0,0.0,0.0,0,50.0,0,0.0,0.0,0.0,0.0,950.0,2.0,20,0,0.0,20,0.0,20.0,0.0,0,900.0,1.0,0,300.0,0,50,350,10.0,3,30,0.0,0.0,1,,,,,,,,,,,,,,,,,,,,,,,,,,,,,,,,,,,,180.4052643,,204.3242114,219.8558596,,260.5494046,56.2251932,80.1441403,,,,,,,,,5.286885246,0.60486265,,,,,,,,,,,,,,,,,,,,,,,,,,,,,,,,,,,,
1443,"S. Rehman, M. Khan, A.N. Khan, L. Ali, S. Zaman, M. Waseem, L. Ali, S.H.I. Jaffery",Transformation behavior and shape memory properties of TiNiPdCu high temperature shape memory alloy at various aging temperatures,,Materials Science and Engineering A,619,171-179,2014,,,,External,,0.0,0.0,0.0,0.0,0,0.0,0.0,0.0,10.0,0,0.0,0.0,0.0,0.0,0.0,0.0,0.0,0.0,0.0,0.0,15.0,0,25.0,0.0,0.0,0.0,0,0,0.0,0,0.0,0.0,0,50.0,0,0.0,0.0,0.0,0.0,20.0,0.0,20,0,0.0,20,0.0,950.0,2.0,0,900.0,1.0,0,300.0,0,50,350,10.0,3,30,0.0,0.0,1,,,,,,,,,,,,,,,,,,,,,,,,,,,,,,,,,,,,180.4052643,,204.3242114,219.8558596,,260.5494046,56.2251932,80.1441403,,,,,,,,,5.286885246,0.60486265,,,,,,,,,,,,,,,,,,,,,,,,,,,,,,,,,,,,
1444,"M. I. Khan, H. Y. Kim, F. A. Khalid and S. Miyazaki",Effect of cold rolling ratio on the nanoscale precipitation behavior of TiNiPdCu based high temperature shape memory alloys,,Journal of Alloys and Compounds,599,212-218,2014,,,,External,,0.0,0.0,0.0,0.0,0,0.0,0.0,0.0,10.0,0,0.0,0.0,0.0,0.0,0.0,0.0,0.0,0.0,0.0,0.0,15.0,0,25.0,0.0,0.0,0.0,0,0,0.0,0,0.0,0.0,0,50.0,0,0.0,0.0,0.0,0.0,900.0,1.0,20,0,40.0,20,0.0,20.0,0.0,0,650.0,1.0,0,500.0,0,75,300,10.0,3,30,0.0,0.0,1,,,,,,,,,,,,,,,,,,,,,,,,,,,,,,,,,,,,150.3923424,,196.0497451,204.4593694,,251.3890436,55.3392985,100.9967012,,,,,,,,,2.701847486,0.601246034,,,,,,,,,,,,,,,,,,,,,,,,,,,,,,,,,,,,
1445,"M. I. Khan, H. Y. Kim, F. A. Khalid and S. Miyazaki",Effect of cold rolling ratio on the nanoscale precipitation behavior of TiNiPdCu based high temperature shape memory alloys,,Journal of Alloys and Compounds,599,212-218,2014,,,,External,,0.0,0.0,0.0,0.0,0,0.0,0.0,0.0,10.0,0,0.0,0.0,0.0,0.0,0.0,0.0,0.0,0.0,0.0,0.0,15.0,0,25.0,0.0,0.0,0.0,0,0,0.0,0,0.0,0.0,0,50.0,0,0.0,0.0,0.0,0.0,900.0,1.0,20,0,40.0,20,0.0,20.0,0.0,0,650.0,1.0,0,500.0,0,75,300,10.0,3,30,0.0,0.0,1,,,,,,,,,,,,,,,,,,,,,,,,,,,,,,,,,,,,150.3923424,,196.0497451,204.4593694,,251.3890436,55.3392985,100.9967012,,,,,,,,,2.701847486,0.601246034,,,,,,,,,,,,,,,,,,,,,,,,,,,,,,,,,,,,
1446,"P.K. Kumar, U. Desai, J.A. Monroe, D.C. Lagoudas, I. Karaman, G.S. Bigelow, R.D. Noebe","Experimental investigation of simultaneous creep, plasticity and transformation of Ti50.5Pd30Ni19.5 high temperature shape memory alloy during cyclic actuation",,Materials Science and Engineering A,530,117-127,2011,,,,External,,0.0,0.0,0.0,0.0,0,0.0,0.0,0.0,0.0,0,0.0,0.0,0.0,0.0,0.0,0.0,0.0,0.0,0.0,0.0,19.5,0,30.0,0.0,0.0,0.0,0,0,0.0,0,0.0,0.0,0,50.5,0,0.0,0.0,0.0,0.0,1050.0,72.0,900,0,0.0,20,0.0,20.0,0.0,0,400.0,0.083,0,500.0,0,100,370,5.0,3,30,0.0,0.0,1,,,,,,,,,,,,,,,,,,,,,,,,,,,,,,,,,,,,242.3611111,,279.8611111,275,,321.5277778,41.6666667,79.1666667,,,,,,,,,2.228033981,0.598095334,,,,,,,,,,,,,,,,,,,,,,,,,,,,,,,,,,,,
1447,"L. Casalena, G.S. Bigelow, Y. Gao, O. Benafan, R.D. Noebe, Y. Wang, M.J. Mills",Mechanical behavior and microstructural analysis of NiTi-40Au shape memory alloys exhibiting work output above 400 Â°C,,Intermetallics,86,33-44,2017,,,,External,,0.0,0.0,40.0,0.0,0,0.0,0.0,0.0,0.0,0,0.0,0.0,0.0,0.0,0.0,0.0,0.0,0.0,0.0,0.0,9.0,0,0.0,0.0,0.0,0.0,0,0,0.0,0,0.0,0.0,0,51.0,0,0.0,0.0,0.0,0.0,1050.0,72.0,900,0,0.0,20,0.0,20.0,0.0,0,20.0,0.0,0,350.0,0,100,580,20.0,3,30,0.0,0.0,1,,,,,,,,,,,,,,,,,,,,,,,,,,,,,,,,,,,,461.5379969,,492.5516491,500.404736,,528.1200918,35.5684427,66.5820949,,,,,,,,,1.235955056,0.59264301,,,,,,,,,,,,,,,,,,,,,,,,,,,,,,,,,,,,
1448,"M. I. Khan, H. Y. Kim, Y. Namigata, T.-h. Nam and S. Miyazaki",Combined effects of work hardening and precipitation strengthening on the cyclic stability of TiNiPdCu-based high-temperature shape memory alloys,,Acta Materialia,61,4797-4810,2013,,,,External,,0.0,0.0,0.0,0.0,0,0.0,0.0,0.0,5.0,0,0.0,0.0,0.0,0.0,0.0,0.0,0.0,0.0,0.0,0.0,20.0,0,25.0,0.0,0.0,0.0,0,0,0.0,0,0.0,0.0,0,50.0,0,0.0,0.0,0.0,0.0,950.0,2.0,20,0,0.0,20,0.0,20.0,0.0,0,500.0,1.0,0,400.0,0,25,400,10.0,3,30,0.0,0.0,1,,,,,,,,,,,,,,,,,,,,,,,,,,,,,,,,,,,,163.0563342,,192.6933137,201.2474131,,230.8908951,38.1975814,67.8345609,,,,,,,,,4.092700403,0.574414092,,,,,,,,,,,,,,,,,,,,,,,,,,,,,,,,,,,,
1449,"M. I. Khan, H. Y. Kim, Y. Namigata, T.-h. Nam and S. Miyazaki",Combined effects of work hardening and precipitation strengthening on the cyclic stability of TiNiPdCu-based high-temperature shape memory alloys,,Acta Materialia,61,4797-4810,2013,,,,External,,0.0,0.0,0.0,0.0,0,0.0,0.0,0.0,5.0,0,0.0,0.0,0.0,0.0,0.0,0.0,0.0,0.0,0.0,0.0,20.0,0,25.0,0.0,0.0,0.0,0,0,0.0,0,0.0,0.0,0,50.0,0,0.0,0.0,0.0,0.0,950.0,2.0,20,0,0.0,20,0.0,20.0,0.0,0,500.0,1.0,0,400.0,0,25,400,10.0,3,30,0.0,0.0,1,,,,,,,,,,,,,,,,,,,,,,,,,,,,,,,,,,,,163.0563342,,192.6933137,201.2474131,,230.8908951,38.1975814,67.8345609,,,,,,,,,4.092700403,0.574414092,,,,,,,,,,,,,,,,,,,,,,,,,,,,,,,,,,,,
1450,"L. Casalena, G.S. Bigelow, Y. Gao, O. Benafan, R.D. Noebe, Y. Wang, M.J. Mills",Mechanical behavior and microstructural analysis of NiTi-40Au shape memory alloys exhibiting work output above 400 Â°C,,Intermetallics,86,33-44,2017,,,,External,,0.0,0.0,40.0,0.0,0,0.0,0.0,0.0,0.0,0,0.0,0.0,0.0,0.0,0.0,0.0,0.0,0.0,0.0,0.0,11.0,0,0.0,0.0,0.0,0.0,0,0,0.0,0,0.0,0.0,0,49.0,0,0.0,0.0,0.0,0.0,1050.0,72.0,900,0,0.0,20,0.0,20.0,0.0,0,20.0,0.0,0,-350.0,0,100,580,20.0,3,30,0.0,0.0,1,,,,,,,,,,,,,,,,,,,,,,,,,,,,,,,,,,,,434.7222222,,458.3333333,459.7222222,,493.0555556,34.7222223,58.3333334,,,,,,,,,2.02195681,0.570479225,,,,,,,,,,,,,,,,,,,,,,,,,,,,,,,,,,,,
1451,"M. Imahashi, M. I. Khan, H. Y. Kim and S. Miyazaki",The effect of Pd content on microstructure and shape-memory properties of Tiâ€“Niâ€“Pdâ€“Cu alloys,,Materials Science and Engineering: A,602,19-24,2014,,,,External,,0.0,0.0,0.0,0.0,0,0.0,0.0,0.0,5.0,0,0.0,0.0,0.0,0.0,0.0,0.0,0.0,0.0,0.0,0.0,15.0,0,30.0,0.0,0.0,0.0,0,0,0.0,0,0.0,0.0,0,50.0,0,0.0,0.0,0.0,0.0,950.0,2.0,20,0,0.0,20,0.0,20.0,0.0,0,500.0,0.5,0,500.0,0,25,400,10.0,3,30,0.0,0.0,1,,,,,,,,,,,,,,,,,,,,,,,,,,,,,,,,,,,,193.701847,,246.76781,244.2770449,,310.2295515,63.4617415,116.5277045,,,,,,,,,2.75292876,0.562237329,,,,,,,,,,,,,,,,,,,,,,,,,,,,,,,,,,,,
1452,"M. Imahashi, M.I. Khan, H.Y. Kim, S. Miyazaki",The effect of Pd content on microstructure and shape-memory properties of Tiâ€“Niâ€“Pdâ€“Cu alloys,,Materials Science and Engineering A,602,19-24,2014,,,,External,,0.0,0.0,0.0,0.0,0,0.0,0.0,0.0,5.0,0,0.0,0.0,0.0,0.0,0.0,0.0,0.0,0.0,0.0,0.0,15.0,0,30.0,0.0,0.0,0.0,0,0,0.0,0,0.0,0.0,0,50.0,0,0.0,0.0,0.0,0.0,950.0,2.0,20,0,0.0,20,0.0,20.0,0.0,0,500.0,0.5,0,500.0,0,25,400,10.0,3,30,0.0,0.0,1,,,,,,,,,,,,,,,,,,,,,,,,,,,,,,,,,,,,193.701847,,246.76781,244.2770449,,310.2295515,63.4617415,116.5277045,,,,,,,,,2.75292876,0.562237329,,,,,,,,,,,,,,,,,,,,,,,,,,,,,,,,,,,,
1453,"M. I. Khan, H. Y. Kim, F. A. Khalid and S. Miyazaki",Effect of cold rolling ratio on the nanoscale precipitation behavior of TiNiPdCu based high temperature shape memory alloys,,Journal of Alloys and Compounds,599,212-218,2014,,,,External,,0.0,0.0,0.0,0.0,0,0.0,0.0,0.0,10.0,0,0.0,0.0,0.0,0.0,0.0,0.0,0.0,0.0,0.0,0.0,15.0,0,25.0,0.0,0.0,0.0,0,0,0.0,0,0.0,0.0,0,50.0,0,0.0,0.0,0.0,0.0,900.0,1.0,20,0,10.0,20,0.0,20.0,0.0,0,650.0,1.0,0,500.0,0,75,300,10.0,3,30,0.0,0.0,1,,,,,,,,,,,,,,,,,,,,,,,,,,,,,,,,,,,,157.5033457,,214.0248564,209.1998494,,258.8284929,44.8036365,101.3251472,,,,,,,,,2.559488387,0.561501142,,,,,,,,,,,,,,,,,,,,,,,,,,,,,,,,,,,,
1454,"M. I. Khan, H. Y. Kim, F. A. Khalid and S. Miyazaki",Effect of cold rolling ratio on the nanoscale precipitation behavior of TiNiPdCu based high temperature shape memory alloys,,Journal of Alloys and Compounds,599,212-218,2014,,,,External,,0.0,0.0,0.0,0.0,0,0.0,0.0,0.0,10.0,0,0.0,0.0,0.0,0.0,0.0,0.0,0.0,0.0,0.0,0.0,15.0,0,25.0,0.0,0.0,0.0,0,0,0.0,0,0.0,0.0,0,50.0,0,0.0,0.0,0.0,0.0,900.0,1.0,20,0,10.0,20,0.0,20.0,0.0,0,650.0,1.0,0,500.0,0,75,300,10.0,3,30,0.0,0.0,1,,,,,,,,,,,,,,,,,,,,,,,,,,,,,,,,,,,,157.5033457,,214.0248564,209.1998494,,258.8284929,44.8036365,101.3251472,,,,,,,,,2.559488387,0.561501142,,,,,,,,,,,,,,,,,,,,,,,,,,,,,,,,,,,,
1455,"L. Casalena, G.S. Bigelow, Y. Gao, O. Benafan, R.D. Noebe, Y. Wang, M.J. Mills",Mechanical behavior and microstructural analysis of NiTi-40Au shape memory alloys exhibiting work output above 400 Â°C,,Intermetallics,86,33-44,2017,,,,External,,0.0,0.0,40.0,0.0,0,0.0,0.0,0.0,0.0,0,0.0,0.0,0.0,0.0,0.0,0.0,0.0,0.0,0.0,0.0,10.3,0,0.0,0.0,0.0,0.0,0,0,0.0,0,0.0,0.0,0,49.7,0,0.0,0.0,0.0,0.0,1050.0,72.0,900,0,0.0,20,0.0,20.0,0.0,0,20.0,0.0,0,350.0,0,100,580,20.0,3,30,0.0,0.0,1,,,,,,,,,,,,,,,,,,,,,,,,,,,,,,,,,,,,445.9116922,,477.2638749,491.9871763,,526.6471581,49.3832832,80.7354659,,,,,,,,,0.983950383,0.56101847,,,,,,,,,,,,,,,,,,,,,,,,,,,,,,,,,,,,
1456,"K.C. Atli, I. Karaman, R.D. Noebe, A. Garg, Y.I. Chumlyakov, I.V. Kireeva",Improvement in the Shape Memory Response of Ti50.5Ni24.5Pd25 High-Temperature Shape Memory Alloy with Scandium Microalloying,,Metallurgical and Materials Transactions,41,2485-2497,2010,,,,External,,0.0,0.0,0.0,0.0,0,0.0,0.0,0.0,0.0,0,0.0,0.0,0.0,0.0,0.0,0.0,0.0,0.0,0.0,0.0,24.5,0,25.0,0.0,0.0,0.0,0,0,0.5,0,0.0,0.0,0,50.0,0,0.0,0.0,0.0,0.0,1050.0,72.0,900,0,0.0,20,0.0,20.0,0.0,0,20.0,0.0,0,200.0,0,100,275,10.0,1,30,0.0,0.0,1,,,,,,,,,,,,,,,,,,,,,,,,,,,,,,,,,,,,161.9099431,,185.4745991,182.8563938,,214.6021334,29.1275343,52.6921903,,,,,,,,,,0.560457516,,,,,,,,,,,,,,,,,,,,,,,,,,,,,,,,,,,,
1457,"K. C. Atli, I. Karaman, R. D. Noebe, A. Garg, Y. I. Chumlyakov and I. V. Kireeva",Improvement in the Shape Memory Response of Ti50.5Ni24.5Pd25 High-Temperature Shape Memory Alloy with Scandium Microalloying,,Metallurgical and Materials Transactions,41,2485-2497,2010,,,,External,,0.0,0.0,0.0,0.0,0,0.0,0.0,0.0,0.0,0,0.0,0.0,0.0,0.0,0.0,0.0,0.0,0.0,0.0,0.0,24.5,0,25.0,0.0,0.0,0.0,0,0,0.5,0,0.0,0.0,0,50.0,0,0.0,0.0,0.0,0.0,1050.0,72.0,900,0,0.0,20,0.0,20.0,0.0,0,20.0,0.0,0,200.0,0,100,275,10.0,1,30,0.0,0.0,1,,,,,,,,,,,,,,,,,,,,,,,,,,,,,,,,,,,,161.9099431,,185.4745991,182.8563938,,214.6021334,29.1275343,52.6921903,,,,,,,,,,0.560457516,,,,,,,,,,,,,,,,,,,,,,,,,,,,,,,,,,,,
1458,"S. u. Rehman, M. Khan, A. Nusair Khan, M. Imran Khan, L. Ali and S. H. Imran Jaffery",Effect of precipitation hardening and thermomechanical training on microstructure and shape memory properties of Ti50Ni15Pd25Cu10 high temperature shape memory alloys,,Journal of Alloys and Compounds,616,275-283,2014,,,,External,,0.0,0.0,0.0,0.0,0,0.0,0.0,0.0,10.0,0,0.0,0.0,0.0,0.0,0.0,0.0,0.0,0.0,0.0,0.0,15.0,0,25.0,0.0,0.0,0.0,0,0,0.0,0,0.0,0.0,0,50.0,0,0.0,0.0,0.0,0.0,20.0,0.0,20,0,0.0,20,0.0,900.0,1.0,0,600.0,3.0,0,500.0,0,25,325,10.0,4,30,0.0001,0.0,1,,,,,,,,,,,,,,,,,,,,,,,,,,,,,,,,,,,,,,,,,,,,,,,,,,,,,0.558333333,,,,,,,,,,,,,,,,,,,,,,,,,,,,,,,,,,,,
1459,"S. u. Rehman, M. Khan, A. Nusair Khan, M. Imran Khan, L. Ali and S. H. Imran Jaffery",Effect of precipitation hardening and thermomechanical training on microstructure and shape memory properties of Ti50Ni15Pd25Cu10 high temperature shape memory alloys,,Journal of Alloys and Compounds,616,275-283,2014,,,,External,,0.0,0.0,0.0,0.0,0,0.0,0.0,0.0,10.0,0,0.0,0.0,0.0,0.0,0.0,0.0,0.0,0.0,0.0,0.0,15.0,0,25.0,0.0,0.0,0.0,0,0,0.0,0,0.0,0.0,0,50.0,0,0.0,0.0,0.0,0.0,20.0,0.0,20,0,0.0,20,0.0,900.0,1.0,0,600.0,3.0,0,500.0,0,25,325,10.0,5,30,0.0001,0.0,1,,,,,,,,,,,,,,,,,,,,,,,,,,,,,,,,,,,,,,,,,,,,,,,,,,,,,0.558333333,,,,,,,,,,,,,,,,,,,,,,,,,,,,,,,,,,,,
1460,"S. Rehman, M. Khan, A.N. Khan, M.I. Khan, L. Ali, S.H.I. Jaffery",Effect of precipitation hardening and thermomechanical training on microstructure and shape memory properties of Ti50Ni15Pd25Cu10 high temperature shape memory alloys,,Journal of Alloys and Compounds,616,275-283,2014,,,,External,,0.0,0.0,0.0,0.0,0,0.0,0.0,0.0,10.0,0,0.0,0.0,0.0,0.0,0.0,0.0,0.0,0.0,0.0,0.0,15.0,0,25.0,0.0,0.0,0.0,0,0,0.0,0,0.0,0.0,0,50.0,0,0.0,0.0,0.0,0.0,20.0,0.0,20,0,0.0,20,0.0,900.0,1.0,0,600.0,3.0,0,500.0,0,25,325,10.0,4,30,0.0,0.0,1,,,,,,,,,,,,,,,,,,,,,,,,,,,,,,,,,,,,,,,,,,,,,,,,,,,,,0.558333333,,,,,,,,,,,,,,,,,,,,,,,,,,,,,,,,,,,,
1461,"S. Rehman, M. Khan, A.N. Khan, M.I. Khan, L. Ali, S.H.I. Jaffery",Effect of precipitation hardening and thermomechanical training on microstructure and shape memory properties of Ti50Ni15Pd25Cu10 high temperature shape memory alloys,,Journal of Alloys and Compounds,616,275-283,2014,,,,External,,0.0,0.0,0.0,0.0,0,0.0,0.0,0.0,10.0,0,0.0,0.0,0.0,0.0,0.0,0.0,0.0,0.0,0.0,0.0,15.0,0,25.0,0.0,0.0,0.0,0,0,0.0,0,0.0,0.0,0,50.0,0,0.0,0.0,0.0,0.0,20.0,0.0,20,0,0.0,20,0.0,900.0,1.0,0,600.0,3.0,0,500.0,0,25,325,10.0,5,30,0.0,0.0,1,,,,,,,,,,,,,,,,,,,,,,,,,,,,,,,,,,,,,,,,,,,,,,,,,,,,,0.558333333,,,,,,,,,,,,,,,,,,,,,,,,,,,,,,,,,,,,
1462,"K.C. Atli, I. Karaman, R.D. Noebe, D. Gaydosh",The effect of training on two-way shape memory effect of binary NiTi and NiTi based ternary high temperature shape memory alloys,https://doi.org/10.1016/j.msea.2012.10.017,Materials Science and Engineering A,560,653-666,2013,,,,External,,0.0,0.0,0.0,0.0,0,0.0,0.0,0.0,0.0,0,0.0,0.0,0.0,0.0,0.0,0.0,0.0,0.0,0.0,0.0,28.5,0,21.0,0.0,0.0,0.0,0,0,0.0,0,0.0,0.0,0,50.5,0,0.0,0.0,0.0,0.0,1050.0,72.0,900,0,0.0,20,0.0,20.0,0.0,0,20.0,0.0,0,80.0,0,125,500,5.0,100,30,0.0,0.0,1,,,,,,,,,,,,,,,,,,,,,,,,,,,,,,,,,,,,332.1216718,,358.6413611,350.3420026,,375.6400471,16.998686,43.5183753,,,,,,,,,0.243961819,0.55,,,,,,,,,,,,,,,,,,,,,,,,,,,,,,,,,,,,
1463,"L. Casalena, G.S. Bigelow, Y. Gao, O. Benafan, R.D. Noebe, Y. Wang, M.J. Mills",Mechanical behavior and microstructural analysis of NiTi-40Au shape memory alloys exhibiting work output above 400 Â°C,,Intermetallics,86,33-44,2017,,,,External,,0.0,0.0,40.0,0.0,0,0.0,0.0,0.0,0.0,0,0.0,0.0,0.0,0.0,0.0,0.0,0.0,0.0,0.0,0.0,10.0,0,0.0,0.0,0.0,0.0,0,0,0.0,0,0.0,0.0,0,50.0,0,0.0,0.0,0.0,0.0,1050.0,72.0,900,0,0.0,20,0.0,20.0,0.0,0,20.0,0.0,0,350.0,0,100,580,20.0,3,30,0.0,0.0,1,,,,,,,,,,,,,,,,,,,,,,,,,,,,,,,,,,,,442.918868,,479.3576004,489.1620134,,520.8609437,41.5033433,77.9420757,,,,,,,,,1.16810859,0.547826625,,,,,,,,,,,,,,,,,,,,,,,,,,,,,,,,,,,,
1464,"M. I. Khan, H. Y. Kim, F. A. Khalid and S. Miyazaki",Effect of cold rolling ratio on the nanoscale precipitation behavior of TiNiPdCu based high temperature shape memory alloys,,Journal of Alloys and Compounds,599,212-218,2014,,,,External,,0.0,0.0,0.0,0.0,0,0.0,0.0,0.0,10.0,0,0.0,0.0,0.0,0.0,0.0,0.0,0.0,0.0,0.0,0.0,15.0,0,25.0,0.0,0.0,0.0,0,0,0.0,0,0.0,0.0,0,50.0,0,0.0,0.0,0.0,0.0,20.0,0.0,20,0,0.0,20,0.0,950.0,2.0,0,900.0,1.0,0,200.0,0,125,300,10.0,3,30,0.0,0.0,1,,,,,,,,,,,,,,,,,,,,,,,,,,,,,,,,,,,,175.8326424,,206.4874885,210.6606385,,236.0100138,29.5225253,60.1773714,,,,,,,,,3.691913697,0.545462062,,,,,,,,,,,,,,,,,,,,,,,,,,,,,,,,,,,,
1465,"M. I. Khan, H. Y. Kim, F. A. Khalid and S. Miyazaki",Effect of cold rolling ratio on the nanoscale precipitation behavior of TiNiPdCu based high temperature shape memory alloys,,Journal of Alloys and Compounds,599,212-218,2014,,,,External,,0.0,0.0,0.0,0.0,0,0.0,0.0,0.0,10.0,0,0.0,0.0,0.0,0.0,0.0,0.0,0.0,0.0,0.0,0.0,15.0,0,25.0,0.0,0.0,0.0,0,0,0.0,0,0.0,0.0,0,50.0,0,0.0,0.0,0.0,0.0,20.0,0.0,20,0,0.0,20,0.0,950.0,2.0,0,900.0,1.0,0,200.0,0,125,300,10.0,3,30,0.0,0.0,1,,,,,,,,,,,,,,,,,,,,,,,,,,,,,,,,,,,,175.8326424,,206.4874885,210.6606385,,236.0100138,29.5225253,60.1773714,,,,,,,,,3.691913697,0.545462062,,,,,,,,,,,,,,,,,,,,,,,,,,,,,,,,,,,,
1466,"S. u. Rehman, M. Khan, A. Nusair Khan, M. Imran Khan, L. Ali and S. H. Imran Jaffery",Effect of precipitation hardening and thermomechanical training on microstructure and shape memory properties of Ti50Ni15Pd25Cu10 high temperature shape memory alloys,,Journal of Alloys and Compounds,616,275-283,2014,,,,External,,0.0,0.0,0.0,0.0,0,0.0,0.0,0.0,10.0,0,0.0,0.0,0.0,0.0,0.0,0.0,0.0,0.0,0.0,0.0,15.0,0,25.0,0.0,0.0,0.0,0,0,0.0,0,0.0,0.0,0,50.0,0,0.0,0.0,0.0,0.0,20.0,0.0,20,0,0.0,20,0.0,900.0,1.0,0,600.0,3.0,0,500.0,0,25,325,10.0,2,30,0.0001,0.0,1,,,,,,,,,,,,,,,,,,,,,,,,,,,,,,,,,,,,,,,,,,,,,,,,,,,,,0.533333333,,,,,,,,,,,,,,,,,,,,,,,,,,,,,,,,,,,,
1467,"S. u. Rehman, M. Khan, A. Nusair Khan, M. Imran Khan, L. Ali and S. H. Imran Jaffery",Effect of precipitation hardening and thermomechanical training on microstructure and shape memory properties of Ti50Ni15Pd25Cu10 high temperature shape memory alloys,,Journal of Alloys and Compounds,616,275-283,2014,,,,External,,0.0,0.0,0.0,0.0,0,0.0,0.0,0.0,10.0,0,0.0,0.0,0.0,0.0,0.0,0.0,0.0,0.0,0.0,0.0,15.0,0,25.0,0.0,0.0,0.0,0,0,0.0,0,0.0,0.0,0,50.0,0,0.0,0.0,0.0,0.0,20.0,0.0,20,0,0.0,20,0.0,900.0,1.0,0,600.0,3.0,0,500.0,0,25,325,10.0,3,30,0.0001,0.0,1,,,,,,,,,,,,,,,,,,,,,,,,,,,,,,,,,,,,,,,,,,,,,,,,,,,,,0.533333333,,,,,,,,,,,,,,,,,,,,,,,,,,,,,,,,,,,,
1468,"S. Rehman, M. Khan, A.N. Khan, M.I. Khan, L. Ali, S.H.I. Jaffery",Effect of precipitation hardening and thermomechanical training on microstructure and shape memory properties of Ti50Ni15Pd25Cu10 high temperature shape memory alloys,,Journal of Alloys and Compounds,616,275-283,2014,,,,External,,0.0,0.0,0.0,0.0,0,0.0,0.0,0.0,10.0,0,0.0,0.0,0.0,0.0,0.0,0.0,0.0,0.0,0.0,0.0,15.0,0,25.0,0.0,0.0,0.0,0,0,0.0,0,0.0,0.0,0,50.0,0,0.0,0.0,0.0,0.0,20.0,0.0,20,0,0.0,20,0.0,900.0,1.0,0,600.0,3.0,0,500.0,0,25,325,10.0,2,30,0.0,0.0,1,,,,,,,,,,,,,,,,,,,,,,,,,,,,,,,,,,,,,,,,,,,,,,,,,,,,,0.533333333,,,,,,,,,,,,,,,,,,,,,,,,,,,,,,,,,,,,
1469,"S. Rehman, M. Khan, A.N. Khan, M.I. Khan, L. Ali, S.H.I. Jaffery",Effect of precipitation hardening and thermomechanical training on microstructure and shape memory properties of Ti50Ni15Pd25Cu10 high temperature shape memory alloys,,Journal of Alloys and Compounds,616,275-283,2014,,,,External,,0.0,0.0,0.0,0.0,0,0.0,0.0,0.0,10.0,0,0.0,0.0,0.0,0.0,0.0,0.0,0.0,0.0,0.0,0.0,15.0,0,25.0,0.0,0.0,0.0,0,0,0.0,0,0.0,0.0,0,50.0,0,0.0,0.0,0.0,0.0,20.0,0.0,20,0,0.0,20,0.0,900.0,1.0,0,600.0,3.0,0,500.0,0,25,325,10.0,3,30,0.0,0.0,1,,,,,,,,,,,,,,,,,,,,,,,,,,,,,,,,,,,,,,,,,,,,,,,,,,,,,0.533333333,,,,,,,,,,,,,,,,,,,,,,,,,,,,,,,,,,,,
1470,"Y. Suzuki, Y. Xu, S. Morito, K. Otsuka, K. Mitose",Effects of boron addition on microstructure and mechanical properties of Tiâ€“Tdâ€“Ni high-temperature shape memory alloys,,Materials Letters,36,85-94,1998,,,,External,,0.0,0.0,0.0,0.2,0,0.0,0.0,0.0,0.0,0,0.0,0.0,0.0,0.0,0.0,0.0,0.0,0.0,0.0,0.0,19.8,0,30.0,0.0,0.0,0.0,0,0,0.0,0,0.0,0.0,0,50.0,0,0.0,0.0,0.0,0.0,1000.0,5.0,650,0,0.0,20,0.0,20.0,0.0,0,900.0,1.0,0,200.0,0,450,570,10.0,1,30,0.0,0.0,1,,,,,,,,,,,,,,,,,,,,,,,,,,,,,,,,,,,,219.6378442,,247.4175119,241.7222158,,273.3212077,25.9036958,53.6833635,,,,,,,,,2.190082645,0.525394046,,,,,,,,,,,,,,,,,,,,,,,,,,,,,,,,,,,,
