Repository: sinazadeh/CatBoost-SMAs

# CatBoost SMAs
This repository contains a sample implementation of using CatBoost for building a surrogate model for transformation temperatures of Shape Memory Alloys (SMAs). The sample code (found in [main.py](main.py)) showcases how CatBoost can be used to model this data and make predictions with a high degree of accuracy. The accompanying [raw_data.csv](raw_data.csv) file contains 4899 data points that can be used to train and validate the model. This data can also serve as a reference for researchers looking to explore the use of CatBoost in this particular field.

File: raw_data.csv (part 19 of 67)
termediate_a_(A),Micro_Intermediate_b,Micro_Intermediate_c,Micro_Intermediate_Space_Group,Micro_Martensite_Test_Temperature_Above_Af(Temp-Af),Micro_Martensite_Structure,Micro_Martensite_a_(A),Micro_Martensite_b,Micro_Martensite_c,Micro_Martensite_Beta,Micro_Martensite_Space_Group,Micro_Martensite_Sub-structure,Micro_Precipitate_Test_Temperature,Micro_Precipitate_Structure,Micro_Precipitate_Volume_Fraction,NeedsAttention,SME_Transforms,SME_Mf,SME_Mp,SME_Ms,SME_As,SME_Ap,SME_Af,SME_Thermal_Hysteresis,SME_Transformation_Range,SME_RfM,SME_RfA,SME_dH(MA)(J/g),SME_dH(AM)(J/g),SME_dH(AR)(J/G),SME_dS(MA)(J/kgK),SME_dS(AM)(J/kgK),SME_dS(AR)(J/kgK),SME_epsilonAct(%),SME_epsilonIrr(%),SME_Failure(FatigueTest),SME_Bend_Recovery(%),SE_R.Strain(%),SE_Strain_Max(%),SE_Stress_Max(MPa),SE_Mf_Stress,SE_Ms_Stress,SE_As_Stress,SE_Af_Stress,SE_M_Yield,SE_A_Yield,MSME_Magnetization (emu/g),MSME_Magnetization Change (AM)(emu/g),MSME_Magnetization Change (MA)(emu/g),MSME_Mf Temp (Â°C),MSME_Mf Mag (emu/g),MSME_Mp Temp (Â°C),MSME_Mp Mag (emu/g),MSME_Ms_Temp(C),MSME_Ms_Mag(emu/g),MSME_Direct average rate (emu/gÂ°C),MSME_Direct_integrated_magnetization_change(emu/g),MSME_As_Temp(C),MSME_As_Mag(emu/g),MSME_Ap_Temp (C),MSME_Ap_Mag(emu/g),MSME_Af_Temp (C),MSME_Af_Mag(emu/g),MSME_Reverse_average_rate(emu/gC),MSME_Reverse_integrated_magnetization_change(emu/g),MSME_Direct_MT_range(C),MSME_Reverse_MT_range(C),MSME_Hysteresis(C),MSME_Estimated_entropy_difference_(J/kg*K),"MSME_Tc(DSC)-Ms(SQUID,0.05T)",Hard_VHN
1471,"M. I. Khan, H. Y. Kim, Y. Namigata, T.-h. Nam and S. Miyazaki",Combined effects of work hardening and precipitation strengthening on the cyclic stability of TiNiPdCu-based high-temperature shape memory alloys,,Acta Materialia,61,4797-4810,2013,,,,External,,0.0,0.0,0.0,0.0,0,0.0,0.0,0.0,5.0,0,0.0,0.0,0.0,0.0,0.0,0.0,0.0,0.0,0.0,0.0,20.0,0,25.0,0.0,0.0,0.0,0,0,0.0,0,0.0,0.0,0,50.0,0,0.0,0.0,0.0,0.0,950.0,2.0,20,0,0.0,20,0.0,20.0,0.0,0,400.0,1.0,0,600.0,0,25,400,10.0,3,30,0.0,0.0,1,,,,,,,,,,,,,,,,,,,,,,,,,,,,,,,,,,,,154.7333659,,201.8738983,208.0970241,,249.0828426,47.2089443,94.3494767,,,,,,,,,4.480370205,0.52097328,,,,,,,,,,,,,,,,,,,,,,,,,,,,,,,,,,,,
1472,"M. I. Khan, H. Y. Kim, Y. Namigata, T.-h. Nam and S. Miyazaki",Combined effects of work hardening and precipitation strengthening on the cyclic stability of TiNiPdCu-based high-temperature shape memory alloys,,Acta Materialia,61,4797-4810,2013,,,,External,,0.0,0.0,0.0,0.0,0,0.0,0.0,0.0,5.0,0,0.0,0.0,0.0,0.0,0.0,0.0,0.0,0.0,0.0,0.0,20.0,0,25.0,0.0,0.0,0.0,0,0,0.0,0,0.0,0.0,0,50.0,0,0.0,0.0,0.0,0.0,950.0,2.0,20,0,0.0,20,0.0,20.0,0.0,0,400.0,1.0,0,600.0,0,25,400,10.0,3,30,0.0,0.0,1,,,,,,,,,,,,,,,,,,,,,,,,,,,,,,,,,,,,154.7333659,,201.8738983,208.0970241,,249.0828426,47.2089443,94.3494767,,,,,,,,,4.480370205,0.52097328,,,,,,,,,,,,,,,,,,,,,,,,,,,,,,,,,,,,
1473,"N. Okada, Y. Fujii, Y. Ishikawa, M. Onoda, H. Y. Kim and S. Miyazaki",Effect of Zr Content on Shape Memory Characteristics and Workability of Ti-Ni-Zr Alloy,,Journal of the Japan Institute of Metals,72,152-157,2008,,,,External,,0.0,0.0,0.0,0.0,0,0.0,0.0,0.0,0.0,0,0.0,0.0,0.0,0.0,0.0,0.0,0.0,0.0,0.0,0.0,49.5,0,0.0,0.0,0.0,0.0,0,0,0.0,0,0.0,0.0,0,35.5,0,0.0,0.0,0.0,15.0,20.0,0.0,20,0,0.0,20,0.0,20.0,0.0,0,950.0,2.0,0,500.0,0,,,10.0,3,30,0.0,0.0,1,,,,,,,,,,,,,,,,,,,,,,,,,,,,,,,,,,,,,,,,,,,,,,,,,,,,,0.517924621,,,,,,,,,,,,,,,,,,,,,,,,,,,,,,,,,,,,
1474,"M. Imahashi, M. I. Khan, H. Y. Kim and S. Miyazaki",The effect of Pd content on microstructure and shape-memory properties of Tiâ€“Niâ€“Pdâ€“Cu alloys,,Materials Science and Engineering: A,602,19-24,2014,,,,External,,0.0,0.0,0.0,0.0,0,0.0,0.0,0.0,5.0,0,0.0,0.0,0.0,0.0,0.0,0.0,0.0,0.0,0.0,0.0,15.0,0,30.0,0.0,0.0,0.0,0,0,0.0,0,0.0,0.0,0,50.0,0,0.0,0.0,0.0,0.0,950.0,2.0,20,0,0.0,20,0.0,20.0,0.0,0,500.0,0.166,0,550.0,0,25,400,10.0,3,30,0.0,0.0,1,,,,,,,,,,,,,,,,,,,,,,,,,,,,,,,,,,,,,,,,,,,,,,,,,,,,,0.515217538,,,,,,,,,,,,,,,,,,,,,,,,,,,,,,,,,,,,
1475,"M. Imahashi, M.I. Khan, H.Y. Kim, S. Miyazaki",The effect of Pd content on microstructure and shape-memory properties of Tiâ€“Niâ€“Pdâ€“Cu alloys,,Materials Science and Engineering A,602,19-24,2014,,,,External,,0.0,0.0,0.0,0.0,0,0.0,0.0,0.0,5.0,0,0.0,0.0,0.0,0.0,0.0,0.0,0.0,0.0,0.0,0.0,15.0,0,30.0,0.0,0.0,0.0,0,0,0.0,0,0.0,0.0,0,50.0,0,0.0,0.0,0.0,0.0,950.0,2.0,20,0,0.0,20,0.0,20.0,0.0,0,500.0,0.166,0,550.0,0,25,400,10.0,3,30,0.0,0.0,1,,,,,,,,,,,,,,,,,,,,,,,,,,,,,,,,,,,,,,,,,,,,,,,,,,,,,0.515217538,,,,,,,,,,,,,,,,,,,,,,,,,,,,,,,,,,,,
1476,"E. Acar, H. E. Karaca, H. Tobe, R. D. Noebe and Y. I. Chumlyakov",Orientation dependence of the shape memory properties in aged Ni45.3Ti29.7Hf20Pd5 single crystals,,Intermetallics,54,60-68,2014,,,,External,,0.0,0.0,0.0,0.0,0,0.0,0.0,0.0,0.0,0,0.0,0.0,0.0,20.0,0.0,0.0,0.0,0.0,0.0,0.0,45.3,0,5.0,0.0,0.0,0.0,0,0,0.0,0,0.0,0.0,0,29.7,0,0.0,0.0,0.0,0.0,20.0,0.0,20,0,0.0,20,0.0,1050.0,4.0,0,600.0,48.0,0,-1000.0,0,-50,182.460733,10.0,3,30,0.00083,0.0,1,,,,,,,,,,,,,,,,,,,,,,,,,,,,,,,,,,,,59.94764398,,103.1413613,98.42931937,,136.9109948,33.7696335,76.96335082,,,,,,,,,3.483870968,0.515031112,,,,,,,,,,,,,,,,,,,,,,,,,,,,,,,,,,,,
1477,"E. Acar, H.E. Karaca, H. Tobe, R.D. Noebe, Y.I. Chumlyakov",Orientation dependence of the shape memory properties in aged Ni45.3Ti29.7Hf20Pd5 single crystals,,Intermetallics,54,60-68,2014,,,,External,,0.0,0.0,0.0,0.0,0,0.0,0.0,0.0,0.0,0,0.0,0.0,0.0,20.0,0.0,0.0,0.0,0.0,0.0,0.0,45.3,0,5.0,0.0,0.0,0.0,0,0,0.0,0,0.0,0.0,0,29.7,0,0.0,0.0,0.0,0.0,20.0,0.0,20,0,0.0,20,0.0,1050.0,4.0,0,600.0,48.0,0,-1000.0,0,-50,182.460733,10.0,3,30,0.00083,0.0,1,,,,,,,,,,,,,,,,,,,,,,,,,,,,,,,,,,,,59.94764398,,103.1413613,98.42931937,,136.9109948,33.7696335,76.96335082,,,,,,,,,3.483870968,0.515031112,,,,,,,,,,,,,,,,,,,,,,,,,,,,,,,,,,,,
1478,"N. Okada, Y. Fujii, Y. Ishikawa, M. Onoda, H. Y. Kim and S. Miyazaki",Effect of Zr Content on Shape Memory Characteristics and Workability of Ti-Ni-Zr Alloy,,Journal of the Japan Institute of Metals,72,152-157,2008,,,,External,,0.0,0.0,0.0,0.0,0,0.0,0.0,0.0,0.0,0,0.0,0.0,0.0,0.0,0.0,0.0,0.0,0.0,0.0,0.0,49.5,0,0.0,0.0,0.0,0.0,0,0,0.0,0,0.0,0.0,0,45.5,0,0.0,0.0,0.0,5.0,20.0,0.0,20,0,0.0,20,0.0,20.0,0.0,0,950.0,2.0,0,150.0,0,,,10.0,3,30,0.0,0.0,1,,,,,,,,,,,,,,,,,,,,,,,,,,,,,,,,,,,,,,,,,,,,,,,,,,,,,0.513201158,,,,,,,,,,,,,,,,,,,,,,,,,,,,,,,,,,,,
1479,"E. Acar, H. E. Karaca, H. Tobe, R. D. Noebe and Y. I. Chumlyakov",Orientation dependence of the shape memory properties in aged Ni45.3Ti29.7Hf20Pd5 single crystals,,Intermetallics,54,60-68,2014,,,,External,,0.0,0.0,0.0,0.0,0,0.0,0.0,0.0,0.0,0,0.0,0.0,0.0,20.0,0.0,0.0,0.0,0.0,0.0,0.0,45.3,0,5.0,0.0,0.0,0.0,0,0,0.0,0,0.0,0.0,0,29.7,0,0.0,0.0,0.0,0.0,20.0,0.0,20,0,0.0,20,0.0,1050.0,4.0,0,600.0,48.0,0,-700.0,0,-39.89800874,246.6974259,10.0,3,30,0.00083,0.0,1,,,,,,,,,,,,,,,,,,,,,,,,,,,,,,,,,,,,66.46430306,,124.4293346,101.2384653,,176.4691598,52.0398252,110.0048567,,,,,,,,,3.752792618,0.513129647,,,,,,,,,,,,,,,,,,,,,,,,,,,,,,,,,,,,
1480,"E. Acar, H.E. Karaca, H. Tobe, R.D. Noebe, Y.I. Chumlyakov",Orientation dependence of the shape memory properties in aged Ni45.3Ti29.7Hf20Pd5 single crystals,,Intermetallics,54,60-68,2014,,,,External,,0.0,0.0,0.0,0.0,0,0.0,0.0,0.0,0.0,0,0.0,0.0,0.0,20.0,0.0,0.0,0.0,0.0,0.0,0.0,45.3,0,5.0,0.0,0.0,0.0,0,0,0.0,0,0.0,0.0,0,29.7,0,0.0,0.0,0.0,0.0,20.0,0.0,20,0,0.0,20,0.0,1050.0,4.0,0,600.0,48.0,0,-700.0,0,-39.89800874,246.6974259,10.0,3,30,0.00083,0.0,1,,,,,,,,,,,,,,,,,,,,,,,,,,,,,,,,,,,,66.46430306,,124.4293346,101.2384653,,176.4691598,52.0398252,110.0048567,,,,,,,,,3.752792618,0.513129647,,,,,,,,,,,,,,,,,,,,,,,,,,,,,,,,,,,,
1481,"S. u. Rehman, M. Khan, A. Nusair Khan, M. Imran Khan, L. Ali and S. H. Imran Jaffery",Effect of precipitation hardening and thermomechanical training on microstructure and shape memory properties of Ti50Ni15Pd25Cu10 high temperature shape memory alloys,,Journal of Alloys and Compounds,616,275-283,2014,,,,External,,0.0,0.0,0.0,0.0,0,0.0,0.0,0.0,10.0,0,0.0,0.0,0.0,0.0,0.0,0.0,0.0,0.0,0.0,0.0,15.0,0,25.0,0.0,0.0,0.0,0,0,0.0,0,0.0,0.0,0,50.0,0,0.0,0.0,0.0,0.0,20.0,0.0,20,0,0.0,20,0.0,900.0,1.0,0,600.0,3.0,0,500.0,0,25,325,10.0,1,30,0.0001,0.0,1,,,,,,,,,,,,,,,,,,,,,,,,,,,,,,,,,,,,,,,,,,,,,,,,,,,,,0.508333333,,,,,,,,,,,,,,,,,,,,,,,,,,,,,,,,,,,,
1482,"S. Rehman, M. Khan, A.N. Khan, M.I. Khan, L. Ali, S.H.I. Jaffery",Effect of precipitation hardening and thermomechanical training on microstructure and shape memory properties of Ti50Ni15Pd25Cu10 high temperature shape memory alloys,,Journal of Alloys and Compounds,616,275-283,2014,,,,External,,0.0,0.0,0.0,0.0,0,0.0,0.0,0.0,10.0,0,0.0,0.0,0.0,0.0,0.0,0.0,0.0,0.0,0.0,0.0,15.0,0,25.0,0.0,0.0,0.0,0,0,0.0,0,0.0,0.0,0,50.0,0,0.0,0.0,0.0,0.0,20.0,0.0,20,0,0.0,20,0.0,900.0,1.0,0,600.0,3.0,0,500.0,0,25,325,10.0,1,30,0.0,0.0,1,,,,,,,,,,,,,,,,,,,,,,,,,,,,,,,,,,,,,,,,,,,,,,,,,,,,,0.508333333,,,,,,,,,,,,,,,,,,,,,,,,,,,,,,,,,,,,
1483,"K.C. Atli, I. Karaman, R.D. Noebe, A. Garg, Y.I. Chumlyakov, I.V. Kireeva",Improvement in the Shape Memory Response of Ti50.5Ni24.5Pd25 High-Temperature Shape Memory Alloy with Scandium Microalloying,,Metallurgical and Materials Transactions,41,2485-2497,2010,,,,External,,0.0,0.0,0.0,0.0,0,0.0,0.0,0.0,0.0,0,0.0,0.0,0.0,0.0,0.0,0.0,0.0,0.0,0.0,0.0,24.5,0,25.0,0.0,0.0,0.0,0,0,0.0,0,0.0,0.0,0,50.5,0,0.0,0.0,0.0,0.0,1050.0,72.0,900,0,0.0,20,0.0,20.0,0.0,0,20.0,0.0,0,250.0,0,100,275,10.0,2,30,0.0,0.0,1,,,,,,,,,,,,,,,,,,,,,,,,,,,,,,,,,,,,,,,,,,,,,,,,,,,,,0.500817082,,,,,,,,,,,,,,,,,,,,,,,,,,,,,,,,,,,,
1484,"K.C. Atli, I. Karaman, R.D. Noebe, H.J. Maier",Comparative analysis of the effects of severe plastic deformation and thermomechanical training on the functional stability of Ti50.5Ni24.5Pd25 high-temperature shape memory alloy,,Scripta Metallurgica et Materialia,64,315-318,2011,,,,External,,0.0,0.0,0.0,0.0,0,0.0,0.0,0.0,0.0,0,0.0,0.0,0.0,0.0,0.0,0.0,0.0,0.0,0.0,0.0,24.5,0,25.0,0.0,0.0,0.0,0,0,0.0,0,0.0,0.0,0,50.5,0,0.0,0.0,0.0,0.0,1050.0,72.0,900,0,0.0,20,0.0,20.0,0.0,0,20.0,0.0,0,250.0,0,,,10.0,3,30,0.0,0.0,1,,,,,,,,,,,,,,,,,,,,,,,,,,,,,,,,,,,,,,,,,,,,,,,,,,,,3.058139535,0.493864342,,,,,,,,,,,,,,,,,,,,,,,,,,,,,,,,,,,,
1485,"N. Okada, Y. Fujii, Y. Ishikawa, M. Onoda, H. Y. Kim and S. Miyazaki",Effect of Zr Content on Shape Memory Characteristics and Workability of Ti-Ni-Zr Alloy,,Journal of the Japan Institute of Metals,72,152-157,2008,,,,External,,0.0,0.0,0.0,0.0,0,0.0,0.0,0.0,0.0,0,0.0,0.0,0.0,0.0,0.0,0.0,0.0,0.0,0.0,0.0,49.5,0,0.0,0.0,0.0,0.0,0,0,0.0,0,0.0,0.0,0,40.5,0,0.0,0.0,0.0,10.0,20.0,0.0,20,0,0.0,20,0.0,20.0,0.0,0,950.0,2.0,0,400.0,0,,,10.0,3,30,0.0,0.0,1,,,,,,,,,,,,,,,,,,,,,,,,,,,,,,,,,,,,,,,,,,,,,,,,,,,,,0.489583845,,,,,,,,,,,,,,,,,,,,,,,,,,,,,,,,,,,,
1486,V. P. Sivokha and L. L. Meisner,Shape memory effect in Ti50Ni50âˆ’xZrx alloys,,Physica B: Condensed Matter,296,329-333,2001,,,,External,,0.0,0.0,0.0,0.0,0,0.0,0.0,0.0,0.0,0,0.0,0.0,0.0,0.0,0.0,0.0,0.0,0.0,0.0,0.0,50.0,0,0.0,0.0,0.0,0.0,0,0,0.0,0,0.0,0.0,0,44.0,0,0.0,0.0,0.0,6.0,20.0,0.0,20,0,0.0,20,0.0,20.0,0.0,0,800.0,1.0,0,280.0,0,25,200,10.0,3,30,0.0,0.0,1,,,,,,,,,,,,,,,,,,,,,,,,,,,,,,,,,,,,40.09674351,,66.69251325,113.0250464,,136.3445808,69.65206755,96.24783729,,,,,,,,,2.279813397,0.484079895,,,,,,,,,,,,,,,,,,,,,,,,,,,,,,,,,,,,
1487,"Y. Suzuki, Y. Xu, S. Morito, K. Otsuka, K. Mitose",Effects of boron addition on microstructure and mechanical properties of Tiâ€“Tdâ€“Ni high-temperature shape memory alloys,,Materials Letters,36,85-94,1998,,,,External,,0.0,0.0,0.0,0.0,0,0.0,0.0,0.0,0.0,0,0.0,0.0,0.0,0.0,0.0,0.0,0.0,0.0,0.0,0.0,20.0,0,30.0,0.0,0.0,0.0,0,0,0.0,0,0.0,0.0,0,50.0,0,0.0,0.0,0.0,0.0,1000.0,5.0,650,0,0.0,20,0.0,20.0,0.0,0,900.0,1.0,0,300.0,0,430,590,10.0,1,30,0.0,0.0,1,,,,,,,,,,,,,,,,,,,,,,,,,,,,,,,,,,,,205.0479212,,253.9849809,235.6353581,,291.3017959,37.316815,86.2538747,,,,,,,,,3.714893549,0.481611208,,,,,,,,,,,,,,,,,,,,,,,,,,,,,,,,,,,,
1488,"K.C. Atli, I. Karaman, R.D. Noebe",Influence of tantalum additions on the microstructure and shape memory response of Ti50.5Ni24.5Pd25 high-temperature shape memory alloy,,Materials Science and Engineering A,613,250-258,2014,,,,External,,0.0,0.0,0.0,0.0,0,0.0,0.0,0.0,0.0,0,0.0,0.0,0.0,0.0,0.0,0.0,0.0,0.0,0.0,0.0,24.5,0,25.0,0.0,0.0,0.0,0,0,0.0,0,0.0,0.0,0,50.5,0,0.0,0.0,0.0,0.0,1050.0,72.0,900,0,0.0,20,0.0,20.0,0.0,0,20.0,0.0,0,250.0,0,100,275,10.0,3,30,0.0,0.0,1,,,,,,,,,,,,,,,,,,,,,,,,,,,,,,,,,,,,181.5636904,,207.0257351,211.7865175,,234.1339618,27.1082267,52.5702714,,,,,,,,,3.576288206,0.476825149,,,,,,,,,,,,,,,,,,,,,,,,,,,,,,,,,,,,
1489,"M. Imahashi, M. I. Khan, H. Y. Kim and S. Miyazaki",The effect of Pd content on microstructure and shape-memory properties of Tiâ€“Niâ€“Pdâ€“Cu alloys,,Materials Science and Engineering: A,602,19-24,2014,,,,External,,0.0,0.0,0.0,0.0,0,0.0,0.0,0.0,5.0,0,0.0,0.0,0.0,0.0,0.0,0.0,0.0,0.0,0.0,0.0,20.0,0,25.0,0.0,0.0,0.0,0,0,0.0,0,0.0,0.0,0,50.0,0,0.0,0.0,0.0,0.0,950.0,2.0,20,0,0.0,20,0.0,20.0,0.0,0,500.0,1.0,0,600.0,0,100,400,10.0,3,30,0.0,0.0,1,,,,,,,,,,,,,,,,,,,,,,,,,,,,,,,,,,,,137.2649007,,187.6564365,203.4900662,,258.1258278,70.4693913,120.8609271,,,,,,,,,2.74653823,0.467021866,,,,,,,,,,,,,,,,,,,,,,,,,,,,,,,,,,,,
1490,"M. Imahashi, M.I. Khan, H.Y. Kim, S. Miyazaki",The effect of Pd content on microstructure and shape-memory properties of Tiâ€“Niâ€“Pdâ€“Cu alloys,,Materials Science and Engineering A,602,19-24,2014,,,,External,,0.0,0.0,0.0,0.0,0,0.0,0.0,0.0,5.0,0,0.0,0.0,0.0,0.0,0.0,0.0,0.0,0.0,0.0,0.0,20.0,0,25.0,0.0,0.0,0.0,0,0,0.0,0,0.0,0.0,0,50.0,0,0.0,0.0,0.0,0.0,950.0,2.0,20,0,0.0,20,0.0,20.0,0.0,0,500.0,1.0,0,600.0,0,100,400,10.0,3,30,0.0,0.0,1,,,,,,,,,,,,,,,,,,,,,,,,,,,,,,,,,,,,137.2649007,,187.6564365,203.4900662,,258.1258278,70.4693913,120.8609271,,,,,,,,,2.74653823,0.467021866,,,,,,,,,,,,,,,,,,,,,,,,,,,,,,,,,,,,
1491,"K.C. Atli, I. Karaman, A. Garg, Y. Chumlyakov, I.V. Kireeva",Shape memory characteristics of Ti49.5Ni25Pd25Sc0.5 high-temperature shape memory alloy after severe plastic deformation,,Acta Materialia,59,4747-4760,2011,,,,External,,0.0,0.0,0.0,0.0,0,0.0,0.0,0.0,0.0,0,0.0,0.0,0.0,0.0,0.0,0.0,0.0,0.0,0.0,0.0,25.0,0,25.0,0.0,0.0,0.0,0,0,0.5,0,0.0,0.0,0,49.5,0,0.0,0.0,0.0,0.0,1050.0,72.0,900,0,0.0,20,0.0,20.0,0.0,0,20.0,0.0,0,200.0,0,85,250,10.0,2,30,0.0,0.0,1,,,,,,,,,,,,,,,,,,,,,,,,,,,,,,,,,,,,117.0456426,,135.1510992,137.7291568,,154.7450584,19.5939592,37.6994158,,,,,,,,,2.791784914,0.465344629,,,,,,,,,,,,,,,,,,,,,,,,,,,,,,,,,,,,
1492,"K. C. Atli, I. Karaman, A. Garg, Y. Chumlyakov and I. V. Kireeva",Shape memory characteristics of Ti49.5Ni25Pd25Sc0.5 high-temperature shape memory alloy after severe plastic deformation,,Acta Materialia,59,4747-4760,2011,,,,External,,0.0,0.0,0.0,0.0,0,0.0,0.0,0.0,0.0,0,0.0,0.0,0.0,0.0,0.0,0.0,0.0,0.0,0.0,0.0,24.5,0,25.0,0.0,0.0,0.0,0,0,0.5,0,0.0,0.0,0,50.0,0,0.0,0.0,0.0,0.0,1050.0,72.0,900,0,0.0,20,0.0,20.0,0.0,0,20.0,0.0,0,200.0,0,85,250,10.0,2,30,0.0,0.0,1,,,,,,,,,,,,,,,,,,,,,,,,,,,,,,,,,,,,117.0456426,,135.1510992,137.7291568,,154.7450584,19.5939592,37.6994158,,,,,,,,,2.791784914,0.465344629,,,,,,,,,,,,,,,,,,,,,,,,,,,,,,,,,,,,
1493,"K.C. Atli, I. Karaman, R.D. Noebe",Influence of tantalum additions on the microstructure and shape memory response of Ti50.5Ni24.5Pd25 high-temperature shape memory alloy,,Materials Science and Engineering A,613,250-258,2014,,,,External,,0.0,0.0,0.0,0.0,0,0.0,0.0,0.0,0.0,0,0.0,0.0,0.0,0.0,0.0,0.0,0.0,0.0,0.0,0.0,24.5,0,25.0,0.0,0.0,0.0,0,0,0.0,0,0.0,3.0,0,47.5,0,0.0,0.0,0.0,0.0,1050.0,72.0,900,0,0.0,20,0.0,20.0,0.0,0,20.0,0.0,0,300.0,0,105,275,10.0,3,30,0.0,0.0,1,,,,,,,,,,,,,,,,,,,,,,,,,,,,,,,,,,,,156.7253963,,186.8690437,187.0852122,,215.5329831,28.6639394,58.8075868,,,,,,,,,3.317279531,0.463065408,,,,,,,,,,,,,,,,,,,,,,,,,,,,,,,,,,,,
1494,"K. C. Atli, I. Karaman and R. D. Noebe",Influence of tantalum additions on the microstructure and shape memory response of Ti50.5Ni24.5Pd25 high-temperature shape memory alloy,,Materials Science and Engineering: A,613,250-258,2014,,,,External,,0.0,0.0,0.0,0.0,0,0.0,0.0,0.0,0.0,0,0.0,0.0,0.0,0.0,0.0,0.0,0.0,0.0,0.0,0.0,24.5,0,25.0,0.0,0.0,0.0,0,0,0.0,0,0.0,3.0,0,47.5,0,0.0,0.0,0.0,0.0,1050.0,72.0,900,0,0.0,20,0.0,20.0,0.0,0,20.0,0.0,0,300.0,0,105,275,10.0,3,30,0.0,0.0,1,,,,,,,,,,,,,,,,,,,,,,,,,,,,,,,,,,,,156.7253963,,186.8690437,187.0852122,,215.5329831,28.6639394,58.8075868,,,,,,,,,3.317279531,0.463065408,,,,,,,,,,,,,,,,,,,,,,,,,,,,,,,,,,,,
1495,"H. E. Karaca, S. M. Saghaian, B. Basaran, G. S. Bigelow, R. D. Noebe and Y. I. Chumlyakov",Compressive response of nickel-rich NiTiHf high-temperature shape memory single crystals along the [111] orientation,,Scripta Materialia,65,577-580,2011,,,,External,,0.0,0.0,0.0,0.0,0,0.0,0.0,0.0,0.0,0,0.0,0.0,0.0,19.3,0.0,0.0,0.0,0.0,0.0,0.0,50.4,0,0.0,0.0,0.0,0.0,0,0,0.0,0,0.0,0.0,0,29.9,0,0.0,0.0,0.0,0.4,20.0,0.0,20,0,0.0,20,0.0,20.0,0.0,0,20.0,0.0,0,-900.0,0,50,250,10.0,1,30,0.0,0.0,1,,,,,,,,,,,,,,,,,,,,,,,,,,,,,,,,,,,,,,,,,,,,,,,,,,,,3.049841483,0.462880117,,,,,,,,,,,,,,,,,,,,,,,,,,,,,,,,,,,,
1496,"W. Cai, S. Tanaka, K. Otsuka",Thermal cyclic characteristics under load in a Ti50.6Pd30Ni19.4 alloy,,Materials Science Forum,327-328,279-282,2000,,,,External,,0.0,0.0,0.0,0.0,0,0.0,0.0,0.0,0.0,0,0.0,0.0,0.0,0.0,0.0,0.0,0.0,0.0,0.0,0.0,19.4,0,30.0,0.0,0.0,0.0,0,0,0.0,0,0.0,0.0,0,50.6,0,0.0,0.0,0.0,0.0,1000.0,5.0,20,0,0.0,20,0.0,1000.0,1.0,0,500.0,1.0,0,200.0,0,,,10.0,3,30,0.0,0.0,1,,,,,,,,,,,,,,,,,,,,,,,,,,,,,,,,,,,,,,,,,,,,,,,,,,,,2.70194199,0.455124528,,,,,,,,,,,,,,,,,,,,,,,,,,,,,,,,,,,,
1497,"W. Cai, S. Tanaka, K. Otsuka",Thermal cyclic characteristics under load in a Ti50.6Pd30Ni19.4 alloy,,Materials Science Forum,327-328,279-282,2000,,,,External,,0.0,0.0,0.0,0.0,0,0.0,0.0,0.0,0.0,0,0.0,0.0,0.0,0.0,0.0,0.0,0.0,0.0,0.0,0.0,19.4,0,30.0,0.0,0.0,0.0,0,0,0.0,0,0.0,0.0,0,50.6,0,0.0,0.0,0.0,0.0,1000.0,5.0,20,0,0.0,20,0.0,1000.0,1.0,0,500.0,1.0,0,200.0,0,,,10.0,3,30,0.0,0.0,1,,,,,,,,,,,,,,,,,,,,,,,,,,,,,,,,,,,,,,,,,,,,,,,,,,,,2.702052802,0.453175202,,,,,,,,,,,,,,,,,,,,,,,,,,,,,,,,,,,,
1498,"W. Cai, S. Tanaka, K. Otsuka",Thermal cyclic characteristics under load in a Ti50.6Pd30Ni19.4 alloy,,Materials Science Forum,327-328,279-282,2000,,,,External,,0.0,0.0,0.0,0.0,0,0.0,0.0,0.0,0.0,0,0.0,0.0,0.0,0.0,0.0,0.0,0.0,0.0,0.0,0.0,19.4,0,30.0,0.0,0.0,0.0,0,0,0.0,0,0.0,0.0,0,50.6,0,0.0,0.0,0.0,0.0,1000.0,5.0,20,0,0.0,20,0.0,1000.0,1.0,0,500.0,1.0,0,200.0,0,,,10.0,3,30,0.0,0.0,1,,,,,,,,,,,,,,,,,,,,,,,,,,,,,,,,,,,,,,,,,,,,,,,,,,,,2.696955426,0.452761186,,,,,,,,,,,,,,,,,,,,,,,,,,,,,,,,,,,,
1499,"W. Cai, S. Tanaka, K. Otsuka",Thermal cyclic characteristics under load in a Ti50.6Pd30Ni19.4 alloy,,Materials Science Forum,327-328,279-282,2000,,,,External,,0.0,0.0,0.0,0.0,0,0.0,0.0,0.0,0.0,0,0.0,0.0,0.0,0.0,0.0,0.0,0.0,0.0,0.0,0.0,19.4,0,30.0,0.0,0.0,0.0,0,0,0.0,0,0.0,0.0,0,50.6,0,0.0,0.0,0.0,0.0,1000.0,5.0,20,0,0.0,20,0.0,1000.0,1.0,0,500.0,1.0,0,200.0,0,,,10.0,3,30,0.0,0.0,1,,,,,,,,,,,,,,,,,,,,,,,,,,,,,,,,,,,,,,,,,,,,,,,,,,,,2.691858049,0.45236442,,,,,,,,,,,,,,,,,,,,,,,,,,,,,,,,,,,,
1500,"W. Cai, S. Tanaka, K. Otsuka",Thermal cyclic characteristics under load in a Ti50.6Pd30Ni19.4 alloy,,Materials Science Forum,327-328,279-282,2000,,,,External,,0.0,0.0,0.0,0.0,0,0.0,0.0,0.0,0.0,0,0.0,0.0,0.0,0.0,0.0,0.0,0.0,0.0,0.0,0.0,19.4,0,30.0,0.0,0.0,0.0,0,0,0.0,0,0.0,0.0,0,50.6,0,0.0,0.0,0.0,0.0,1000.0,5.0,20,0,0.0,20,0.0,1000.0,1.0,0,500.0,1.0,0,200.0,0,,,10.0,3,30,0.0,0.0,1,,,,,,,,,,,,,,,,,,,,,,,,,,,,,,,,,,,,,,,,,,,,,,,,,,,,2.711915118,0.451967655,,,,,,,,,,,,,,,,,,,,,,,,,,,,,,,,,,,,
1501,"M. I. Khan, H. Y. Kim, Y. Namigata, T.-h. Nam and S. Miyazaki",Combined effects of work hardening and precipitation strengthening on the cyclic stability of TiNiPdCu-based high-temperature shape memory alloys,,Acta Materialia,61,4797-4810,2013,,,,External,,0.0,0.0,0.0,0.0,0,0.0,0.0,0.0,5.0,0,0.0,0.0,0.0,0.0,0.0,0.0,0.0,0.0,0.0,0.0,20.0,0,25.0,0.0,0.0,0.0,0,0,0.0,0,0.0,0.0,0,50.0,0,0.0,0.0,0.0,0.0,950.0,2.0,20,0,0.0,20,0.0,20.0,0.0,0,900.0,1.0,0,200.0,0,25,400,10.0,3,30,0.0,0.0,1,,,,,,,,,,,,,,,,,,,,,,,,,,,,,,,,,,,,170.9079487,,199.3082587,209.1759551,,228.6802015,29.3719428,57.7722528,,,,,,,,,3.794629839,0.451741647,,,,,,,,,,,,,,,,,,,,,,,,,,,,,,,,,,,,
1502,"M. I. Khan, H. Y. Kim, Y. Namigata, T.-h. Nam and S. Miyazaki",Combined effects of work hardening and precipitation strengthening on the cyclic stability of TiNiPdCu-based high-temperature shape memory alloys,,Acta Materialia,61,4797-4810,2013,,,,External,,0.0,0.0,0.0,0.0,0,0.0,0.0,0.0,5.0,0,0.0,0.0,0.0,0.0,0.0,0.0,0.0,0.0,0.0,0.0,20.0,0,25.0,0.0,0.0,0.0,0,0,0.0,0,0.0,0.0,0,50.0,0,0.0,0.0,0.0,0.0,950.0,2.0,20,0,0.0,20,0.0,20.0,0.0,0,900.0,1.0,0,200.0,0,25,400,10.0,3,30,0.0,0.0,1,,,,,,,,,,,,,,,,,,,,,,,,,,,,,,,,,,,,170.9079487,,199.3082587,209.1759551,,228.6802015,29.3719428,57.7722528,,,,,,,,,3.794629839,0.451741647,,,,,,,,,,,,,,,,,,,,,,,,,,,,,,,,,,,,
1503,"W. Cai, S. Tanaka, K. Otsuka",Thermal cyclic characteristics under load in a Ti50.6Pd30Ni19.4 alloy,,Materials Science Forum,327-328,279-282,2000,,,,External,,0.0,0.0,0.0,0.0,0,0.0,0.0,0.0,0.0,0,0.0,0.0,0.0,0.0,0.0,0.0,0.0,0.0,0.0,0.0,19.4,0,30.0,0.0,0.0,0.0,0,0,0.0,0,0.0,0.0,0,50.6,0,0.0,0.0,0.0,0.0,1000.0,5.0,20,0,0.0,20,0.0,1000.0,1.0,0,500.0,1.0,0,200.0,0,,,10.0,3,30,0.0,0.0,1,,,,,,,,,,,,,,,,,,,,,,,,,,,,,,,,,,,,,,,,,,,,,,,,,,,,2.707260991,0.451570889,,,,,,,,,,,,,,,,,,,,,,,,,,,,,,,,,,,,
1504,"W. Cai, S. Tanaka, K. Otsuka",Thermal cyclic characteristics under load in a Ti50.6Pd30Ni19.4 alloy,,Materials Science Forum,327-328,279-282,2000,,,,External,,0.0,0.0,0.0,0.0,0,0.0,0.0,0.0,0.0,0,0.0,0.0,0.0,0.0,0.0,0.0,0.0,0.0,0.0,0.0,19.4,0,30.0,0.0,0.0,0.0,0,0,0.0,0,0.0,0.0,0,50.6,0,0.0,0.0,0.0,0.0,1000.0,5.0,20,0,0.0,20,0.0,1000.0,1.0,0,500.0,1.0,0,200.0,0,,,10.0,3,30,0.0,0.0,1,,,,,,,,,,,,,,,,,,,,,,,,,,,,,,,,,,,,,,,,,,,,,,,,,,,,2.696844613,0.450760108,,,,,,,,,,,,,,,,,,,,,,,,,,,,,,,,,,,,
1505,"W. Cai, S. Tanaka, K. Otsuka",Thermal cyclic characteristics under load in a Ti50.6Pd30Ni19.4 alloy,,Materials Science Forum,327-328,279-282,2000,,,,External,,0.0,0.0,0.0,0.0,0,0.0,0.0,0.0,0.0,0,0.0,0.0,0.0,0.0,0.0,0.0,0.0,0.0,0.0,0.0,19.4,0,30.0,0.0,0.0,0.0,0,0,0.0,0,0.0,0.0,0,50.6,0,0.0,0.0,0.0,0.0,1000.0,5.0,20,0,0.0,20,0.0,1000.0,1.0,0,500.0,1.0,0,200.0,0,,,10.0,3,30,0.0,0.0,1,,,,,,,,,,,,,,,,,,,,,,,,,,,,,,,,,,,,,,,,,,,,,,,,,,,,2.666371167,0.450380593,,,,,,,,,,,,,,,,,,,,,,,,,,,,,,,,,,,,
1506,"L. Casalena, G.S. Bigelow, Y. Gao, O. Benafan, R.D. Noebe, Y. Wang, M.J. Mills",Mechanical behavior and microstructural analysis of NiTi-40Au shape memory alloys exhibiting work output above 400 Â°C,,Intermetallics,86,33-44,2017,,,,External,,0.0,0.0,40.0,0.0,0,0.0,0.0,0.0,0.0,0,0.0,0.0,0.0,0.0,0.0,0.0,0.0,0.0,0.0,0.0,10.3,0,0.0,0.0,0.0,0.0,0,0,0.0,0,0.0,0.0,0,49.7,0,0.0,0.0,0.0,0.0,1050.0,72.0,900,0,0.0,20,0.0,20.0,0.0,0,20.0,0.0,0,-300.0,0,100,580,20.0,3,30,0.0,0.0,1,,,,,,,,,,,,,,,,,,,,,,,,,,,,,,,,,,,,433.2900616,,468.0458278,470.7447772,,498.5493902,30.5035624,65.2593286,,,,,,,,,2.437266031,0.446864462,,,,,,,,,,,,,,,,,,,,,,,,,,,,,,,,,,,,
1507,"L. Casalena, G.S. Bigelow, Y. Gao, O. Benafan, R.D. Noebe, Y. Wang, M.J. Mills",Mechanical behavior and microstructural analysis of NiTi-40Au shape memory alloys exhibiting work output above 400 Â°C,,Intermetallics,86,33-44,2017,,,,External,,0.0,0.0,40.0,0.0,0,0.0,0.0,0.0,0.0,0,0.0,0.0,0.0,0.0,0.0,0.0,0.0,0.0,0.0,0.0,10.0,0,0.0,0.0,0.0,0.0,0,0,0.0,0,0.0,0.0,0,50.0,0,0.0,0.0,0.0,0.0,1050.0,72.0,900,0,0.0,20,0.0,20.0,0.0,0,20.0,0.0,0,-300.0,0,100,580,20.0,3,30,0.0,0.0,1,,,,,,,,,,,,,,,,,,,,,,,,,,,,,,,,,,,,436.3100063,,455.4850041,468.0536792,,491.3581915,35.8731874,55.0481852,,,,,,,,,2.2516437,0.444210005,,,,,,,,,,,,,,,,,,,,,,,,,,,,,,,,,,,,
1508,"M. Imahashi, M. I. Khan, H. Y. Kim and S. Miyazaki",The effect of Pd content on microstructure and shape-memory properties of Tiâ€“Niâ€“Pdâ€“Cu alloys,,Materials Science and Engineering: A,602,19-24,2014,,,,External,,0.0,0.0,0.0,0.0,0,0.0,0.0,0.0,5.0,0,0.0,0.0,0.0,0.0,0.0,0.0,0.0,0.0,0.0,0.0,15.0,0,30.0,0.0,0.0,0.0,0,0,0.0,0,0.0,0.0,0,50.0,0,0.0,0.0,0.0,0.0,950.0,2.0,20,0,0.0,20,0.0,20.0,0.0,0,500.0,0.5,0,450.0,0,25,400,10.0,3,30,0.0,0.0,1,,,,,,,,,,,,,,,,,,,,,,,,,,,,,,,,,,,,,,,,,,,,,,,,,,,,,0.44183047,,,,,,,,,,,,,,,,,,,,,,,,,,,,,,,,,,,,
1509,"M. Imahashi, M.I. Khan, H.Y. Kim, S. Miyazaki",The effect of Pd content on microstructure and shape-memory properties of Tiâ€“Niâ€“Pdâ€“Cu alloys,,Materials Science and Engineering A,602,19-24,2014,,,,External,,0.0,0.0,0.0,0.0,0,0.0,0.0,0.0,5.0,0,0.0,0.0,0.0,0.0,0.0,0.0,0.0,0.0,0.0,0.0,15.0,0,30.0,0.0,0.0,0.0,0,0,0.0,0,0.0,0.0,0,50.0,0,0.0,0.0,0.0,0.0,950.0,2.0,20,0,0.0,20,0.0,20.0,0.0,0,500.0,0.5,0,450.0,0,25,400,10.0,3,30,0.0,0.0,1,,,,,,,,,,,,,,,,,,,,,,,,,,,,,,,,,,,,,,,,,,,,,,,,,,,,,0.44183047,,,,,,,,,,,,,,,,,,,,,,,,,,,,,,,,,,,,
1510,B. Kockar,Shape memory behaviors of ultrafine grained nickel-titanium and titanium-nickel-palladium shape memory alloys,,Doctoral Thesis,,1-181,2007,,,,External,,0.0,0.0,0.0,0.0,0,0.0,0.0,0.0,0.0,0,0.0,0.0,0.0,0.0,0.0,0.0,0.0,0.0,0.0,0.0,30.0,0,20.0,0.0,0.0,0.0,0,0,0.0,0,0.0,0.0,0,50.0,0,0.0,0.0,0.0,0.0,1000.0,1.0,400,0,0.0,20,0.0,20.0,0.0,0,20.0,0.0,0,350.0,0,25,200,10.0,3,30,0.0,0.0,1,,,,,,,,,,,,,,,,,,,,,,,,,,,,,,,,,,,,111.3317191,,141.6949153,133.1719128,,162.4697337,20.7748184,51.1380146,,,,,,,,,3.921912833,0.438105327,,,,,,,,,,,,,,,,,,,,,,,,,,,,,,,,,,,,
1511,"L. Casalena, G.S. Bigelow, Y. Gao, O. Benafan, R.D. Noebe, Y. Wang, M.J. Mills",Mechanical behavior and microstructural analysis of NiTi-40Au shape memory alloys exhibiting work output above 400 Â°C,,Intermetallics,86,33-44,2017,,,,External,,0.0,0.0,40.0,0.0,0,0.0,0.0,0.0,0.0,0,0.0,0.0,0.0,0.0,0.0,0.0,0.0,0.0,0.0,0.0,9.0,0,0.0,0.0,0.0,0.0,0,0,0.0,0,0.0,0.0,0,51.0,0,0.0,0.0,0.0,0.0,1050.0,72.0,900,0,0.0,20,0.0,20.0,0.0,0,20.0,0.0,0,-300.0,0,100,580,20.0,3,30,0.0,0.0,1,,,,,,,,,,,,,,,,,,,,,,,,,,,,,,,,,,,,450.2079065,,475.4730626,476.7205014,,507.5629746,32.089912,57.3550681,,,,,,,,,2.461974208,0.436314699,,,,,,,,,,,,,,,,,,,,,,,,,,,,,,,,,,,,
1512,"E. Acar, H. E. Karaca, H. Tobe, R. D. Noebe and Y. I. Chumlyakov",Orientation dependence of the shape memory properties in aged Ni45.3Ti29.7Hf20Pd5 single crystals,,Intermetallics,54,60-68,2014,,,,External,,0.0,0.0,0.0,0.0,0,0.0,0.0,0.0,0.0,0,0.0,0.0,0.0,20.0,0.0,0.0,0.0,0.0,0.0,0.0,45.3,0,5.0,0.0,0.0,0.0,0,0,0.0,0,0.0,0.0,0,29.7,0,0.0,0.0,0.0,0.0,20.0,0.0,20,0,0.0,20,0.0,1050.0,4.0,0,550.0,3.0,0,-1000.0,0,-36.71875,250,10.0,3,30,0.00083,0.0,1,,,,,,,,,,,,,,,,,,,,,,,,,,,,,,,,,,,,88.28125,,176.5625,149.21875,,241.40625,64.84375,153.125,,,,,,,,,4.785433743,0.422141119,,,,,,,,,,,,,,,,,,,,,,,,,,,,,,,,,,,,
1513,"E. Acar, H.E. Karaca, H. Tobe, R.D. Noebe, Y.I. Chumlyakov",Orientation dependence of the shape memory properties in aged Ni45.3Ti29.7Hf20Pd5 single crystals,,Intermetallics,54,60-68,2014,,,,External,,0.0,0.0,0.0,0.0,0,0.0,0.0,0.0,0.0,0,0.0,0.0,0.0,20.0,0.0,0.0,0.0,0.0,0.0,0.0,45.3,0,5.0,0.0,0.0,0.0,0,0,0.0,0,0.0,0.0,0,29.7,0,0.0,0.0,0.0,0.0,20.0,0.0,20,0,0.0,20,0.0,1050.0,4.0,0,550.0,3.0,0,-1000.0,0,-36.71875,250,10.0,3,30,0.00083,0.0,1,,,,,,,,,,,,,,,,,,,,,,,,,,,,,,,,,,,,88.28125,,176.5625,149.21875,,241.40625,64.84375,153.125,,,,,,,,,4.785433743,0.422141119,,,,,,,,,,,,,,,,,,,,,,,,,,,,,,,,,,,,
1514,"M. I. Khan, H. Y. Kim, F. A. Khalid and S. Miyazaki",Effect of cold rolling ratio on the nanoscale precipitation behavior of TiNiPdCu based high temperature shape memory alloys,,Journal of Alloys and Compounds,599,212-218,2014,,,,External,,0.0,0.0,0.0,0.0,0,0.0,0.0,0.0,10.0,0,0.0,0.0,0.0,0.0,0.0,0.0,0.0,0.0,0.0,0.0,15.0,0,25.0,0.0,0.0,0.0,0,0,0.0,0,0.0,0.0,0,50.0,0,0.0,0.0,0.0,0.0,900.0,1.0,20,0,10.0,20,0.0,20.0,0.0,0,650.0,1.0,0,400.0,0,75,290,10.0,3,30,0.0,0.0,1,,,,,,,,,,,,,,,,,,,,,,,,,,,,,,,,,,,,151.2997653,,194.0355416,194.0355416,,238.1498914,44.1143498,86.8501261,,,,,,,,,2.374419625,0.422070085,,,,,,,,,,,,,,,,,,,,,,,,,,,,,,,,,,,,
1515,"M. I. Khan, H. Y. Kim, F. A. Khalid and S. Miyazaki",Effect of cold rolling ratio on the nanoscale precipitation behavior of TiNiPdCu based high temperature shape memory alloys,,Journal of Alloys and Compounds,599,212-218,2014,,,,External,,0.0,0.0,0.0,0.0,0,0.0,0.0,0.0,10.0,0,0.0,0.0,0.0,0.0,0.0,0.0,0.0,0.0,0.0,0.0,15.0,0,25.0,0.0,0.0,0.0,0,0,0.0,0,0.0,0.0,0,50.0,0,0.0,0.0,0.0,0.0,900.0,1.0,20,0,10.0,20,0.0,20.0,0.0,0,650.0,1.0,0,400.0,0,75,290,10.0,3,30,0.0,0.0,1,,,,,,,,,,,,,,,,,,,,,,,,,,,,,,,,,,,,151.2997653,,194.0355416,194.0355416,,238.1498914,44.1143498,86.8501261,,,,,,,,,2.374419625,0.422070085,,,,,,,,,,,,,,,,,,,,,,,,,,,,,,,,,,,,
1516,"W. Cai, S. Tanaka, K. Otsuka",Thermal cyclic characteristics under load in a Ti50.6Pd30Ni19.4 alloy,,Materials Science Forum,327-328,279-282,2000,,,,External,,0.0,0.0,0.0,0.0,0,0.0,0.0,0.0,0.0,0,0.0,0.0,0.0,0.0,0.0,0.0,0.0,0.0,0.0,0.0,19.4,0,30.0,0.0,0.0,0.0,0,0,0.0,0,0.0,0.0,0,50.6,0,0.0,0.0,0.0,0.0,1000.0,5.0,20,0,0.0,20,0.0,1000.0,1.0,0,500.0,1.0,0,200.0,0,,,10.0,3,30,0.0,0.0,1,,,,,,,,,,,,,,,,,,,,,,,,,,,,,,,,,,,,,,,,,,,,,,,,,,,,2.631686844,0.418001078,,,,,,,,,,,,,,,,,,,,,,,,,,,,,,,,,,,,
1517,"M. I. Khan, H. Y. Kim, Y. Namigata, T.-h. Nam and S. Miyazaki",Combined effects of work hardening and precipitation strengthening on the cyclic stability of TiNiPdCu-based high-temperature shape memory alloys,,Acta Materialia,61,4797-4810,2013,,,,External,,0.0,0.0,0.0,0.0,0,0.0,0.0,0.0,5.0,0,0.0,0.0,0.0,0.0,0.0,0.0,0.0,0.0,0.0,0.0,20.0,0,25.0,0.0,0.0,0.0,0,0,0.0,0,0.0,0.0,0,50.0,0,0.0,0.0,0.0,0.0,950.0,2.0,20,0,0.0,20,0.0,20.0,0.0,0,400.0,1.0,0,100.0,0,25,400,10.0,3,30,0.0,0.0,1,,,,,,,,,,,,,,,,,,,,,,,,,,,,,,,,,,,,100.6737932,,126.2999556,145.8303799,,167.354186,41.0542304,66.6803928,,,,,,,,,1.875503807,0.416778624,,,,,,,,,,,,,,,,,,,,,,,,,,,,,,,,,,,,
1518,"M. I. Khan, H. Y. Kim, Y. Namigata, T.-h. Nam and S. Miyazaki",Combined effects of work hardening and precipitation strengthening on the cyclic stability of TiNiPdCu-based high-temperature shape memory alloys,,Acta Materialia,61,4797-4810,2013,,,,External,,0.0,0.0,0.0,0.0,0,0.0,0.0,0.0,5.0,0,0.0,0.0,0.0,0.0,0.0,0.0,0.0,0.0,0.0,0.0,20.0,0,25.0,0.0,0.0,0.0,0,0,0.0,0,0.0,0.0,0,50.0,0,0.0,0.0,0.0,0.0,950.0,2.0,20,0,0.0,20,0.0,20.0,0.0,0,400.0,1.0,0,100.0,0,25,400,10.0,3,30,0.0,0.0,1,,,,,,,,,,,,,,,,,,,,,,,,,,,,,,,,,,,,100.6737932,,126.2999556,145.8303799,,167.354186,41.0542304,66.6803928,,,,,,,,,1.875503807,0.416778624,,,,,,,,,,,,,,,,,,,,,,,,,,,,,,,,,,,,
1519,"I. M. Khan, H. Y. Kim, T.-h. Nam and S. Miyazaki",Formation of nanoscaled precipitates and their effects on the high-temperature shape-memory characteristics of a Ti50Ni15Pd25Cu10 alloy,,Acta Materialia,60,5900-5913,2012,,,,External,,0.0,0.0,0.0,0.0,0,0.0,0.0,0.0,10.0,0,0.0,0.0,0.0,0.0,0.0,0.0,0.0,0.0,0.0,0.0,15.0,0,25.0,0.0,0.0,0.0,0,0,0.0,0,0.0,0.0,0,50.0,0,0.0,0.0,0.0,0.0,950.0,2.0,20,0,0.0,20,0.0,20.0,0.0,0,900.0,1.0,0,100.0,0,132.1875113,276.6708738,10.0,3,30,0.0,0.0,1,,,,,,,,,,,,,,,,,,,,,,,,,,,,,,,,,,,,171.2840751,,197.1008515,201.3221209,,221.9030739,24.8022224,50.6189988,,,,,,,,,2.294220665,0.416691829,,,,,,,,,,,,,,,,,,,,,,,,,,,,,,,,,,,,
1520,"M.I. Khan, H.Y. Kim, T. Nam, S. Miyazaki",Formation of nanoscaled precipitates and their effects on the high-temperature shape-memory characteristics of a Ti50Ni15Pd25Cu10 alloy,,Acta Materialia,60,5900-5913,2012,,,,External,,0.0,0.0,0.0,0.0,0,0.0,0.0,0.0,10.0,0,0.0,0.0,0.0,0.0,0.0,0.0,0.0,0.0,0.0,0.0,15.0,0,25.0,0.0,0.0,0.0,0,0,0.0,0,0.0,0.0,0,50.0,0,0.0,0.0,0.0,0.0,950.0,2.0,20,0,0.0,20,0.0,20.0,0.0,0,900.0,1.0,0,100.0,0,132.1875113,276.6708738,10.0,3,30,0.0,0.0,1,,,,,,,,,,,,,,,,,,,,,,,,,,,,,,,,,,,,171.2840751,,197.1008515,201.3221209,,221.9030739,24.8022224,50.6189988,,,,,,,,,2.294220665,0.416691829,,,,,,,,,,,,,,,,,,,,,,,,,,,,,,,,,,,,
1521,"I. M. Khan, H. Y. Kim, T.-h. Nam and S. Miyazaki",Formation of nanoscaled precipitates and their effects on the high-temperature shape-memory characteristics of a Ti50Ni15Pd25Cu10 alloy,,Acta Materialia,60,5900-5913,2012,,,,External,,0.0,0.0,0.0,0.0,0,0.0,0.0,0.0,10.0,0,0.0,0.0,0.0,0.0,0.0,0.0,0.0,0.0,0.0,0.0,15.0,0,25.0,0.0,0.0,0.0,0,0,0.0,0,0.0,0.0,0,50.0,0,0.0,0.0,0.0,0.0,950.0,2.0,20,0,0.0,20,0.0,20.0,0.0,0,900.0,1.0,0,200.0,0,132.9484268,299.4439882,10.0,3,30,0.0,0.0,1,,,,,,,,,,,,,,,,,,,,,,,,,,,,,,,,,,,,178.5671236,,209.4747871,211.2140226,,238.2265233,28.7517362,59.6593997,,,,,,,,,3.534029833,0.416691829,,,,,,,,,,,,,,,,,,,,,,,,,,,,,,,,,,,,
1522,"M.I. Khan, H.Y. Kim, T. Nam, S. Miyazaki",Formation of nanoscaled precipitates and their effects on the high-temperature shape-memory characteristics of a Ti50Ni15Pd25Cu10 alloy,,Acta Materialia,60,5900-5913,2012,,,,External,,0.0,0.0,0.0,0.0,0,0.0,0.0,0.0,10.0,0,0.0,0.0,0.0,0.0,0.0,0.0,0.0,0.0,0.0,0.0,15.0,0,25.0,0.0,0.0,0.0,0,0,0.0,0,0.0,0.0,0,50.0,0,0.0,0.0,0.0,0.0,950.0,2.0,20,0,0.0,20,0.0,20.0,0.0,0,900.0,1.0,0,200.0,0,132.9484268,299.4439882,10.0,3,30,0.0,0.0,1,,,,,,,,,,,,,,,,,,,,,,,,,,,,,,,,,,,,178.5671236,,209.4747871,211.2140226,,238.2265233,28.7517362,59.6593997,,,,,,,,,3.534029833,0.416691829,,,,,,,,,,,,,,,,,,,,,,,,,,,,,,,,,,,,
1523,B. Kockar,Shape memory behaviors of ultrafine grained nickel-titanium and titanium-nickel-palladium shape memory alloys,,Doctoral Thesis,,1-181,2007,,,,External,,0.0,0.0,0.0,0.0,0,0.0,0.0,0.0,0.0,0,0.0,0.0,0.0,0.0,0.0,0.0,0.0,0.0,0.0,0.0,33.7,0,16.0,0.0,0.0,0.0,0,0,0.0,0,0.0,0.0,0,50.3,0,0.0,0.0,0.0,0.0,20.0,0.0,926,0,0.0,20,0.0,20.0,0.0,0,20.0,0.0,0,200.0,0,25,180,10.0,3,30,0.0,0.0,1,,,,,,,,,,,,,,,,,,,,,,,,,,,,,,,,,,,,90.04901961,,117.0098039,91.12745098,,131.0294118,14.0196079,40.98039219,,,,,,,,,4.103448276,0.413793103,,,,,,,,,,,,,,,,,,,,,,,,,,,,,,,,,,,,
1524,"M.I. Khan, H.Y. Kim, T. Nam, S. Miyazaki",Formation of nanoscaled precipitates and their effects on the high-temperature shape-memory characteristics of a Ti50Ni15Pd25Cu10 alloy,,Acta Materialia,60,5900-5913,2012,,,,External,,0.0,0.0,0.0,0.0,0,0.0,0.0,0.0,0.0,0,0.0,0.0,0.0,0.0,0.0,0.0,0.0,0.0,0.0,0.0,25.0,0,25.0,0.0,0.0,0.0,0,0,0.0,0,0.0,0.0,0,50.0,0,0.0,0.0,0.0,0.0,950.0,2.0,20,0,0.0,20,0.0,20.0,0.0,0,900.0,1.0,0,100.0,0,111.6768508,275.4958872,10.0,3,30,0.0,0.0,1,,,,,,,,,,,,,,,,,,,,,,,,,,,,,,,,,,,,155.9541716,,169.8789659,186.0246769,,196.0364277,26.1574618,40.0822561,,,,,,,,,2.027027027,0.405405405,,,,,,,,,,,,,,,,,,,,,,,,,,,,,,,,,,,,
1525,"N. Okada, Y. Fujii, Y. Ishikawa, M. Onoda, H. Y. Kim and S. Miyazaki",Effect of Zr Content on Shape Memory Characteristics and Workability of Ti-Ni-Zr Alloy,,Journal of the Japan Institute of Metals,72,152-157,2008,,,,External,,0.0,0.0,0.0,0.0,0,0.0,0.0,0.0,0.0,0,0.0,0.0,0.0,0.0,0.0,0.0,0.0,0.0,0.0,0.0,49.5,0,0.0,0.0,0.0,0.0,0,0,0.0,0,0.0,0.0,0,45.5,0,0.0,0.0,0.0,5.0,20.0,0.0,20,0,0.0,20,0.0,20.0,0.0,0,950.0,2.0,0,100.0,0,,,10.0,3,30,0.0,0.0,1,,,,,,,,,,,,,,,,,,,,,,,,,,,,,,,,,,,,,,,,,,,,,,,,,,,,,0.404990921,,,,,,,,,,,,,,,,,,,,,,,,,,,,,,,,,,,,
1526,"M. Imahashi, M. I. Khan, H. Y. Kim and S. Miyazaki",The effect of Pd content on microstructure and shape-memory properties of Tiâ€“Niâ€“Pdâ€“Cu alloys,,Materials Science and Engineering: A,602,19-24,2014,,,,External,,0.0,0.0,0.0,0.0,0,0.0,0.0,0.0,5.0,0,0.0,0.0,0.0,0.0,0.0,0.0,0.0,0.0,0.0,0.0,15.0,0,30.0,0.0,0.0,0.0,0,0,0.0,0,0.0,0.0,0,50.0,0,0.0,0.0,0.0,0.0,950.0,2.0,20,0,0.0,20,0.0,20.0,0.0,0,500.0,0.166,0,500.0,0,25,400,10.0,3,30,0.0,0.0,1,,,,,,,,,,,,,,,,,,,,,,,,,,,,,,,,,,,,229.7885046,,263.9460861,277.4192358,,326.4900898,62.5440037,96.7015852,,,,,,,,,3.325126411,0.404113041,,,,,,,,,,,,,,,,,,,,,,,,,,,,,,,,,,,,
1527,"M. Imahashi, M.I. Khan, H.Y. Kim, S. Miyazaki",The effect of Pd content on microstructure and shape-memory properties of Tiâ€“Niâ€“Pdâ€“Cu alloys,,Materials Science and Engineering A,602,19-24,2014,,,,External,,0.0,0.0,0.0,0.0,0,0.0,0.0,0.0,5.0,0,0.0,0.0,0.0,0.0,0.0,0.0,0.0,0.0,0.0,0.0,15.0,0,30.0,0.0,0.0,0.0,0,0,0.0,0,0.0,0.0,0,50.0,0,0.0,0.0,0.0,0.0,950.0,2.0,20,0,0.0,20,0.0,20.0,0.0,0,500.0,0.166,0,500.0,0,25,400,10.0,3,30,0.0,0.0,1,,,,,,,,,,,,,,,,,,,,,,,,,,,,,,,,,,,,229.7885046,,263.9460861,277.4192358,,326.4900898,62.5440037,96.7015852,,,,,,,,,3.325126411,0.404113041,,,,,,,,,,,,,,,,,,,,,,,,,,,,,,,,,,,,
1528,"P.K. Kumar, U. Desai, J.A. Monroe, D.C. Lagoudas, I. Karaman, G.S. Bigelow, R.D. Noebe","Experimental investigation of simultaneous creep, plasticity and transformation of Ti50.5Pd30Ni19.5 high temperature shape memory alloy during cyclic actuation",,Materials Science and Engineering A,530,117-127,2011,,,,External,,0.0,0.0,0.0,0.0,0,0.0,0.0,0.0,0.0,0,0.0,0.0,0.0,0.0,0.0,0.0,0.0,0.0,0.0,0.0,19.5,0,30.0,0.0,0.0,0.0,0,0,0.0,0,0.0,0.0,0,50.5,0,0.0,0.0,0.0,0.0,1050.0,72.0,900,0,0.0,20,0.0,20.0,0.0,0,400.0,0.083,0,200.0,0,100,370,5.0,2,30,0.0,0.0,1,,,,,,,,,,,,,,,,,,,,,,,,,,,,,,,,,,,,238.989827,,259.9110689,260.9481587,,289.3427806,29.4317117,50.3529536,,,,,,,,,3.139047223,0.40214609,,,,,,,,,,,,,,,,,,,,,,,,,,,,,,,,,,,,
1529,"M. I. Khan, H. Y. Kim, F. A. Khalid and S. Miyazaki",Effect of cold rolling ratio on the nanoscale precipitation behavior of TiNiPdCu based high temperature shape memory alloys,,Journal of Alloys and Compounds,599,212-218,2014,,,,External,,0.0,0.0,0.0,0.0,0,0.0,0.0,0.0,10.0,0,0.0,0.0,0.0,0.0,0.0,0.0,0.0,0.0,0.0,0.0,15.0,0,25.0,0.0,0.0,0.0,0,0,0.0,0,0.0,0.0,0,50.0,0,0.0,0.0,0.0,0.0,900.0,1.0,20,0,40.0,20,0.0,20.0,0.0,0,650.0,1.0,0,400.0,0,75,280,10.0,3,30,0.0,0.0,1,,,,,,,,,,,,,,,,,,,,,,,,,,,,,,,,,,,,148.5155163,,180.8005335,189.8778748,,225.465384,44.6648505,76.9498677,,,,,,,,,2.37791453,0.400630174,,,,,,,,,,,,,,,,,,,,,,,,,,,,,,,,,,,,
1530,"M. I. Khan, H. Y. Kim, F. A. Khalid and S. Miyazaki",Effect of cold rolling ratio on the nanoscale precipitation behavior of TiNiPdCu based high temperature shape memory alloys,,Journal of Alloys and Compounds,599,212-218,2014,,,,External,,0.0,0.0,0.0,0.0,0,0.0,0.0,0.0,10.0,0,0.0,0.0,0.0,0.0,0.0,0.0,0.0,0.0,0.0,0.0,15.0,0,25.0,0.0,0.0,0.0,0,0,0.0,0,0.0,0.0,0,50.0,0,0.0,0.0,0.0,0.0,900.0,1.0,20,0,40.0,20,0.0,20.0,0.0,0,650.0,1.0,0,400.0,0,75,280,10.0,3,30,0.0,0.0,1,,,,,,,,,,,,,,,,,,,,,,,,,,,,,,,,,,,,148.5155163,,180.8005335,189.8778748,,225.465384,44.6648505,76.9498677,,,,,,,,,2.37791453,0.400630174,,,,,,,,,,,,,,,,,,,,,,,,,,,,,,,,,,,,
1531,"M.I. Khan, H.Y. Kim, T. Nam, S. Miyazaki",Effect of Cu addition on the high temperature shape memory properties of Ti50Ni25Pd25 alloy,https://doi.org/10.1016/j.jallcom.2011.12.116,Journal of Alloys and Compounds,577,383-387,2013,,,,External,,0.0,0.0,0.0,0.0,0,0.0,0.0,0.0,0.0,0,0.0,0.0,0.0,0.0,0.0,0.0,0.0,0.0,0.0,0.0,25.0,0,25.0,0.0,0.0,0.0,0,0,0.0,0,0.0,0.0,0,50.0,0,0.0,0.0,0.0,0.0,950.0,2.0,20,0,0.0,20,0.0,700.0,1.0,0,900.0,1.0,0,100.0,0,100,300,10.0,3,30,0.0,0.0,1,,,,,,,,,,,,,,,,,,,,,,,,,,,,,,,,,,,,150,,173,188,,197,24,47,,,,,,,,,2.236995282,0.4,,,,,,,,,,,,,,,,,,,,,,,,,,,,,,,,,,,,
1532,"K.C. Atli, I. Karaman, R.D. Noebe, A. Garg, Y.I. Chumlyakov, I.V. Kireeva",Improvement in the Shape Memory Response of Ti50.5Ni24.5Pd25 High-Temperature Shape Memory Alloy with Scandium Microalloying,,Metallurgical and Materials Transactions,41,2485-2497,2010,,,,External,,0.0,0.0,0.0,0.0,0,0.0,0.0,0.0,0.0,0,0.0,0.0,0.0,0.0,0.0,0.0,0.0,0.0,0.0,0.0,24.5,0,25.0,0.0,0.0,0.0,0,0,0.0,0,0.0,0.0,0,50.5,0,0.0,0.0,0.0,0.0,1050.0,72.0,900,0,0.0,20,0.0,20.0,0.0,0,20.0,0.0,0,200.0,0,100,275,10.0,2,30,0.0,0.0,1,,,,,,,,,,,,,,,,,,,,,,,,,,,,,,,,,,,,176.6174863,,194.1038251,202.431694,,221.7759563,27.6721312,45.15847,,,,,,,,,4.25,0.397559647,,,,,,,,,,,,,,,,,,,,,,,,,,,,,,,,,,,,
1533,"S. u. Rehman, M. Khan, A. Nusair Khan, M. Imran Khan, L. Ali and S. H. Imran Jaffery",Effect of precipitation hardening and thermomechanical training on microstructure and shape memory properties of Ti50Ni15Pd25Cu10 high temperature shape memory alloys,,Journal of Alloys and Compounds,616,275-283,2014,,,,External,,0.0,0.0,0.0,0.0,0,0.0,0.0,0.0,10.0,0,0.0,0.0,0.0,0.0,0.0,0.0,0.0,0.0,0.0,0.0,15.0,0,25.0,0.0,0.0,0.0,0,0,0.0,0,0.0,0.0,0,50.0,0,0.0,0.0,0.0,0.0,20.0,0.0,20,0,0.0,20,0.0,950.0,2.0,0,900.0,1.0,0,200.0,0,100,304.6741675,10.0,3,30,0.0001,0.0,1,,,,,,,,,,,,,,,,,,,,,,,,,,,,,,,,,,,,178.8189987,,207.5436079,207.8683078,,244.710413,37.1668051,65.8914143,,,,,,,,,5.463263611,0.392660273,,,,,,,,,,,,,,,,,,,,,,,,,,,,,,,,,,,,
1534,"S. Rehman, M. Khan, A.N. Khan, M.I. Khan, L. Ali, S.H.I. Jaffery",Effect of precipitation hardening and thermomechanical training on microstructure and shape memory properties of Ti50Ni15Pd25Cu10 high temperature shape memory alloys,,Journal of Alloys and Compounds,616,275-283,2014,,,,External,,0.0,0.0,0.0,0.0,0,0.0,0.0,0.0,10.0,0,0.0,0.0,0.0,0.0,0.0,0.0,0.0,0.0,0.0,0.0,15.0,0,25.0,0.0,0.0,0.0,0,0,0.0,0,0.0,0.0,0,50.0,0,0.0,0.0,0.0,0.0,20.0,0.0,20,0,0.0,20,0.0,950.0,2.0,0,900.0,1.0,0,200.0,0,100,304.6741675,10.0,3,30,0.0,0.0,1,,,,,,,,,,,,,,,,,,,,,,,,,,,,,,,,,,,,178.8189987,,207.5436079,207.8683078,,244.710413,37.1668051,65.8914143,,,,,,,,,5.463263611,0.392660273,,,,,,,,,,,,,,,,,,,,,,,,,,,,,,,,,,,,
1535,"B. Kockar, K.C. Atli, J. Ma, M. Haouaoui, I. Karaman, M. Nagasako, R. Kainuma",Role of severe plastic deformation on the cyclic reversibility of a Ti50.3Ni33.7Pd16 high temperature shape memory alloy,,Acta Materialia,58,6411-6420,2010,,,,External,,0.0,0.0,0.0,0.0,0,0.0,0.0,0.0,0.0,0,0.0,0.0,0.0,0.0,0.0,0.0,0.0,0.0,0.0,0.0,33.7,0,16.0,0.0,0.0,0.0,0,0,0.0,0,0.0,0.0,0,50.3,0,0.0,0.0,0.0,0.0,20.0,0.0,425,0,0.0,20,0.0,20.0,0.0,0,20.0,0.0,0,250.0,0,30,175,10.0,1,30,0.0,0.0,1,,,,,,,,,,,,,,,,,,,,,,,,,,,,,,,,,,,,107.6923077,,124.2026266,119.6998124,,146.7166979,22.5140713,39.0243902,,,,,,,,,3.868234955,0.392120075,,,,,,,,,,,,,,,,,,,,,,,,,,,,,,,,,,,,
