Repository: sinazadeh/CatBoost-SMAs

# CatBoost SMAs
This repository contains a sample implementation of using CatBoost for building a surrogate model for transformation temperatures of Shape Memory Alloys (SMAs). The sample code (found in [main.py](main.py)) showcases how CatBoost can be used to model this data and make predictions with a high degree of accuracy. The accompanying [raw_data.csv](raw_data.csv) file contains 4899 data points that can be used to train and validate the model. This data can also serve as a reference for researchers looking to explore the use of CatBoost in this particular field.

File: raw_data.csv (part 20 of 67)
termediate_a_(A),Micro_Intermediate_b,Micro_Intermediate_c,Micro_Intermediate_Space_Group,Micro_Martensite_Test_Temperature_Above_Af(Temp-Af),Micro_Martensite_Structure,Micro_Martensite_a_(A),Micro_Martensite_b,Micro_Martensite_c,Micro_Martensite_Beta,Micro_Martensite_Space_Group,Micro_Martensite_Sub-structure,Micro_Precipitate_Test_Temperature,Micro_Precipitate_Structure,Micro_Precipitate_Volume_Fraction,NeedsAttention,SME_Transforms,SME_Mf,SME_Mp,SME_Ms,SME_As,SME_Ap,SME_Af,SME_Thermal_Hysteresis,SME_Transformation_Range,SME_RfM,SME_RfA,SME_dH(MA)(J/g),SME_dH(AM)(J/g),SME_dH(AR)(J/G),SME_dS(MA)(J/kgK),SME_dS(AM)(J/kgK),SME_dS(AR)(J/kgK),SME_epsilonAct(%),SME_epsilonIrr(%),SME_Failure(FatigueTest),SME_Bend_Recovery(%),SE_R.Strain(%),SE_Strain_Max(%),SE_Stress_Max(MPa),SE_Mf_Stress,SE_Ms_Stress,SE_As_Stress,SE_Af_Stress,SE_M_Yield,SE_A_Yield,MSME_Magnetization (emu/g),MSME_Magnetization Change (AM)(emu/g),MSME_Magnetization Change (MA)(emu/g),MSME_Mf Temp (Â°C),MSME_Mf Mag (emu/g),MSME_Mp Temp (Â°C),MSME_Mp Mag (emu/g),MSME_Ms_Temp(C),MSME_Ms_Mag(emu/g),MSME_Direct average rate (emu/gÂ°C),MSME_Direct_integrated_magnetization_change(emu/g),MSME_As_Temp(C),MSME_As_Mag(emu/g),MSME_Ap_Temp (C),MSME_Ap_Mag(emu/g),MSME_Af_Temp (C),MSME_Af_Mag(emu/g),MSME_Reverse_average_rate(emu/gC),MSME_Reverse_integrated_magnetization_change(emu/g),MSME_Direct_MT_range(C),MSME_Reverse_MT_range(C),MSME_Hysteresis(C),MSME_Estimated_entropy_difference_(J/kg*K),"MSME_Tc(DSC)-Ms(SQUID,0.05T)",Hard_VHN
1536,"N. Okada, Y. Fujii, Y. Ishikawa, M. Onoda, H. Y. Kim and S. Miyazaki",Effect of Zr Content on Shape Memory Characteristics and Workability of Ti-Ni-Zr Alloy,,Journal of the Japan Institute of Metals,72,152-157,2008,,,,External,,0.0,0.0,0.0,0.0,0,0.0,0.0,0.0,0.0,0,0.0,0.0,0.0,0.0,0.0,0.0,0.0,0.0,0.0,0.0,49.5,0,0.0,0.0,0.0,0.0,0,0,0.0,0,0.0,0.0,0,35.5,0,0.0,0.0,0.0,15.0,20.0,0.0,20,0,0.0,20,0.0,20.0,0.0,0,950.0,2.0,0,450.0,0,,,10.0,3,30,0.0,0.0,1,,,,,,,,,,,,,,,,,,,,,,,,,,,,,,,,,,,,,,,,,,,,,,,,,,,,,0.390820533,,,,,,,,,,,,,,,,,,,,,,,,,,,,,,,,,,,,
1537,"K.C. Atli, I. Karaman, R.D. Noebe, H.J. Maier",Comparative analysis of the effects of severe plastic deformation and thermomechanical training on the functional stability of Ti50.5Ni24.5Pd25 high-temperature shape memory alloy,,Scripta Metallurgica et Materialia,64,315-318,2011,,,,External,,0.0,0.0,0.0,0.0,0,0.0,0.0,0.0,0.0,0,0.0,0.0,0.0,0.0,0.0,0.0,0.0,0.0,0.0,0.0,24.5,0,25.0,0.0,0.0,0.0,0,0,0.0,0,0.0,0.0,0,50.5,0,0.0,0.0,0.0,0.0,1050.0,72.0,900,0,0.0,20,0.0,20.0,0.0,0,20.0,0.0,0,200.0,0,,,10.0,3,30,0.0,0.0,1,,,,,,,,,,,,,,,,,,,,,,,,,,,,,,,,,,,,,,,,,,,,,,,,,,,,2.860465116,0.385710364,,,,,,,,,,,,,,,,,,,,,,,,,,,,,,,,,,,,
1538,"Y. Suzuki, Y. Xu, S. Morito, K. Otsuka, K. Mitose",Effects of boron addition on microstructure and mechanical properties of Tiâ€“Tdâ€“Ni high-temperature shape memory alloys,,Materials Letters,36,85-94,1998,,,,External,,0.0,0.0,0.0,0.0,0,0.0,0.0,0.0,0.0,0,0.0,0.0,0.0,0.0,0.0,0.0,0.0,0.0,0.0,0.0,20.0,0,30.0,0.0,0.0,0.0,0,0,0.0,0,0.0,0.0,0,50.0,0,0.0,0.0,0.0,0.0,1000.0,5.0,650,0,0.0,20,0.0,20.0,0.0,0,900.0,1.0,0,200.0,0,430,570,10.0,1,30,0.0,0.0,1,,,,,,,,,,,,,,,,,,,,,,,,,,,,,,,,,,,,205.7677091,,230.8211554,232.1272794,,257.1381346,26.3169792,51.3704255,,,,,,,,,2.488698642,0.385288967,,,,,,,,,,,,,,,,,,,,,,,,,,,,,,,,,,,,
1539,"B. Kockar, K.C. Atli, J. Ma, M. Haouaoui, I. Karaman, M. Nagasako, R. Kainuma",Role of severe plastic deformation on the cyclic reversibility of a Ti50.3Ni33.7Pd16 high temperature shape memory alloy,,Acta Materialia,58,6411-6420,2010,,,,External,,0.0,0.0,0.0,0.0,0,0.0,0.0,0.0,0.0,0,0.0,0.0,0.0,0.0,0.0,0.0,0.0,0.0,0.0,0.0,33.7,0,16.0,0.0,0.0,0.0,0,0,0.0,0,0.0,0.0,0,50.3,0,0.0,0.0,0.0,0.0,20.0,0.0,425,0,0.0,20,0.0,20.0,0.0,0,20.0,0.0,0,200.0,0,30,175,10.0,1,30,0.0,0.0,1,,,,,,,,,,,,,,,,,,,,,,,,,,,,,,,,,,,,104.315197,,114.4465291,117.0731707,,136.9606004,22.5140713,32.6454034,,,,,,,,,3.791167557,0.384615385,,,,,,,,,,,,,,,,,,,,,,,,,,,,,,,,,,,,
1540,"L. Casalena, G.S. Bigelow, Y. Gao, O. Benafan, R.D. Noebe, Y. Wang, M.J. Mills",Mechanical behavior and microstructural analysis of NiTi-40Au shape memory alloys exhibiting work output above 400 Â°C,,Intermetallics,86,33-44,2017,,,,External,,0.0,0.0,40.0,0.0,0,0.0,0.0,0.0,0.0,0,0.0,0.0,0.0,0.0,0.0,0.0,0.0,0.0,0.0,0.0,11.0,0,0.0,0.0,0.0,0.0,0,0,0.0,0,0.0,0.0,0,49.0,0,0.0,0.0,0.0,0.0,1050.0,72.0,900,0,0.0,20,0.0,20.0,0.0,0,20.0,0.0,0,-300.0,0,100,580,20.0,3,30,0.0,0.0,1,,,,,,,,,,,,,,,,,,,,,,,,,,,,,,,,,,,,427.7777778,,451.3888889,452.7777778,,484.7222222,33.3333333,56.9444444,,,,,,,,,2.282784413,0.383584445,,,,,,,,,,,,,,,,,,,,,,,,,,,,,,,,,,,,
1541,"P.K. Kumar, U. Desai, J.A. Monroe, D.C. Lagoudas, I. Karaman, G.S. Bigelow, R.D. Noebe","Experimental investigation of simultaneous creep, plasticity and transformation of Ti50.5Pd30Ni19.5 high temperature shape memory alloy during cyclic actuation",,Materials Science and Engineering A,530,117-127,2011,,,,External,,0.0,0.0,0.0,0.0,0,0.0,0.0,0.0,0.0,0,0.0,0.0,0.0,0.0,0.0,0.0,0.0,0.0,0.0,0.0,19.5,0,30.0,0.0,0.0,0.0,0,0,0.0,0,0.0,0.0,0,50.5,0,0.0,0.0,0.0,0.0,1050.0,72.0,900,0,0.0,20,0.0,20.0,0.0,0,400.0,0.083,0,200.0,0,100,370,5.0,3,30,0.0,0.0,1,,,,,,,,,,,,,,,,,,,,,,,,,,,,,,,,,,,,238.9370489,,263.2730343,261.5788571,,293.4119727,30.1389384,54.4749238,,,,,,,,,3.266044545,0.380774255,,,,,,,,,,,,,,,,,,,,,,,,,,,,,,,,,,,,
1542,"K.C. Atli, I. Karaman, R.D. Noebe, A. Garg, Y.I. Chumlyakov, I.V. Kireeva",Improvement in the Shape Memory Response of Ti50.5Ni24.5Pd25 High-Temperature Shape Memory Alloy with Scandium Microalloying,,Metallurgical and Materials Transactions,41,2485-2497,2010,,,,External,,0.0,0.0,0.0,0.0,0,0.0,0.0,0.0,0.0,0,0.0,0.0,0.0,0.0,0.0,0.0,0.0,0.0,0.0,0.0,24.5,0,25.0,0.0,0.0,0.0,0,0,0.0,0,0.0,0.0,0,50.5,0,0.0,0.0,0.0,0.0,1050.0,72.0,900,0,0.0,20,0.0,20.0,0.0,0,20.0,0.0,0,200.0,0,100,275,10.0,2,30,0.0,0.0,1,,,,,,,,,,,,,,,,,,,,,,,,,,,,,,,,,,,,166.2000826,,201.5466626,189.437463,,228.3832672,26.8366046,62.1831846,,,,,,,,,,0.378740549,,,,,,,,,,,,,,,,,,,,,,,,,,,,,,,,,,,,
1543,"N. Okada, Y. Fujii, Y. Ishikawa, M. Onoda, H. Y. Kim and S. Miyazaki",Effect of Zr Content on Shape Memory Characteristics and Workability of Ti-Ni-Zr Alloy,,Journal of the Japan Institute of Metals,72,152-157,2008,,,,External,,0.0,0.0,0.0,0.0,0,0.0,0.0,0.0,0.0,0,0.0,0.0,0.0,0.0,0.0,0.0,0.0,0.0,0.0,0.0,49.5,0,0.0,0.0,0.0,0.0,0,0,0.0,0,0.0,0.0,0,35.5,0,0.0,0.0,0.0,15.0,20.0,0.0,20,0,0.0,20,0.0,20.0,0.0,0,950.0,2.0,0,400.0,0,,,10.0,3,30,0.0,0.0,1,,,,,,,,,,,,,,,,,,,,,,,,,,,,,,,,,,,,,,,,,,,,,,,,,,,,,0.376527457,,,,,,,,,,,,,,,,,,,,,,,,,,,,,,,,,,,,
1544,"L. Casalena, G.S. Bigelow, Y. Gao, O. Benafan, R.D. Noebe, Y. Wang, M.J. Mills",Mechanical behavior and microstructural analysis of NiTi-40Au shape memory alloys exhibiting work output above 400 Â°C,,Intermetallics,86,33-44,2017,,,,External,,0.0,0.0,40.0,0.0,0,0.0,0.0,0.0,0.0,0,0.0,0.0,0.0,0.0,0.0,0.0,0.0,0.0,0.0,0.0,10.3,0,0.0,0.0,0.0,0.0,0,0,0.0,0,0.0,0.0,0,49.7,0,0.0,0.0,0.0,0.0,1050.0,72.0,900,0,0.0,20,0.0,20.0,0.0,0,20.0,0.0,0,300.0,0,100,580,20.0,3,30,0.0,0.0,1,,,,,,,,,,,,,,,,,,,,,,,,,,,,,,,,,,,,438.7927332,,470.144916,481.8240834,,503.6483666,33.5034506,64.8556334,,,,,,,,,1.006481768,0.376246017,,,,,,,,,,,,,,,,,,,,,,,,,,,,,,,,,,,,
1545,"K.C. Atli, I. Karaman, R.D. Noebe, A. Garg, Y.I. Chumlyakov, I.V. Kireeva",Improvement in the Shape Memory Response of Ti50.5Ni24.5Pd25 High-Temperature Shape Memory Alloy with Scandium Microalloying,,Metallurgical and Materials Transactions,41,2485-2497,2010,,,,External,,0.0,0.0,0.0,0.0,0,0.0,0.0,0.0,0.0,0,0.0,0.0,0.0,0.0,0.0,0.0,0.0,0.0,0.0,0.0,24.5,0,25.0,0.0,0.0,0.0,0,0,0.5,0,0.0,0.0,0,50.0,0,0.0,0.0,0.0,0.0,1050.0,72.0,900,0,0.0,20,0.0,20.0,0.0,0,20.0,0.0,0,350.0,0,100,260,10.0,2,30,0.0,0.0,1,,,,,,,,,,,,,,,,,,,,,,,,,,,,,,,,,,,,,,,,,,,,,,,,,,,,,0.372611396,,,,,,,,,,,,,,,,,,,,,,,,,,,,,,,,,,,,
1546,"K. C. Atli, I. Karaman, R. D. Noebe, A. Garg, Y. I. Chumlyakov and I. V. Kireeva",Improvement in the Shape Memory Response of Ti50.5Ni24.5Pd25 High-Temperature Shape Memory Alloy with Scandium Microalloying,,Metallurgical and Materials Transactions,41,2485-2497,2010,,,,External,,0.0,0.0,0.0,0.0,0,0.0,0.0,0.0,0.0,0,0.0,0.0,0.0,0.0,0.0,0.0,0.0,0.0,0.0,0.0,24.5,0,25.0,0.0,0.0,0.0,0,0,0.5,0,0.0,0.0,0,50.0,0,0.0,0.0,0.0,0.0,1050.0,72.0,900,0,0.0,20,0.0,20.0,0.0,0,20.0,0.0,0,350.0,0,100,260,10.0,2,30,0.0,0.0,1,,,,,,,,,,,,,,,,,,,,,,,,,,,,,,,,,,,,,,,,,,,,,,,,,,,,,0.372611396,,,,,,,,,,,,,,,,,,,,,,,,,,,,,,,,,,,,
1547,"W. Cai, S. Tanaka, K. Otsuka",Thermal cyclic characteristics under load in a Ti50.6Pd30Ni19.4 alloy,,Materials Science Forum,327-328,279-282,2000,,,,External,,0.0,0.0,0.0,0.0,0,0.0,0.0,0.0,0.0,0,0.0,0.0,0.0,0.0,0.0,0.0,0.0,0.0,0.0,0.0,19.4,0,30.0,0.0,0.0,0.0,0,0,0.0,0,0.0,0.0,0,50.6,0,0.0,0.0,0.0,0.0,1000.0,5.0,20,0,0.0,20,0.0,1000.0,1.0,0,500.0,1.0,0,200.0,0,,,10.0,3,30,0.0,0.0,1,,,,,,,,,,,,,,,,,,,,,,,,,,,,,,,,,,,,,,,,,,,,,,,,,,,,2.510568745,0.370975741,,,,,,,,,,,,,,,,,,,,,,,,,,,,,,,,,,,,
1548,"M. I. Khan, H. Y. Kim, Y. Namigata, T.-h. Nam and S. Miyazaki",Combined effects of work hardening and precipitation strengthening on the cyclic stability of TiNiPdCu-based high-temperature shape memory alloys,,Acta Materialia,61,4797-4810,2013,,,,External,,0.0,0.0,0.0,0.0,0,0.0,0.0,0.0,5.0,0,0.0,0.0,0.0,0.0,0.0,0.0,0.0,0.0,0.0,0.0,20.0,0,25.0,0.0,0.0,0.0,0,0,0.0,0,0.0,0.0,0,50.0,0,0.0,0.0,0.0,0.0,950.0,2.0,20,0,0.0,20,0.0,20.0,0.0,0,900.0,1.0,0,100.0,0,25,400,10.0,3,30,0.0,0.0,1,,,,,,,,,,,,,,,,,,,,,,,,,,,,,,,,,,,,165.4279407,,187.632303,196.5795052,,208.9918563,21.3595533,43.5639156,,,,,,,,,2.349056567,0.361393318,,,,,,,,,,,,,,,,,,,,,,,,,,,,,,,,,,,,
1549,"M. I. Khan, H. Y. Kim, Y. Namigata, T.-h. Nam and S. Miyazaki",Combined effects of work hardening and precipitation strengthening on the cyclic stability of TiNiPdCu-based high-temperature shape memory alloys,,Acta Materialia,61,4797-4810,2013,,,,External,,0.0,0.0,0.0,0.0,0,0.0,0.0,0.0,5.0,0,0.0,0.0,0.0,0.0,0.0,0.0,0.0,0.0,0.0,0.0,20.0,0,25.0,0.0,0.0,0.0,0,0,0.0,0,0.0,0.0,0,50.0,0,0.0,0.0,0.0,0.0,950.0,2.0,20,0,0.0,20,0.0,20.0,0.0,0,900.0,1.0,0,100.0,0,25,400,10.0,3,30,0.0,0.0,1,,,,,,,,,,,,,,,,,,,,,,,,,,,,,,,,,,,,165.4279407,,187.632303,196.5795052,,208.9918563,21.3595533,43.5639156,,,,,,,,,2.349056567,0.361393318,,,,,,,,,,,,,,,,,,,,,,,,,,,,,,,,,,,,
1550,"M. I. Khan, H. Y. Kim, Y. Namigata, T.-h. Nam and S. Miyazaki",Combined effects of work hardening and precipitation strengthening on the cyclic stability of TiNiPdCu-based high-temperature shape memory alloys,,Acta Materialia,61,4797-4810,2013,,,,External,,0.0,0.0,0.0,0.0,0,0.0,0.0,0.0,5.0,0,0.0,0.0,0.0,0.0,0.0,0.0,0.0,0.0,0.0,0.0,20.0,0,25.0,0.0,0.0,0.0,0,0,0.0,0,0.0,0.0,0,50.0,0,0.0,0.0,0.0,0.0,950.0,2.0,20,0,0.0,20,0.0,20.0,0.0,0,500.0,1.0,0,300.0,0,25,400,10.0,3,30,0.0,0.0,1,,,,,,,,,,,,,,,,,,,,,,,,,,,,,,,,,,,,149.4660129,,175.5704842,187.6570917,,208.8180024,33.2475182,59.3519895,,,,,,,,,3.374682788,0.359008807,,,,,,,,,,,,,,,,,,,,,,,,,,,,,,,,,,,,
1551,"M. I. Khan, H. Y. Kim, Y. Namigata, T.-h. Nam and S. Miyazaki",Combined effects of work hardening and precipitation strengthening on the cyclic stability of TiNiPdCu-based high-temperature shape memory alloys,,Acta Materialia,61,4797-4810,2013,,,,External,,0.0,0.0,0.0,0.0,0,0.0,0.0,0.0,5.0,0,0.0,0.0,0.0,0.0,0.0,0.0,0.0,0.0,0.0,0.0,20.0,0,25.0,0.0,0.0,0.0,0,0,0.0,0,0.0,0.0,0,50.0,0,0.0,0.0,0.0,0.0,950.0,2.0,20,0,0.0,20,0.0,20.0,0.0,0,500.0,1.0,0,300.0,0,25,400,10.0,3,30,0.0,0.0,1,,,,,,,,,,,,,,,,,,,,,,,,,,,,,,,,,,,,149.4660129,,175.5704842,187.6570917,,208.8180024,33.2475182,59.3519895,,,,,,,,,3.374682788,0.359008807,,,,,,,,,,,,,,,,,,,,,,,,,,,,,,,,,,,,
1552,"K.C. Atli, I. Karaman, R.D. Noebe",Influence of tantalum additions on the microstructure and shape memory response of Ti50.5Ni24.5Pd25 high-temperature shape memory alloy,,Materials Science and Engineering A,613,250-258,2014,,,,External,,0.0,0.0,0.0,0.0,0,0.0,0.0,0.0,0.0,0,0.0,0.0,0.0,0.0,0.0,0.0,0.0,0.0,0.0,0.0,24.5,0,25.0,0.0,0.0,0.0,0,0,0.0,0,0.0,0.0,0,50.5,0,0.0,0.0,0.0,0.0,1050.0,72.0,900,0,0.0,20,0.0,20.0,0.0,0,20.0,0.0,0,200.0,0,100,275,10.0,3,30,0.0,0.0,1,,,,,,,,,,,,,,,,,,,,,,,,,,,,,,,,,,,,178.7986423,,198.8665278,207.6635933,,226.4139356,27.5474078,47.6152933,,,,,,,,,3.218619551,0.357569068,,,,,,,,,,,,,,,,,,,,,,,,,,,,,,,,,,,,
1553,"E. Acar, H. Tobe, I. Kaya, H. E. Karaca and Y. I. Chumlyakov",Compressive response of Ni45.3Ti34.7Hf15Pd5 and Ni45.3Ti29.7Hf20Pd5 shape-memory alloys,,Journal of Materials Science,50,1924-1934,2015,,,,External,,0.0,0.0,0.0,0.0,0,0.0,0.0,0.0,0.0,0,0.0,0.0,0.0,15.0,0.0,0.0,0.0,0.0,0.0,0.0,45.3,0,5.0,0.0,0.0,0.0,0,0,0.0,0,0.0,0.0,0,34.7,0,0.0,0.0,0.0,0.0,20.0,0.0,20,0,0.0,20,0.0,20.0,0.0,0,900.0,72.0,0,-700.0,0,-10,240,10.0,3,30,0.0,0.0,1,,,,,,,,,,,,,,,,,,,,,,,,,,,,,,,,,,,,54.44664032,,90.41501976,119.4664032,,176.8774704,86.46245064,122.4308301,,,,,,,,,3.961538462,0.356994048,,,,,,,,,,,,,,,,,,,,,,,,,,,,,,,,,,,,
1554,"E. Acar, H. Tobe, I. Kaya, H. E. Karaca and Y. I. Chumlyakov",Compressive response of Ni45.3Ti34.7Hf15Pd5 and Ni45.3Ti29.7Hf20Pd5 shape-memory alloys,,Journal of Materials Science,50,1924-1934,2015,,,,External,,0.0,0.0,0.0,0.0,0,0.0,0.0,0.0,0.0,0,0.0,0.0,0.0,15.0,0.0,0.0,0.0,0.0,0.0,0.0,45.3,0,5.0,0.0,0.0,0.0,0,0,0.0,0,0.0,0.0,0,34.7,0,0.0,0.0,0.0,0.0,20.0,0.0,20,0,0.0,20,0.0,20.0,0.0,0,900.0,72.0,0,-700.0,0,-10,240,10.0,3,30,0.0,0.0,1,,,,,,,,,,,,,,,,,,,,,,,,,,,,,,,,,,,,54.44664032,,90.41501976,119.4664032,,176.8774704,86.46245064,122.4308301,,,,,,,,,3.961538462,0.356994048,,,,,,,,,,,,,,,,,,,,,,,,,,,,,,,,,,,,
1555,"N. Okada, Y. Fujii, Y. Ishikawa, M. Onoda, H. Y. Kim and S. Miyazaki",Effect of Zr Content on Shape Memory Characteristics and Workability of Ti-Ni-Zr Alloy,,Journal of the Japan Institute of Metals,72,152-157,2008,,,,External,,0.0,0.0,0.0,0.0,0,0.0,0.0,0.0,0.0,0,0.0,0.0,0.0,0.0,0.0,0.0,0.0,0.0,0.0,0.0,49.5,0,0.0,0.0,0.0,0.0,0,0,0.0,0,0.0,0.0,0,45.5,0,0.0,0.0,0.0,5.0,20.0,0.0,20,0,0.0,20,0.0,20.0,0.0,0,950.0,2.0,0,50.0,0,,,10.0,3,30,0.0,0.0,1,,,,,,,,,,,,,,,,,,,,,,,,,,,,,,,,,,,,,,,,,,,,,,,,,,,,,0.353032831,,,,,,,,,,,,,,,,,,,,,,,,,,,,,,,,,,,,
1556,V. P. Sivokha and L. L. Meisner,Shape memory effect in Ti50Ni50âˆ’xZrx alloys,,Physica B: Condensed Matter,296,329-333,2001,,,,External,,0.0,0.0,0.0,0.0,0,0.0,0.0,0.0,0.0,0,0.0,0.0,0.0,0.0,0.0,0.0,0.0,0.0,0.0,0.0,50.0,0,0.0,0.0,0.0,0.0,0,0,0.0,0,0.0,0.0,0,49.0,0,0.0,0.0,0.0,1.0,20.0,0.0,20,0,0.0,20,0.0,20.0,0.0,0,800.0,1.0,0,110.0,0,25,200,10.0,3,30,0.0,0.0,1,,,,,,,,,,,,,,,,,,,,,,,,,,,,,,,,,,,,68.18605915,,89.91639114,100.9049323,,139.7219077,49.80551656,71.53584855,,,,,,,,,9.50173468,0.352914534,,,,,,,,,,,,,,,,,,,,,,,,,,,,,,,,,,,,
1557,"M. Imahashi, M. I. Khan, H. Y. Kim and S. Miyazaki",The effect of Pd content on microstructure and shape-memory properties of Tiâ€“Niâ€“Pdâ€“Cu alloys,,Materials Science and Engineering: A,602,19-24,2014,,,,External,,0.0,0.0,0.0,0.0,0,0.0,0.0,0.0,5.0,0,0.0,0.0,0.0,0.0,0.0,0.0,0.0,0.0,0.0,0.0,15.0,0,30.0,0.0,0.0,0.0,0,0,0.0,0,0.0,0.0,0,50.0,0,0.0,0.0,0.0,0.0,950.0,2.0,20,0,0.0,20,0.0,20.0,0.0,0,500.0,0.5,0,400.0,0,25,400,10.0,3,30,0.0,0.0,1,,,,,,,,,,,,,,,,,,,,,,,,,,,,,,,,,,,,186.4617414,,230.5461741,239.0211082,,295.0422164,64.4960423,108.580475,,,,,,,,,2.369773087,0.349330698,,,,,,,,,,,,,,,,,,,,,,,,,,,,,,,,,,,,
1558,"M. Imahashi, M.I. Khan, H.Y. Kim, S. Miyazaki",The effect of Pd content on microstructure and shape-memory properties of Tiâ€“Niâ€“Pdâ€“Cu alloys,,Materials Science and Engineering A,602,19-24,2014,,,,External,,0.0,0.0,0.0,0.0,0,0.0,0.0,0.0,5.0,0,0.0,0.0,0.0,0.0,0.0,0.0,0.0,0.0,0.0,0.0,15.0,0,30.0,0.0,0.0,0.0,0,0,0.0,0,0.0,0.0,0,50.0,0,0.0,0.0,0.0,0.0,950.0,2.0,20,0,0.0,20,0.0,20.0,0.0,0,500.0,0.5,0,400.0,0,25,400,10.0,3,30,0.0,0.0,1,,,,,,,,,,,,,,,,,,,,,,,,,,,,,,,,,,,,186.4617414,,230.5461741,239.0211082,,295.0422164,64.4960423,108.580475,,,,,,,,,2.369773087,0.349330698,,,,,,,,,,,,,,,,,,,,,,,,,,,,,,,,,,,,
1559,"K.C. Atli, I. Karaman, R.D. Noebe",Influence of tantalum additions on the microstructure and shape memory response of Ti50.5Ni24.5Pd25 high-temperature shape memory alloy,,Materials Science and Engineering A,613,250-258,2014,,,,External,,0.0,0.0,0.0,0.0,0,0.0,0.0,0.0,0.0,0,0.0,0.0,0.0,0.0,0.0,0.0,0.0,0.0,0.0,0.0,24.5,0,25.0,0.0,0.0,0.0,0,0,0.0,0,0.0,3.0,0,47.5,0,0.0,0.0,0.0,0.0,1050.0,72.0,900,0,0.0,20,0.0,20.0,0.0,0,20.0,0.0,0,250.0,0,105,275,10.0,3,30,0.0,0.0,1,,,,,,,,,,,,,,,,,,,,,,,,,,,,,,,,,,,,153.6446469,,179.0200363,181.3978895,,205.9462601,26.9262238,52.3016132,,,,,,,,,3.105155502,0.34726419,,,,,,,,,,,,,,,,,,,,,,,,,,,,,,,,,,,,
1560,"K. C. Atli, I. Karaman and R. D. Noebe",Influence of tantalum additions on the microstructure and shape memory response of Ti50.5Ni24.5Pd25 high-temperature shape memory alloy,,Materials Science and Engineering: A,613,250-258,2014,,,,External,,0.0,0.0,0.0,0.0,0,0.0,0.0,0.0,0.0,0,0.0,0.0,0.0,0.0,0.0,0.0,0.0,0.0,0.0,0.0,24.5,0,25.0,0.0,0.0,0.0,0,0,0.0,0,0.0,3.0,0,47.5,0,0.0,0.0,0.0,0.0,1050.0,72.0,900,0,0.0,20,0.0,20.0,0.0,0,20.0,0.0,0,250.0,0,105,275,10.0,3,30,0.0,0.0,1,,,,,,,,,,,,,,,,,,,,,,,,,,,,,,,,,,,,153.6446469,,179.0200363,181.3978895,,205.9462601,26.9262238,52.3016132,,,,,,,,,3.105155502,0.34726419,,,,,,,,,,,,,,,,,,,,,,,,,,,,,,,,,,,,
1561,"M. I. Khan, H. Y. Kim, F. A. Khalid and S. Miyazaki",Effect of cold rolling ratio on the nanoscale precipitation behavior of TiNiPdCu based high temperature shape memory alloys,,Journal of Alloys and Compounds,599,212-218,2014,,,,External,,0.0,0.0,0.0,0.0,0,0.0,0.0,0.0,10.0,0,0.0,0.0,0.0,0.0,0.0,0.0,0.0,0.0,0.0,0.0,15.0,0,25.0,0.0,0.0,0.0,0,0,0.0,0,0.0,0.0,0,50.0,0,0.0,0.0,0.0,0.0,20.0,0.0,20,0,0.0,20,0.0,950.0,2.0,0,900.0,1.0,0,100.0,0,125,275,10.0,3,30,0.0,0.0,1,,,,,,,,,,,,,,,,,,,,,,,,,,,,,,,,,,,,169.3765875,,194.6163833,198.2507678,,218.9064908,24.2901075,49.5299033,,,,,,,,,2.384874583,0.340913788,,,,,,,,,,,,,,,,,,,,,,,,,,,,,,,,,,,,
1562,"M. I. Khan, H. Y. Kim, F. A. Khalid and S. Miyazaki",Effect of cold rolling ratio on the nanoscale precipitation behavior of TiNiPdCu based high temperature shape memory alloys,,Journal of Alloys and Compounds,599,212-218,2014,,,,External,,0.0,0.0,0.0,0.0,0,0.0,0.0,0.0,10.0,0,0.0,0.0,0.0,0.0,0.0,0.0,0.0,0.0,0.0,0.0,15.0,0,25.0,0.0,0.0,0.0,0,0,0.0,0,0.0,0.0,0,50.0,0,0.0,0.0,0.0,0.0,20.0,0.0,20,0,0.0,20,0.0,950.0,2.0,0,900.0,1.0,0,100.0,0,125,275,10.0,3,30,0.0,0.0,1,,,,,,,,,,,,,,,,,,,,,,,,,,,,,,,,,,,,169.3765875,,194.6163833,198.2507678,,218.9064908,24.2901075,49.5299033,,,,,,,,,2.384874583,0.340913788,,,,,,,,,,,,,,,,,,,,,,,,,,,,,,,,,,,,
1563,"L. Casalena, G.S. Bigelow, Y. Gao, O. Benafan, R.D. Noebe, Y. Wang, M.J. Mills",Mechanical behavior and microstructural analysis of NiTi-40Au shape memory alloys exhibiting work output above 400 Â°C,,Intermetallics,86,33-44,2017,,,,External,,0.0,0.0,40.0,0.0,0,0.0,0.0,0.0,0.0,0,0.0,0.0,0.0,0.0,0.0,0.0,0.0,0.0,0.0,0.0,11.0,0,0.0,0.0,0.0,0.0,0,0,0.0,0,0.0,0.0,0,49.0,0,0.0,0.0,0.0,0.0,1050.0,72.0,900,0,0.0,20,0.0,20.0,0.0,0,20.0,0.0,0,300.0,0,100,580,20.0,3,30,0.0,0.0,1,,,,,,,,,,,,,,,,,,,,,,,,,,,,,,,,,,,,428.3332171,,458.945523,463.5056927,,495.6958293,36.7503063,67.3626122,,,,,,,,,0.871572153,0.33667667,,,,,,,,,,,,,,,,,,,,,,,,,,,,,,,,,,,,
1564,"M. I. Khan, H. Y. Kim, F. A. Khalid and S. Miyazaki",Effect of cold rolling ratio on the nanoscale precipitation behavior of TiNiPdCu based high temperature shape memory alloys,,Journal of Alloys and Compounds,599,212-218,2014,,,,External,,0.0,0.0,0.0,0.0,0,0.0,0.0,0.0,10.0,0,0.0,0.0,0.0,0.0,0.0,0.0,0.0,0.0,0.0,0.0,15.0,0,25.0,0.0,0.0,0.0,0,0,0.0,0,0.0,0.0,0,50.0,0,0.0,0.0,0.0,0.0,900.0,1.0,20,0,40.0,20,0.0,20.0,0.0,0,650.0,1.0,0,200.0,0,75,250,10.0,3,30,0.0,0.0,1,,,,,,,,,,,,,,,,,,,,,,,,,,,,,,,,,,,,141.802254,,160.6336768,169.8192965,,188.6507193,28.0170425,46.8484653,,,,,,,,,1.394084726,0.334159252,,,,,,,,,,,,,,,,,,,,,,,,,,,,,,,,,,,,
1565,"M. I. Khan, H. Y. Kim, F. A. Khalid and S. Miyazaki",Effect of cold rolling ratio on the nanoscale precipitation behavior of TiNiPdCu based high temperature shape memory alloys,,Journal of Alloys and Compounds,599,212-218,2014,,,,External,,0.0,0.0,0.0,0.0,0,0.0,0.0,0.0,10.0,0,0.0,0.0,0.0,0.0,0.0,0.0,0.0,0.0,0.0,0.0,15.0,0,25.0,0.0,0.0,0.0,0,0,0.0,0,0.0,0.0,0,50.0,0,0.0,0.0,0.0,0.0,900.0,1.0,20,0,40.0,20,0.0,20.0,0.0,0,650.0,1.0,0,200.0,0,75,250,10.0,3,30,0.0,0.0,1,,,,,,,,,,,,,,,,,,,,,,,,,,,,,,,,,,,,141.802254,,160.6336768,169.8192965,,188.6507193,28.0170425,46.8484653,,,,,,,,,1.394084726,0.334159252,,,,,,,,,,,,,,,,,,,,,,,,,,,,,,,,,,,,
1566,"M. I. Khan, H. Y. Kim, F. A. Khalid and S. Miyazaki",Effect of cold rolling ratio on the nanoscale precipitation behavior of TiNiPdCu based high temperature shape memory alloys,,Journal of Alloys and Compounds,599,212-218,2014,,,,External,,0.0,0.0,0.0,0.0,0,0.0,0.0,0.0,10.0,0,0.0,0.0,0.0,0.0,0.0,0.0,0.0,0.0,0.0,0.0,15.0,0,25.0,0.0,0.0,0.0,0,0,0.0,0,0.0,0.0,0,50.0,0,0.0,0.0,0.0,0.0,900.0,1.0,20,0,40.0,20,0.0,20.0,0.0,0,650.0,1.0,0,300.0,0,75,270,10.0,3,30,0.0,0.0,1,,,,,,,,,,,,,,,,,,,,,,,,,,,,,,,,,,,,145.8536717,,172.7608604,179.2214731,,203.4487708,30.6879104,57.5950991,,,,,,,,,1.918031996,0.333858478,,,,,,,,,,,,,,,,,,,,,,,,,,,,,,,,,,,,
1567,"M. I. Khan, H. Y. Kim, F. A. Khalid and S. Miyazaki",Effect of cold rolling ratio on the nanoscale precipitation behavior of TiNiPdCu based high temperature shape memory alloys,,Journal of Alloys and Compounds,599,212-218,2014,,,,External,,0.0,0.0,0.0,0.0,0,0.0,0.0,0.0,10.0,0,0.0,0.0,0.0,0.0,0.0,0.0,0.0,0.0,0.0,0.0,15.0,0,25.0,0.0,0.0,0.0,0,0,0.0,0,0.0,0.0,0,50.0,0,0.0,0.0,0.0,0.0,900.0,1.0,20,0,40.0,20,0.0,20.0,0.0,0,650.0,1.0,0,300.0,0,75,270,10.0,3,30,0.0,0.0,1,,,,,,,,,,,,,,,,,,,,,,,,,,,,,,,,,,,,145.8536717,,172.7608604,179.2214731,,203.4487708,30.6879104,57.5950991,,,,,,,,,1.918031996,0.333858478,,,,,,,,,,,,,,,,,,,,,,,,,,,,,,,,,,,,
1568,B. Kockar,Shape memory behaviors of ultrafine grained nickel-titanium and titanium-nickel-palladium shape memory alloys,,Doctoral Thesis,,1-181,2007,,,,External,,0.0,0.0,0.0,0.0,0,0.0,0.0,0.0,0.0,0,0.0,0.0,0.0,0.0,0.0,0.0,0.0,0.0,0.0,0.0,30.0,0,20.0,0.0,0.0,0.0,0,0,0.0,0,0.0,0.0,0,50.0,0,0.0,0.0,0.0,0.0,1000.0,1.0,20,0,0.0,20,0.0,20.0,0.0,0,20.0,0.0,0,200.0,0,25,200,10.0,3,30,0.0,0.0,1,,,,,,,,,,,,,,,,,,,,,,,,,,,,,,,,,,,,128.2891566,,146.313253,146.8433735,,164.3373494,18.0240964,36.0481928,,,,,,,,,4.197389558,0.333232932,,,,,,,,,,,,,,,,,,,,,,,,,,,,,,,,,,,,
1569,"L. Casalena, G.S. Bigelow, Y. Gao, O. Benafan, R.D. Noebe, Y. Wang, M.J. Mills",Mechanical behavior and microstructural analysis of NiTi-40Au shape memory alloys exhibiting work output above 400 Â°C,,Intermetallics,86,33-44,2017,,,,External,,0.0,0.0,40.0,0.0,0,0.0,0.0,0.0,0.0,0,0.0,0.0,0.0,0.0,0.0,0.0,0.0,0.0,0.0,0.0,9.0,0,0.0,0.0,0.0,0.0,0,0,0.0,0,0.0,0.0,0,51.0,0,0.0,0.0,0.0,0.0,1050.0,72.0,900,0,0.0,20,0.0,20.0,0.0,0,20.0,0.0,0,300.0,0,100,580,20.0,3,30,0.0,0.0,1,,,,,,,,,,,,,,,,,,,,,,,,,,,,,,,,,,,,452.1928235,,481.5814909,489.3741694,,518.7326326,37.1511417,66.5398091,,,,,,,,,1.258426966,0.33143582,,,,,,,,,,,,,,,,,,,,,,,,,,,,,,,,,,,,
1570,B. Kockar,Shape memory behaviors of ultrafine grained nickel-titanium and titanium-nickel-palladium shape memory alloys,,Doctoral Thesis,,1-181,2007,,,,External,,0.0,0.0,0.0,0.0,0,0.0,0.0,0.0,0.0,0,0.0,0.0,0.0,0.0,0.0,0.0,0.0,0.0,0.0,0.0,30.0,0,20.0,0.0,0.0,0.0,0,0,0.0,0,0.0,0.0,0,50.0,0,0.0,0.0,0.0,0.0,1000.0,1.0,600,0,0.0,20,0.0,20.0,0.0,0,20.0,0.0,0,250.0,0,25,210,10.0,3,30,0.0,0.0,1,,,,,,,,,,,,,,,,,,,,,,,,,,,,,,,,,,,,127.5300275,,150.7803798,151.4299134,,170.3697242,19.5893444,42.8396967,,,,,,,,,4.099577266,0.330537476,,,,,,,,,,,,,,,,,,,,,,,,,,,,,,,,,,,,
1571,"K.C. Atli, I. Karaman, R.D. Noebe",Work output of the two-way shape memory effect in Ti50.5Ni24.5Pd25 high-temperature shape memory alloy,,Scripta Metallurgica et Materialia,65,903-906,2011,,,,External,,0.0,0.0,0.0,0.0,0,0.0,0.0,0.0,0.0,0,0.0,0.0,0.0,0.0,0.0,0.0,0.0,0.0,0.0,0.0,24.5,0,25.0,0.0,0.0,0.0,0,0,0.0,0,0.0,0.0,0,50.5,0,0.0,0.0,0.0,0.0,1050.0,72.0,900,0,0.0,20,0.0,20.0,0.0,0,20.0,0.0,0,150.0,0,125,280,10.0,1,30,0.0,0.0,1,,,,,,,,,,,,,,,,,,,,,,,,,,,,,,,,,,,,167.8743068,,191.4972274,194.1589649,,212.1256932,20.6284658,44.2513864,,,,,,,,,2.845516299,0.327515904,,,,,,,,,,,,,,,,,,,,,,,,,,,,,,,,,,,,
1572,"L. Casalena, G.S. Bigelow, Y. Gao, O. Benafan, R.D. Noebe, Y. Wang, M.J. Mills",Mechanical behavior and microstructural analysis of NiTi-40Au shape memory alloys exhibiting work output above 400 Â°C,,Intermetallics,86,33-44,2017,,,,External,,0.0,0.0,40.0,0.0,0,0.0,0.0,0.0,0.0,0,0.0,0.0,0.0,0.0,0.0,0.0,0.0,0.0,0.0,0.0,10.0,0,0.0,0.0,0.0,0.0,0,0,0.0,0,0.0,0.0,0,50.0,0,0.0,0.0,0.0,0.0,1050.0,72.0,900,0,0.0,20,0.0,20.0,0.0,0,20.0,0.0,0,300.0,0,100,580,20.0,3,30,0.0,0.0,1,,,,,,,,,,,,,,,,,,,,,,,,,,,,,,,,,,,,434.6001544,,469.4449178,479.3094806,,506.1964291,36.7515113,71.5962747,,,,,,,,,1.190664755,0.323515763,,,,,,,,,,,,,,,,,,,,,,,,,,,,,,,,,,,,
1573,"B. Kockar, K.C. Atli, J. Ma, M. Haouaoui, I. Karaman, M. Nagasako, R. Kainuma",Role of severe plastic deformation on the cyclic reversibility of a Ti50.3Ni33.7Pd16 high temperature shape memory alloy,,Acta Materialia,58,6411-6420,2010,,,,External,,0.0,0.0,0.0,0.0,0,0.0,0.0,0.0,0.0,0,0.0,0.0,0.0,0.0,0.0,0.0,0.0,0.0,0.0,0.0,33.7,0,16.0,0.0,0.0,0.0,0,0,0.0,0,0.0,0.0,0,50.3,0,0.0,0.0,0.0,0.0,20.0,0.0,425,0,0.0,20,0.0,20.0,0.0,0,20.0,0.0,0,300.0,0,0,175,10.0,1,30,0.0,0.0,1,,,,,,,,,,,,,,,,,,,,,,,,,,,,,,,,,,,,71.75572519,,100,101.9083969,,119.8473282,19.8473282,48.09160301,,,,,,,,,0.843067462,0.322734548,,,,,,,,,,,,,,,,,,,,,,,,,,,,,,,,,,,,
1574,"K.C. Atli, I. Karaman, R.D. Noebe, H.J. Maier",Comparative analysis of the effects of severe plastic deformation and thermomechanical training on the functional stability of Ti50.5Ni24.5Pd25 high-temperature shape memory alloy,,Scripta Metallurgica et Materialia,64,315-318,2011,,,,External,,0.0,0.0,0.0,0.0,0,0.0,0.0,0.0,0.0,0,0.0,0.0,0.0,0.0,0.0,0.0,0.0,0.0,0.0,0.0,24.5,0,25.0,0.0,0.0,0.0,0,0,0.0,0,0.0,0.0,0,50.5,0,0.0,0.0,0.0,0.0,1050.0,72.0,900,0,0.0,20,0.0,20.0,0.0,0,20.0,0.0,0,300.0,0,,,10.0,3,30,0.0,0.0,1,,,,,,,,,,,,,,,,,,,,,,,,,,,,,,,,,,,,,,,,,,,,,,,,,,,,2.76744186,0.321084202,,,,,,,,,,,,,,,,,,,,,,,,,,,,,,,,,,,,
1575,"K.C. Atli, I. Karaman, R.D. Noebe, D. Gaydosh",The effect of training on two-way shape memory effect of binary NiTi and NiTi based ternary high temperature shape memory alloys,https://doi.org/10.1016/j.msea.2012.10.017,Materials Science and Engineering A,560,653-666,2013,,,,External,,0.0,0.0,0.0,0.0,0,0.0,0.0,0.0,0.0,0,0.0,0.0,0.0,0.0,0.0,0.0,0.0,0.0,0.0,0.0,28.5,0,21.0,0.0,0.0,0.0,0,0,0.0,0,0.0,0.0,0,50.5,0,0.0,0.0,0.0,0.0,1050.0,72.0,900,0,0.0,20,0.0,20.0,0.0,0,20.0,0.0,0,80.0,0,125,500,5.0,1,30,0.0,0.0,1,,,,,,,,,,,,,,,,,,,,,,,,,,,,,,,,,,,,328.061116,,357.0675697,348.7073463,,371.6447038,14.5771341,43.5835878,,,,,,,,,-0.042895235,0.32,,,,,,,,,,,,,,,,,,,,,,,,,,,,,,,,,,,,
1576,"N. Okada, Y. Fujii, Y. Ishikawa, M. Onoda, H. Y. Kim and S. Miyazaki",Effect of Zr Content on Shape Memory Characteristics and Workability of Ti-Ni-Zr Alloy,,Journal of the Japan Institute of Metals,72,152-157,2008,,,,External,,0.0,0.0,0.0,0.0,0,0.0,0.0,0.0,0.0,0,0.0,0.0,0.0,0.0,0.0,0.0,0.0,0.0,0.0,0.0,49.5,0,0.0,0.0,0.0,0.0,0,0,0.0,0,0.0,0.0,0,40.5,0,0.0,0.0,0.0,10.0,20.0,0.0,20,0,0.0,20,0.0,20.0,0.0,0,950.0,2.0,0,300.0,0,,,10.0,3,30,0.0,0.0,1,,,,,,,,,,,,,,,,,,,,,,,,,,,,,,,,,,,,,,,,,,,,,,,,,,,,,0.310828385,,,,,,,,,,,,,,,,,,,,,,,,,,,,,,,,,,,,
1577,"E. Acar, H. Tobe, I. Kaya, H. E. Karaca and Y. I. Chumlyakov",Compressive response of Ni45.3Ti34.7Hf15Pd5 and Ni45.3Ti29.7Hf20Pd5 shape-memory alloys,,Journal of Materials Science,50,1924-1934,2015,,,,External,,0.0,0.0,0.0,0.0,0,0.0,0.0,0.0,0.0,0,0.0,0.0,0.0,10.0,0.0,0.0,0.0,0.0,0.0,0.0,45.3,0,5.0,0.0,0.0,0.0,0,0,0.0,0,0.0,0.0,0,39.7,0,0.0,0.0,0.0,0.0,20.0,0.0,20,0,0.0,20,0.0,20.0,0.0,0,900.0,72.0,0,-600.0,0,,,10.0,3,30,0.0,0.0,1,,,,,,,,,,,,,,,,,,,,,,,,,,,,,,,,,,,,,,48.91732283,,,120.2755906,71.35826777,,,,,,,,,,4.39792769,0.310742191,,,,,,,,,,,,,,,,,,,,,,,,,,,,,,,,,,,,
1578,"E. Acar, H. Tobe, I. Kaya, H. E. Karaca and Y. I. Chumlyakov",Compressive response of Ni45.3Ti34.7Hf15Pd5 and Ni45.3Ti29.7Hf20Pd5 shape-memory alloys,,Journal of Materials Science,50,1924-1934,2015,,,,External,,0.0,0.0,0.0,0.0,0,0.0,0.0,0.0,0.0,0,0.0,0.0,0.0,10.0,0.0,0.0,0.0,0.0,0.0,0.0,45.3,0,5.0,0.0,0.0,0.0,0,0,0.0,0,0.0,0.0,0,39.7,0,0.0,0.0,0.0,0.0,20.0,0.0,20,0,0.0,20,0.0,20.0,0.0,0,900.0,72.0,0,-600.0,0,,,10.0,3,30,0.0,0.0,1,,,,,,,,,,,,,,,,,,,,,,,,,,,,,,,,,,,,,,48.91732283,,,120.2755906,71.35826777,,,,,,,,,,4.39792769,0.310742191,,,,,,,,,,,,,,,,,,,,,,,,,,,,,,,,,,,,
1579,"N. Okada, Y. Fujii, Y. Ishikawa, M. Onoda, H. Y. Kim and S. Miyazaki",Effect of Zr Content on Shape Memory Characteristics and Workability of Ti-Ni-Zr Alloy,,Journal of the Japan Institute of Metals,72,152-157,2008,,,,External,,0.0,0.0,0.0,0.0,0,0.0,0.0,0.0,0.0,0,0.0,0.0,0.0,0.0,0.0,0.0,0.0,0.0,0.0,0.0,49.5,0,0.0,0.0,0.0,0.0,0,0,0.0,0,0.0,0.0,0,40.5,0,0.0,0.0,0.0,10.0,20.0,0.0,20,0,0.0,20,0.0,20.0,0.0,0,950.0,2.0,0,100.0,0,,,10.0,3,30,0.0,0.0,1,,,,,,,,,,,,,,,,,,,,,,,,,,,,,,,,,,,,,,,,,,,,,,,,,,,,,0.310644354,,,,,,,,,,,,,,,,,,,,,,,,,,,,,,,,,,,,
1580,"K.C. Atli, I. Karaman, R.D. Noebe, A. Garg, Y.I. Chumlyakov, I.V. Kireeva",Improvement in the Shape Memory Response of Ti50.5Ni24.5Pd25 High-Temperature Shape Memory Alloy with Scandium Microalloying,,Metallurgical and Materials Transactions,41,2485-2497,2010,,,,External,,0.0,0.0,0.0,0.0,0,0.0,0.0,0.0,0.0,0,0.0,0.0,0.0,0.0,0.0,0.0,0.0,0.0,0.0,0.0,24.5,0,25.0,0.0,0.0,0.0,0,0,0.5,0,0.0,0.0,0,50.0,0,0.0,0.0,0.0,0.0,1050.0,72.0,900,0,0.0,20,0.0,20.0,0.0,0,20.0,0.0,0,200.0,0,100,275,10.0,2,30,0.0,0.0,1,,,,,,,,,,,,,,,,,,,,,,,,,,,,,,,,,,,,162.6016665,,195.0011493,181.9093146,,216.9286189,21.9274696,54.3269524,,,,,,,,,,0.310085063,,,,,,,,,,,,,,,,,,,,,,,,,,,,,,,,,,,,
1581,"K. C. Atli, I. Karaman, R. D. Noebe, A. Garg, Y. I. Chumlyakov and I. V. Kireeva",Improvement in the Shape Memory Response of Ti50.5Ni24.5Pd25 High-Temperature Shape Memory Alloy with Scandium Microalloying,,Metallurgical and Materials Transactions,41,2485-2497,2010,,,,External,,0.0,0.0,0.0,0.0,0,0.0,0.0,0.0,0.0,0,0.0,0.0,0.0,0.0,0.0,0.0,0.0,0.0,0.0,0.0,24.5,0,25.0,0.0,0.0,0.0,0,0,0.5,0,0.0,0.0,0,50.0,0,0.0,0.0,0.0,0.0,1050.0,72.0,900,0,0.0,20,0.0,20.0,0.0,0,20.0,0.0,0,200.0,0,100,275,10.0,2,30,0.0,0.0,1,,,,,,,,,,,,,,,,,,,,,,,,,,,,,,,,,,,,162.6016665,,195.0011493,181.9093146,,216.9286189,21.9274696,54.3269524,,,,,,,,,,0.310085063,,,,,,,,,,,,,,,,,,,,,,,,,,,,,,,,,,,,
1582,"B. Kockar, K.C. Atli, J. Ma, M. Haouaoui, I. Karaman, M. Nagasako, R. Kainuma",Role of severe plastic deformation on the cyclic reversibility of a Ti50.3Ni33.7Pd16 high temperature shape memory alloy,,Acta Materialia,58,6411-6420,2010,,,,External,,0.0,0.0,0.0,0.0,0,0.0,0.0,0.0,0.0,0,0.0,0.0,0.0,0.0,0.0,0.0,0.0,0.0,0.0,0.0,33.7,0,16.0,0.0,0.0,0.0,0,0,0.0,0,0.0,0.0,0,50.3,0,0.0,0.0,0.0,0.0,20.0,0.0,425,0,0.0,20,0.0,20.0,0.0,0,20.0,0.0,0,150.0,0,30,175,10.0,1,30,0.0,0.0,1,,,,,,,,,,,,,,,,,,,,,,,,,,,,,,,,,,,,99.81238274,,108.4427767,114.4465291,,125.3283302,16.8855535,25.51594746,,,,,,,,,3.329629095,0.307692308,,,,,,,,,,,,,,,,,,,,,,,,,,,,,,,,,,,,
1583,"E. Acar, H. Tobe, I. Kaya, H. E. Karaca and Y. I. Chumlyakov",Compressive response of Ni45.3Ti34.7Hf15Pd5 and Ni45.3Ti29.7Hf20Pd5 shape-memory alloys,,Journal of Materials Science,50,1924-1934,2015,,,,External,,0.0,0.0,0.0,0.0,0,0.0,0.0,0.0,0.0,0,0.0,0.0,0.0,15.0,0.0,0.0,0.0,0.0,0.0,0.0,45.3,0,5.0,0.0,0.0,0.0,0,0,0.0,0,0.0,0.0,0,34.7,0,0.0,0.0,0.0,0.0,20.0,0.0,20,0,0.0,20,0.0,20.0,0.0,0,900.0,72.0,0,-600.0,0,-10,230,10.0,3,30,0.0,0.0,1,,,,,,,,,,,,,,,,,,,,,,,,,,,,,,,,,,,,46.83794466,,79.34782609,102.8656126,,170.6521739,91.30434781,123.8142292,,,,,,,,,3.730769231,0.302399139,,,,,,,,,,,,,,,,,,,,,,,,,,,,,,,,,,,,
1584,"E. Acar, H. Tobe, I. Kaya, H. E. Karaca and Y. I. Chumlyakov",Compressive response of Ni45.3Ti34.7Hf15Pd5 and Ni45.3Ti29.7Hf20Pd5 shape-memory alloys,,Journal of Materials Science,50,1924-1934,2015,,,,External,,0.0,0.0,0.0,0.0,0,0.0,0.0,0.0,0.0,0,0.0,0.0,0.0,15.0,0.0,0.0,0.0,0.0,0.0,0.0,45.3,0,5.0,0.0,0.0,0.0,0,0,0.0,0,0.0,0.0,0,34.7,0,0.0,0.0,0.0,0.0,20.0,0.0,20,0,0.0,20,0.0,20.0,0.0,0,900.0,72.0,0,-600.0,0,-10,230,10.0,3,30,0.0,0.0,1,,,,,,,,,,,,,,,,,,,,,,,,,,,,,,,,,,,,46.83794466,,79.34782609,102.8656126,,170.6521739,91.30434781,123.8142292,,,,,,,,,3.730769231,0.302399139,,,,,,,,,,,,,,,,,,,,,,,,,,,,,,,,,,,,
1585,"N. Okada, Y. Fujii, Y. Ishikawa, M. Onoda, H. Y. Kim and S. Miyazaki",Effect of Zr Content on Shape Memory Characteristics and Workability of Ti-Ni-Zr Alloy,,Journal of the Japan Institute of Metals,72,152-157,2008,,,,External,,0.0,0.0,0.0,0.0,0,0.0,0.0,0.0,0.0,0,0.0,0.0,0.0,0.0,0.0,0.0,0.0,0.0,0.0,0.0,49.5,0,0.0,0.0,0.0,0.0,0,0,0.0,0,0.0,0.0,0,40.5,0,0.0,0.0,0.0,10.0,20.0,0.0,20,0,0.0,20,0.0,20.0,0.0,0,950.0,2.0,0,200.0,0,,,10.0,3,30,0.0,0.0,1,,,,,,,,,,,,,,,,,,,,,,,,,,,,,,,,,,,,,,,,,,,,,,,,,,,,,0.301442803,,,,,,,,,,,,,,,,,,,,,,,,,,,,,,,,,,,,
1586,"K.C. Atli, I. Karaman, A. Garg, Y. Chumlyakov, I.V. Kireeva",Shape memory characteristics of Ti49.5Ni25Pd25Sc0.5 high-temperature shape memory alloy after severe plastic deformation,,Acta Materialia,59,4747-4760,2011,,,,External,,0.0,0.0,0.0,0.0,0,0.0,0.0,0.0,0.0,0,0.0,0.0,0.0,0.0,0.0,0.0,0.0,0.0,0.0,0.0,25.0,0,25.0,0.0,0.0,0.0,0,0,0.5,0,0.0,0.0,0,49.5,0,0.0,0.0,0.0,0.0,1050.0,72.0,900,0,0.0,20,0.0,20.0,0.0,0,20.0,0.0,0,150.0,0,85,250,10.0,2,30,0.0,0.0,1,,,,,,,,,,,,,,,,,,,,,,,,,,,,,,,,,,,,116.6678821,,126.2155758,133.9344219,,145.1770792,18.9615034,28.5091971,,,,,,,,,2.4034354,0.301164119,,,,,,,,,,,,,,,,,,,,,,,,,,,,,,,,,,,,
1587,"K. C. Atli, I. Karaman, A. Garg, Y. Chumlyakov and I. V. Kireeva",Shape memory characteristics of Ti49.5Ni25Pd25Sc0.5 high-temperature shape memory alloy after severe plastic deformation,,Acta Materialia,59,4747-4760,2011,,,,External,,0.0,0.0,0.0,0.0,0,0.0,0.0,0.0,0.0,0,0.0,0.0,0.0,0.0,0.0,0.0,0.0,0.0,0.0,0.0,24.5,0,25.0,0.0,0.0,0.0,0,0,0.5,0,0.0,0.0,0,50.0,0,0.0,0.0,0.0,0.0,1050.0,72.0,900,0,0.0,20,0.0,20.0,0.0,0,20.0,0.0,0,150.0,0,85,250,10.0,2,30,0.0,0.0,1,,,,,,,,,,,,,,,,,,,,,,,,,,,,,,,,,,,,116.6678821,,126.2155758,133.9344219,,145.1770792,18.9615034,28.5091971,,,,,,,,,2.4034354,0.301164119,,,,,,,,,,,,,,,,,,,,,,,,,,,,,,,,,,,,
1588,"M. I. Khan, H. Y. Kim, F. A. Khalid and S. Miyazaki",Effect of cold rolling ratio on the nanoscale precipitation behavior of TiNiPdCu based high temperature shape memory alloys,,Journal of Alloys and Compounds,599,212-218,2014,,,,External,,0.0,0.0,0.0,0.0,0,0.0,0.0,0.0,10.0,0,0.0,0.0,0.0,0.0,0.0,0.0,0.0,0.0,0.0,0.0,15.0,0,25.0,0.0,0.0,0.0,0,0,0.0,0,0.0,0.0,0,50.0,0,0.0,0.0,0.0,0.0,20.0,0.0,20,0,0.0,20,0.0,900.0,1.0,0,650.0,1.0,0,100.0,0,125,275,10.0,3,30,0.0,0.0,1,,,,,,,,,,,,,,,,,,,,,,,,,,,,,,,,,,,,187.9235491,,194.3688616,219.5641741,,226.0094866,31.640625,38.0859375,,,,,,,,,2.647688356,0.300192637,,,,,,,,,,,,,,,,,,,,,,,,,,,,,,,,,,,,
1589,"M. I. Khan, H. Y. Kim, F. A. Khalid and S. Miyazaki",Effect of cold rolling ratio on the nanoscale precipitation behavior of TiNiPdCu based high temperature shape memory alloys,,Journal of Alloys and Compounds,599,212-218,2014,,,,External,,0.0,0.0,0.0,0.0,0,0.0,0.0,0.0,10.0,0,0.0,0.0,0.0,0.0,0.0,0.0,0.0,0.0,0.0,0.0,15.0,0,25.0,0.0,0.0,0.0,0,0,0.0,0,0.0,0.0,0,50.0,0,0.0,0.0,0.0,0.0,20.0,0.0,20,0,0.0,20,0.0,900.0,1.0,0,650.0,1.0,0,100.0,0,125,275,10.0,3,30,0.0,0.0,1,,,,,,,,,,,,,,,,,,,,,,,,,,,,,,,,,,,,187.9235491,,194.3688616,219.5641741,,226.0094866,31.640625,38.0859375,,,,,,,,,2.647688356,0.300192637,,,,,,,,,,,,,,,,,,,,,,,,,,,,,,,,,,,,
1590,"V.P. Sivokha, A.S. Savvinov, V.P. Voronin, V.N. Kachin",Martensitic Transformations and the Shape Memory Effect in Tio.5Nio.5-xPdx Alloys,,Physics of Metals and Metallography,56,112-116,1983,,,,External,,0.0,0.0,0.0,0.0,0,0.0,0.0,0.0,0.0,0,0.0,0.0,0.0,0.0,0.0,0.0,0.0,0.0,0.0,0.0,42.6,0,7.4,0.0,0.0,0.0,0,0,0.0,0,0.0,0.0,0,50.0,0,0.0,0.0,0.0,0.0,20.0,0.0,20,0,0.0,20,0.0,20.0,0.0,0,20.0,0.0,0,30.44977828,0,25,,10.0,3,30,0.0,0.0,1,,,,,,,,,,,,,,,,,,,,,,,,,,,,,,,,,,,,,,,,,,,,,,,,,,,,8.614023268,0.300053294,,,,,,,,,,,,,,,,,,,,,,,,,,,,,,,,,,,,
1591,"I. M. Khan, H. Y. Kim, T.-h. Nam and S. Miyazaki",Effect of Cu addition on the high temperature shape memory properties of Ti50Ni25Pd25 alloy,https://doi.org/10.1016/j.jallcom.2011.12.116,Journal of Alloys and Compounds,577,S383-S387,2013,,,,External,,0.0,0.0,0.0,0.0,0,0.0,0.0,0.0,10.0,0,0.0,0.0,0.0,0.0,0.0,0.0,0.0,0.0,0.0,0.0,15.0,0,25.0,0.0,0.0,0.0,0,0,0.0,0,0.0,0.0,0,50.0,0,0.0,0.0,0.0,0.0,950.0,2.0,20,0,0.0,20,0.0,700.0,1.0,0,900.0,1.0,0,100.0,0,100,300,10.0,3,30,0.0,0.0,1,,,,,,,,,,,,,,,,,,,,,,,,,,,,,,,,,,,,164,,196,201,,219,23,55,,,,,,,,,2.373427157,0.3,,,,,,,,,,,,,,,,,,,,,,,,,,,,,,,,,,,,
1592,"M.I. Khan, H.Y. Kim, T. Nam, S. Miyazaki",Effect of Cu addition on the high temperature shape memory properties of Ti50Ni25Pd25 alloy,https://doi.org/10.1016/j.jallcom.2011.12.116,Journal of Alloys and Compounds,577,383-387,2013,,,,External,,0.0,0.0,0.0,0.0,0,0.0,0.0,0.0,10.0,0,0.0,0.0,0.0,0.0,0.0,0.0,0.0,0.0,0.0,0.0,15.0,0,25.0,0.0,0.0,0.0,0,0,0.0,0,0.0,0.0,0,50.0,0,0.0,0.0,0.0,0.0,950.0,2.0,20,0,0.0,20,0.0,700.0,1.0,0,900.0,1.0,0,100.0,0,100,300,10.0,3,30,0.0,0.0,1,,,,,,,,,,,,,,,,,,,,,,,,,,,,,,,,,,,,164,,196,201,,219,23,55,,,,,,,,,2.373427157,0.3,,,,,,,,,,,,,,,,,,,,,,,,,,,,,,,,,,,,
1593,"S. u. Rehman, M. Khan, A. Nusair Khan, L. Ali, S. Zaman, M. Waseem, L. Ali and S. H. I. Jaffery",Transformation behavior and shape memory properties of Ti50Ni15Pd25Cu10 high temperature shape memory alloy at various aging temperatures,,Materials Science and Engineering: A,619,171-179,2014,,,,External,,0.0,0.0,0.0,0.0,0,0.0,0.0,0.0,10.0,0,0.0,0.0,0.0,0.0,0.0,0.0,0.0,0.0,0.0,0.0,15.0,0,25.0,0.0,0.0,0.0,0,0,0.0,0,0.0,0.0,0,50.0,0,0.0,0.0,0.0,0.0,950.0,2.0,20,0,0.0,20,0.0,20.0,0.0,0,900.0,1.0,0,200.0,0,50,350,10.0,3,30,0.0,0.0,1,,,,,,,,,,,,,,,,,,,,,,,,,,,,,,,,,,,,165.5629831,,205.0449133,210.9933152,,254.0630875,49.0181742,88.5001044,,,,,,,,,5.090163934,0.298946729,,,,,,,,,,,,,,,,,,,,,,,,,,,,,,,,,,,,
1594,"S. Rehman, M. Khan, A.N. Khan, L. Ali, S. Zaman, M. Waseem, L. Ali, S.H.I. Jaffery",Transformation behavior and shape memory properties of TiNiPdCu high temperature shape memory alloy at various aging temperatures,,Materials Science and Engineering A,619,171-179,2014,,,,External,,0.0,0.0,0.0,0.0,0,0.0,0.0,0.0,10.0,0,0.0,0.0,0.0,0.0,0.0,0.0,0.0,0.0,0.0,0.0,15.0,0,25.0,0.0,0.0,0.0,0,0,0.0,0,0.0,0.0,0,50.0,0,0.0,0.0,0.0,0.0,20.0,0.0,20,0,0.0,20,0.0,950.0,2.0,0,900.0,1.0,0,200.0,0,50,350,10.0,3,30,0.0,0.0,1,,,,,,,,,,,,,,,,,,,,,,,,,,,,,,,,,,,,165.5629831,,205.0449133,210.9933152,,254.0630875,49.0181742,88.5001044,,,,,,,,,5.090163934,0.298946729,,,,,,,,,,,,,,,,,,,,,,,,,,,,,,,,,,,,
1595,"N. Okada, Y. Fujii, Y. Ishikawa, M. Onoda, H. Y. Kim and S. Miyazaki",Effect of Zr Content on Shape Memory Characteristics and Workability of Ti-Ni-Zr Alloy,,Journal of the Japan Institute of Metals,72,152-157,2008,,,,External,,0.0,0.0,0.0,0.0,0,0.0,0.0,0.0,0.0,0,0.0,0.0,0.0,0.0,0.0,0.0,0.0,0.0,0.0,0.0,49.5,0,0.0,0.0,0.0,0.0,0,0,0.0,0,0.0,0.0,0,40.5,0,0.0,0.0,0.0,10.0,20.0,0.0,20,0,0.0,20,0.0,20.0,0.0,0,950.0,2.0,0,250.0,0,,,10.0,3,30,0.0,0.0,1,,,,,,,,,,,,,,,,,,,,,,,,,,,,,,,,,,,,,,,,,,,,,,,,,,,,,0.296596653,,,,,,,,,,,,,,,,,,,,,,,,,,,,,,,,,,,,
1596,"M. Imahashi, M. I. Khan, H. Y. Kim and S. Miyazaki",The effect of Pd content on microstructure and shape-memory properties of Tiâ€“Niâ€“Pdâ€“Cu alloys,,Materials Science and Engineering: A,602,19-24,2014,,,,External,,0.0,0.0,0.0,0.0,0,0.0,0.0,0.0,5.0,0,0.0,0.0,0.0,0.0,0.0,0.0,0.0,0.0,0.0,0.0,15.0,0,30.0,0.0,0.0,0.0,0,0,0.0,0,0.0,0.0,0,50.0,0,0.0,0.0,0.0,0.0,950.0,2.0,20,0,0.0,20,0.0,20.0,0.0,0,500.0,0.5,0,350.0,0,25,400,10.0,3,30,0.0,0.0,1,,,,,,,,,,,,,,,,,,,,,,,,,,,,,,,,,,,,,,,,,,,,,,,,,,,,,0.294008628,,,,,,,,,,,,,,,,,,,,,,,,,,,,,,,,,,,,
1597,"M. Imahashi, M.I. Khan, H.Y. Kim, S. Miyazaki",The effect of Pd content on microstructure and shape-memory properties of Tiâ€“Niâ€“Pdâ€“Cu alloys,,Materials Science and Engineering A,602,19-24,2014,,,,External,,0.0,0.0,0.0,0.0,0,0.0,0.0,0.0,5.0,0,0.0,0.0,0.0,0.0,0.0,0.0,0.0,0.0,0.0,0.0,15.0,0,30.0,0.0,0.0,0.0,0,0,0.0,0,0.0,0.0,0,50.0,0,0.0,0.0,0.0,0.0,950.0,2.0,20,0,0.0,20,0.0,20.0,0.0,0,500.0,0.5,0,350.0,0,25,400,10.0,3,30,0.0,0.0,1,,,,,,,,,,,,,,,,,,,,,,,,,,,,,,,,,,,,,,,,,,,,,,,,,,,,,0.294008628,,,,,,,,,,,,,,,,,,,,,,,,,,,,,,,,,,,,
1598,"M. Imahashi, M. I. Khan, H. Y. Kim and S. Miyazaki",The effect of Pd content on microstructure and shape-memory properties of Tiâ€“Niâ€“Pdâ€“Cu alloys,,Materials Science and Engineering: A,602,19-24,2014,,,,External,,0.0,0.0,0.0,0.0,0,0.0,0.0,0.0,5.0,0,0.0,0.0,0.0,0.0,0.0,0.0,0.0,0.0,0.0,0.0,15.0,0,30.0,0.0,0.0,0.0,0,0,0.0,0,0.0,0.0,0,50.0,0,0.0,0.0,0.0,0.0,950.0,2.0,20,0,0.0,20,0.0,20.0,0.0,0,500.0,1.0,0,600.0,0,100,400,10.0,3,30,0.0,0.0,1,,,,,,,,,,,,,,,,,,,,,,,,,,,,,,,,,,,,185.5500963,,248.3615881,225.2297688,,308.5932081,60.23162,123.0431118,,,,,,,,,2.134874759,0.290217808,,,,,,,,,,,,,,,,,,,,,,,,,,,,,,,,,,,,
1599,"M. Imahashi, M.I. Khan, H.Y. Kim, S. Miyazaki",The effect of Pd content on microstructure and shape-memory properties of Tiâ€“Niâ€“Pdâ€“Cu alloys,,Materials Science and Engineering A,602,19-24,2014,,,,External,,0.0,0.0,0.0,0.0,0,0.0,0.0,0.0,5.0,0,0.0,0.0,0.0,0.0,0.0,0.0,0.0,0.0,0.0,0.0,15.0,0,30.0,0.0,0.0,0.0,0,0,0.0,0,0.0,0.0,0,50.0,0,0.0,0.0,0.0,0.0,950.0,2.0,20,0,0.0,20,0.0,20.0,0.0,0,500.0,1.0,0,600.0,0,100,400,10.0,3,30,0.0,0.0,1,,,,,,,,,,,,,,,,,,,,,,,,,,,,,,,,,,,,185.5500963,,248.3615881,225.2297688,,308.5932081,60.23162,123.0431118,,,,,,,,,2.134874759,0.290217808,,,,,,,,,,,,,,,,,,,,,,,,,,,,,,,,,,,,
