Repository: sinazadeh/CatBoost-SMAs

# CatBoost SMAs
This repository contains a sample implementation of using CatBoost for building a surrogate model for transformation temperatures of Shape Memory Alloys (SMAs). The sample code (found in [main.py](main.py)) showcases how CatBoost can be used to model this data and make predictions with a high degree of accuracy. The accompanying [raw_data.csv](raw_data.csv) file contains 4899 data points that can be used to train and validate the model. This data can also serve as a reference for researchers looking to explore the use of CatBoost in this particular field.

File: raw_data.csv (part 21 of 67)
termediate_a_(A),Micro_Intermediate_b,Micro_Intermediate_c,Micro_Intermediate_Space_Group,Micro_Martensite_Test_Temperature_Above_Af(Temp-Af),Micro_Martensite_Structure,Micro_Martensite_a_(A),Micro_Martensite_b,Micro_Martensite_c,Micro_Martensite_Beta,Micro_Martensite_Space_Group,Micro_Martensite_Sub-structure,Micro_Precipitate_Test_Temperature,Micro_Precipitate_Structure,Micro_Precipitate_Volume_Fraction,NeedsAttention,SME_Transforms,SME_Mf,SME_Mp,SME_Ms,SME_As,SME_Ap,SME_Af,SME_Thermal_Hysteresis,SME_Transformation_Range,SME_RfM,SME_RfA,SME_dH(MA)(J/g),SME_dH(AM)(J/g),SME_dH(AR)(J/G),SME_dS(MA)(J/kgK),SME_dS(AM)(J/kgK),SME_dS(AR)(J/kgK),SME_epsilonAct(%),SME_epsilonIrr(%),SME_Failure(FatigueTest),SME_Bend_Recovery(%),SE_R.Strain(%),SE_Strain_Max(%),SE_Stress_Max(MPa),SE_Mf_Stress,SE_Ms_Stress,SE_As_Stress,SE_Af_Stress,SE_M_Yield,SE_A_Yield,MSME_Magnetization (emu/g),MSME_Magnetization Change (AM)(emu/g),MSME_Magnetization Change (MA)(emu/g),MSME_Mf Temp (Â°C),MSME_Mf Mag (emu/g),MSME_Mp Temp (Â°C),MSME_Mp Mag (emu/g),MSME_Ms_Temp(C),MSME_Ms_Mag(emu/g),MSME_Direct average rate (emu/gÂ°C),MSME_Direct_integrated_magnetization_change(emu/g),MSME_As_Temp(C),MSME_As_Mag(emu/g),MSME_Ap_Temp (C),MSME_Ap_Mag(emu/g),MSME_Af_Temp (C),MSME_Af_Mag(emu/g),MSME_Reverse_average_rate(emu/gC),MSME_Reverse_integrated_magnetization_change(emu/g),MSME_Direct_MT_range(C),MSME_Reverse_MT_range(C),MSME_Hysteresis(C),MSME_Estimated_entropy_difference_(J/kg*K),"MSME_Tc(DSC)-Ms(SQUID,0.05T)",Hard_VHN
1600,"Y. Suzuki, Y. Xu, S. Morito, K. Otsuka, K. Mitose",Effects of boron addition on microstructure and mechanical properties of Tiâ€“Tdâ€“Ni high-temperature shape memory alloys,,Materials Letters,36,85-94,1998,,,,External,,0.0,0.0,0.0,0.2,0,0.0,0.0,0.0,0.0,0,0.0,0.0,0.0,0.0,0.0,0.0,0.0,0.0,0.0,0.0,19.8,0,30.0,0.0,0.0,0.0,0,0,0.0,0,0.0,0.0,0,50.0,0,0.0,0.0,0.0,0.0,1000.0,5.0,650,0,0.0,20,0.0,20.0,0.0,0,900.0,1.0,0,150.0,0,450,570,10.0,1,30,0.0,0.0,1,,,,,,,,,,,,,,,,,,,,,,,,,,,,,,,,,,,,219.7397367,,237.4747788,240.2324492,,259.1770536,21.7022748,39.4373169,,,,,,,,,1.508264463,0.288966725,,,,,,,,,,,,,,,,,,,,,,,,,,,,,,,,,,,,
1601,"N. Okada, Y. Fujii, Y. Ishikawa, M. Onoda, H. Y. Kim and S. Miyazaki",Effect of Zr Content on Shape Memory Characteristics and Workability of Ti-Ni-Zr Alloy,,Journal of the Japan Institute of Metals,72,152-157,2008,,,,External,,0.0,0.0,0.0,0.0,0,0.0,0.0,0.0,0.0,0,0.0,0.0,0.0,0.0,0.0,0.0,0.0,0.0,0.0,0.0,49.5,0,0.0,0.0,0.0,0.0,0,0,0.0,0,0.0,0.0,0,40.5,0,0.0,0.0,0.0,10.0,20.0,0.0,20,0,0.0,20,0.0,20.0,0.0,0,950.0,2.0,0,150.0,0,,,10.0,3,30,0.0,0.0,1,,,,,,,,,,,,,,,,,,,,,,,,,,,,,,,,,,,,,,,,,,,,,,,,,,,,,0.287211071,,,,,,,,,,,,,,,,,,,,,,,,,,,,,,,,,,,,
1602,"N. Okada, Y. Fujii, Y. Ishikawa, M. Onoda, H. Y. Kim and S. Miyazaki",Effect of Zr Content on Shape Memory Characteristics and Workability of Ti-Ni-Zr Alloy,,Journal of the Japan Institute of Metals,72,152-157,2008,,,,External,,0.0,0.0,0.0,0.0,0,0.0,0.0,0.0,0.0,0,0.0,0.0,0.0,0.0,0.0,0.0,0.0,0.0,0.0,0.0,49.5,0,0.0,0.0,0.0,0.0,0,0,0.0,0,0.0,0.0,0,40.5,0,0.0,0.0,0.0,10.0,20.0,0.0,20,0,0.0,20,0.0,20.0,0.0,0,950.0,2.0,0,350.0,0,,,10.0,3,30,0.0,0.0,1,,,,,,,,,,,,,,,,,,,,,,,,,,,,,,,,,,,,,,,,,,,,,,,,,,,,,0.28702704,,,,,,,,,,,,,,,,,,,,,,,,,,,,,,,,,,,,
1603,"K.C. Atli, I. Karaman, R.D. Noebe, A. Garg, Y.I. Chumlyakov, I.V. Kireeva",Improvement in the Shape Memory Response of Ti50.5Ni24.5Pd25 High-Temperature Shape Memory Alloy with Scandium Microalloying,,Metallurgical and Materials Transactions,41,2485-2497,2010,,,,External,,0.0,0.0,0.0,0.0,0,0.0,0.0,0.0,0.0,0,0.0,0.0,0.0,0.0,0.0,0.0,0.0,0.0,0.0,0.0,24.5,0,25.0,0.0,0.0,0.0,0,0,0.5,0,0.0,0.0,0,50.0,0,0.0,0.0,0.0,0.0,1050.0,72.0,900,0,0.0,20,0.0,20.0,0.0,0,20.0,0.0,0,300.0,0,100,260,10.0,2,30,0.0,0.0,1,,,,,,,,,,,,,,,,,,,,,,,,,,,,,,,,,,,,175.4371585,,211.3278689,201.7540984,,233.0327869,21.704918,57.5956284,,,,,,,,,4.35,0.284562589,,,,,,,,,,,,,,,,,,,,,,,,,,,,,,,,,,,,
1604,"K. C. Atli, I. Karaman, R. D. Noebe, A. Garg, Y. I. Chumlyakov and I. V. Kireeva",Improvement in the Shape Memory Response of Ti50.5Ni24.5Pd25 High-Temperature Shape Memory Alloy with Scandium Microalloying,,Metallurgical and Materials Transactions,41,2485-2497,2010,,,,External,,0.0,0.0,0.0,0.0,0,0.0,0.0,0.0,0.0,0,0.0,0.0,0.0,0.0,0.0,0.0,0.0,0.0,0.0,0.0,24.5,0,25.0,0.0,0.0,0.0,0,0,0.5,0,0.0,0.0,0,50.0,0,0.0,0.0,0.0,0.0,1050.0,72.0,900,0,0.0,20,0.0,20.0,0.0,0,20.0,0.0,0,300.0,0,100,260,10.0,2,30,0.0,0.0,1,,,,,,,,,,,,,,,,,,,,,,,,,,,,,,,,,,,,175.4371585,,211.3278689,201.7540984,,233.0327869,21.704918,57.5956284,,,,,,,,,4.35,0.284562589,,,,,,,,,,,,,,,,,,,,,,,,,,,,,,,,,,,,
1605,"M. I. Khan, H. Y. Kim, F. A. Khalid and S. Miyazaki",Effect of cold rolling ratio on the nanoscale precipitation behavior of TiNiPdCu based high temperature shape memory alloys,,Journal of Alloys and Compounds,599,212-218,2014,,,,External,,0.0,0.0,0.0,0.0,0,0.0,0.0,0.0,10.0,0,0.0,0.0,0.0,0.0,0.0,0.0,0.0,0.0,0.0,0.0,15.0,0,25.0,0.0,0.0,0.0,0,0,0.0,0,0.0,0.0,0,50.0,0,0.0,0.0,0.0,0.0,900.0,1.0,20,0,10.0,20,0.0,20.0,0.0,0,650.0,1.0,0,300.0,0,75,270,10.0,3,30,0.0,0.0,1,,,,,,,,,,,,,,,,,,,,,,,,,,,,,,,,,,,,147.8533317,,178.8712339,188.5212479,,219.5391501,40.6679162,71.6858184,,,,,,,,,1.907656064,0.283583256,,,,,,,,,,,,,,,,,,,,,,,,,,,,,,,,,,,,
1606,"M. I. Khan, H. Y. Kim, F. A. Khalid and S. Miyazaki",Effect of cold rolling ratio on the nanoscale precipitation behavior of TiNiPdCu based high temperature shape memory alloys,,Journal of Alloys and Compounds,599,212-218,2014,,,,External,,0.0,0.0,0.0,0.0,0,0.0,0.0,0.0,10.0,0,0.0,0.0,0.0,0.0,0.0,0.0,0.0,0.0,0.0,0.0,15.0,0,25.0,0.0,0.0,0.0,0,0,0.0,0,0.0,0.0,0,50.0,0,0.0,0.0,0.0,0.0,900.0,1.0,20,0,10.0,20,0.0,20.0,0.0,0,650.0,1.0,0,300.0,0,75,270,10.0,3,30,0.0,0.0,1,,,,,,,,,,,,,,,,,,,,,,,,,,,,,,,,,,,,147.8533317,,178.8712339,188.5212479,,219.5391501,40.6679162,71.6858184,,,,,,,,,1.907656064,0.283583256,,,,,,,,,,,,,,,,,,,,,,,,,,,,,,,,,,,,
1607,"K.C. Atli, I. Karaman, R.D. Noebe, A. Garg, Y.I. Chumlyakov, I.V. Kireeva",Improvement in the Shape Memory Response of Ti50.5Ni24.5Pd25 High-Temperature Shape Memory Alloy with Scandium Microalloying,,Metallurgical and Materials Transactions,41,2485-2497,2010,,,,External,,0.0,0.0,0.0,0.0,0,0.0,0.0,0.0,0.0,0,0.0,0.0,0.0,0.0,0.0,0.0,0.0,0.0,0.0,0.0,24.5,0,25.0,0.0,0.0,0.0,0,0,0.5,0,0.0,0.0,0,50.0,0,0.0,0.0,0.0,0.0,1050.0,72.0,900,0,0.0,20,0.0,20.0,0.0,0,20.0,0.0,0,250.0,0,100,260,10.0,2,30,0.0,0.0,1,,,,,,,,,,,,,,,,,,,,,,,,,,,,,,,,,,,,,,,,,,,,,,,,,,,,,0.280291971,,,,,,,,,,,,,,,,,,,,,,,,,,,,,,,,,,,,
1608,"K. C. Atli, I. Karaman, R. D. Noebe, A. Garg, Y. I. Chumlyakov and I. V. Kireeva",Improvement in the Shape Memory Response of Ti50.5Ni24.5Pd25 High-Temperature Shape Memory Alloy with Scandium Microalloying,,Metallurgical and Materials Transactions,41,2485-2497,2010,,,,External,,0.0,0.0,0.0,0.0,0,0.0,0.0,0.0,0.0,0,0.0,0.0,0.0,0.0,0.0,0.0,0.0,0.0,0.0,0.0,24.5,0,25.0,0.0,0.0,0.0,0,0,0.5,0,0.0,0.0,0,50.0,0,0.0,0.0,0.0,0.0,1050.0,72.0,900,0,0.0,20,0.0,20.0,0.0,0,20.0,0.0,0,250.0,0,100,260,10.0,2,30,0.0,0.0,1,,,,,,,,,,,,,,,,,,,,,,,,,,,,,,,,,,,,,,,,,,,,,,,,,,,,,0.280291971,,,,,,,,,,,,,,,,,,,,,,,,,,,,,,,,,,,,
1609,"M. I. Khan, H. Y. Kim, F. A. Khalid and S. Miyazaki",Effect of cold rolling ratio on the nanoscale precipitation behavior of TiNiPdCu based high temperature shape memory alloys,,Journal of Alloys and Compounds,599,212-218,2014,,,,External,,0.0,0.0,0.0,0.0,0,0.0,0.0,0.0,10.0,0,0.0,0.0,0.0,0.0,0.0,0.0,0.0,0.0,0.0,0.0,15.0,0,25.0,0.0,0.0,0.0,0,0,0.0,0,0.0,0.0,0,50.0,0,0.0,0.0,0.0,0.0,900.0,1.0,20,0,10.0,20,0.0,20.0,0.0,0,650.0,1.0,0,100.0,0,75,240,10.0,3,30,0.0,0.0,1,,,,,,,,,,,,,,,,,,,,,,,,,,,,,,,,,,,,149.9211918,,167.8426464,165.0854996,,188.5212479,20.6786015,38.6000561,,,,,,,,,0.620358044,0.279806342,,,,,,,,,,,,,,,,,,,,,,,,,,,,,,,,,,,,
1610,"M. I. Khan, H. Y. Kim, F. A. Khalid and S. Miyazaki",Effect of cold rolling ratio on the nanoscale precipitation behavior of TiNiPdCu based high temperature shape memory alloys,,Journal of Alloys and Compounds,599,212-218,2014,,,,External,,0.0,0.0,0.0,0.0,0,0.0,0.0,0.0,10.0,0,0.0,0.0,0.0,0.0,0.0,0.0,0.0,0.0,0.0,0.0,15.0,0,25.0,0.0,0.0,0.0,0,0,0.0,0,0.0,0.0,0,50.0,0,0.0,0.0,0.0,0.0,900.0,1.0,20,0,10.0,20,0.0,20.0,0.0,0,650.0,1.0,0,100.0,0,75,240,10.0,3,30,0.0,0.0,1,,,,,,,,,,,,,,,,,,,,,,,,,,,,,,,,,,,,149.9211918,,167.8426464,165.0854996,,188.5212479,20.6786015,38.6000561,,,,,,,,,0.620358044,0.279806342,,,,,,,,,,,,,,,,,,,,,,,,,,,,,,,,,,,,
1611,"L. Casalena, G.S. Bigelow, Y. Gao, O. Benafan, R.D. Noebe, Y. Wang, M.J. Mills",Mechanical behavior and microstructural analysis of NiTi-40Au shape memory alloys exhibiting work output above 400 Â°C,,Intermetallics,86,33-44,2017,,,,External,,0.0,0.0,40.0,0.0,0,0.0,0.0,0.0,0.0,0,0.0,0.0,0.0,0.0,0.0,0.0,0.0,0.0,0.0,0.0,10.0,0,0.0,0.0,0.0,0.0,0,0,0.0,0,0.0,0.0,0,50.0,0,0.0,0.0,0.0,0.0,1050.0,72.0,900,0,0.0,20,0.0,20.0,0.0,0,20.0,0.0,0,-250.0,0,100,580,20.0,3,30,0.0,0.0,1,,,,,,,,,,,,,,,,,,,,,,,,,,,,,,,,,,,,433.3738629,,451.1483383,465.1625687,,480.1450059,28.9966676,46.771143,,,,,,,,,2.304001921,0.278420939,,,,,,,,,,,,,,,,,,,,,,,,,,,,,,,,,,,,
1612,"M. Imahashi, M. I. Khan, H. Y. Kim and S. Miyazaki",The effect of Pd content on microstructure and shape-memory properties of Tiâ€“Niâ€“Pdâ€“Cu alloys,,Materials Science and Engineering: A,602,19-24,2014,,,,External,,0.0,0.0,0.0,0.0,0,0.0,0.0,0.0,5.0,0,0.0,0.0,0.0,0.0,0.0,0.0,0.0,0.0,0.0,0.0,15.0,0,30.0,0.0,0.0,0.0,0,0,0.0,0,0.0,0.0,0,50.0,0,0.0,0.0,0.0,0.0,950.0,2.0,20,0,0.0,20,0.0,20.0,0.0,0,500.0,1.0,0,550.0,0,100,400,10.0,3,30,0.0,0.0,1,,,,,,,,,,,,,,,,,,,,,,,,,,,,,,,,,,,,,,237.8573864,,,,,,,,,,,,,,,0.277328332,,,,,,,,,,,,,,,,,,,,,,,,,,,,,,,,,,,,
1613,"M. Imahashi, M.I. Khan, H.Y. Kim, S. Miyazaki",The effect of Pd content on microstructure and shape-memory properties of Tiâ€“Niâ€“Pdâ€“Cu alloys,,Materials Science and Engineering A,602,19-24,2014,,,,External,,0.0,0.0,0.0,0.0,0,0.0,0.0,0.0,5.0,0,0.0,0.0,0.0,0.0,0.0,0.0,0.0,0.0,0.0,0.0,15.0,0,30.0,0.0,0.0,0.0,0,0,0.0,0,0.0,0.0,0,50.0,0,0.0,0.0,0.0,0.0,950.0,2.0,20,0,0.0,20,0.0,20.0,0.0,0,500.0,1.0,0,550.0,0,100,400,10.0,3,30,0.0,0.0,1,,,,,,,,,,,,,,,,,,,,,,,,,,,,,,,,,,,,,,237.8573864,,,,,,,,,,,,,,,0.277328332,,,,,,,,,,,,,,,,,,,,,,,,,,,,,,,,,,,,
1614,"K.C. Atli, I. Karaman, R.D. Noebe, A. Garg, Y.I. Chumlyakov, I.V. Kireeva",Improvement in the Shape Memory Response of Ti50.5Ni24.5Pd25 High-Temperature Shape Memory Alloy with Scandium Microalloying,,Metallurgical and Materials Transactions,41,2485-2497,2010,,,,External,,0.0,0.0,0.0,0.0,0,0.0,0.0,0.0,0.0,0,0.0,0.0,0.0,0.0,0.0,0.0,0.0,0.0,0.0,0.0,24.5,0,25.0,0.0,0.0,0.0,0,0,0.0,0,0.0,0.0,0,50.5,0,0.0,0.0,0.0,0.0,1050.0,72.0,900,0,0.0,20,0.0,20.0,0.0,0,20.0,0.0,0,200.0,0,100,275,10.0,3,30,0.0,0.0,1,,,,,,,,,,,,,,,,,,,,,,,,,,,,,,,,,,,,167.2206978,,205.183867,192.4193079,,228.4204392,23.2365722,61.1997414,,,,,,,,,,0.277060906,,,,,,,,,,,,,,,,,,,,,,,,,,,,,,,,,,,,
1615,"M. Imahashi, M. I. Khan, H. Y. Kim and S. Miyazaki",The effect of Pd content on microstructure and shape-memory properties of Tiâ€“Niâ€“Pdâ€“Cu alloys,,Materials Science and Engineering: A,602,19-24,2014,,,,External,,0.0,0.0,0.0,0.0,0,0.0,0.0,0.0,5.0,0,0.0,0.0,0.0,0.0,0.0,0.0,0.0,0.0,0.0,0.0,15.0,0,30.0,0.0,0.0,0.0,0,0,0.0,0,0.0,0.0,0,50.0,0,0.0,0.0,0.0,0.0,950.0,2.0,20,0,0.0,20,0.0,20.0,0.0,0,500.0,0.166,0,450.0,0,25,400,10.0,3,30,0.0,0.0,1,,,,,,,,,,,,,,,,,,,,,,,,,,,,,,,,,,,,,,,,,,,,,,,,,,,,,0.274387945,,,,,,,,,,,,,,,,,,,,,,,,,,,,,,,,,,,,
1616,"M. Imahashi, M.I. Khan, H.Y. Kim, S. Miyazaki",The effect of Pd content on microstructure and shape-memory properties of Tiâ€“Niâ€“Pdâ€“Cu alloys,,Materials Science and Engineering A,602,19-24,2014,,,,External,,0.0,0.0,0.0,0.0,0,0.0,0.0,0.0,5.0,0,0.0,0.0,0.0,0.0,0.0,0.0,0.0,0.0,0.0,0.0,15.0,0,30.0,0.0,0.0,0.0,0,0,0.0,0,0.0,0.0,0,50.0,0,0.0,0.0,0.0,0.0,950.0,2.0,20,0,0.0,20,0.0,20.0,0.0,0,500.0,0.166,0,450.0,0,25,400,10.0,3,30,0.0,0.0,1,,,,,,,,,,,,,,,,,,,,,,,,,,,,,,,,,,,,,,,,,,,,,,,,,,,,,0.274387945,,,,,,,,,,,,,,,,,,,,,,,,,,,,,,,,,,,,
1617,"M.I. Khan, H.Y. Kim, T. Nam, S. Miyazaki",Formation of nanoscaled precipitates and their effects on the high-temperature shape-memory characteristics of a Ti50Ni15Pd25Cu10 alloy,,Acta Materialia,60,5900-5913,2012,,,,External,,0.0,0.0,0.0,0.0,0,0.0,0.0,0.0,0.0,0,0.0,0.0,0.0,0.0,0.0,0.0,0.0,0.0,0.0,0.0,25.0,0,25.0,0.0,0.0,0.0,0,0,0.0,0,0.0,0.0,0,50.0,0,0.0,0.0,0.0,0.0,950.0,2.0,20,0,0.0,20,0.0,20.0,0.0,0,600.0,1.0,0,100.0,0,101.6724891,265.4279476,10.0,3,30,0.0,0.0,1,,,,,,,,,,,,,,,,,,,,,,,,,,,,,,,,,,,,164.5545852,,176.3449782,203.8558952,,210.4061135,34.0611353,45.8515283,,,,,,,,,2.328767123,0.273972603,,,,,,,,,,,,,,,,,,,,,,,,,,,,,,,,,,,,
1618,"K.C. Atli, I. Karaman, R.D. Noebe",Influence of tantalum additions on the microstructure and shape memory response of Ti50.5Ni24.5Pd25 high-temperature shape memory alloy,,Materials Science and Engineering A,613,250-258,2014,,,,External,,0.0,0.0,0.0,0.0,0,0.0,0.0,0.0,0.0,0,0.0,0.0,0.0,0.0,0.0,0.0,0.0,0.0,0.0,0.0,24.5,0,25.0,0.0,0.0,0.0,0,0,0.0,0,0.0,3.0,0,47.5,0,0.0,0.0,0.0,0.0,1050.0,72.0,900,0,0.0,20,0.0,20.0,0.0,0,20.0,0.0,0,200.0,0,105,275,10.0,3,30,0.0,0.0,1,,,,,,,,,,,,,,,,,,,,,,,,,,,,,,,,,,,,150.9934452,,168.1502487,178.3157454,,193.76691,25.6166613,42.7734648,,,,,,,,,2.834735717,0.269722468,,,,,,,,,,,,,,,,,,,,,,,,,,,,,,,,,,,,
1619,"K. C. Atli, I. Karaman and R. D. Noebe",Influence of tantalum additions on the microstructure and shape memory response of Ti50.5Ni24.5Pd25 high-temperature shape memory alloy,,Materials Science and Engineering: A,613,250-258,2014,,,,External,,0.0,0.0,0.0,0.0,0,0.0,0.0,0.0,0.0,0,0.0,0.0,0.0,0.0,0.0,0.0,0.0,0.0,0.0,0.0,24.5,0,25.0,0.0,0.0,0.0,0,0,0.0,0,0.0,3.0,0,47.5,0,0.0,0.0,0.0,0.0,1050.0,72.0,900,0,0.0,20,0.0,20.0,0.0,0,20.0,0.0,0,200.0,0,105,275,10.0,3,30,0.0,0.0,1,,,,,,,,,,,,,,,,,,,,,,,,,,,,,,,,,,,,150.9934452,,168.1502487,178.3157454,,193.76691,25.6166613,42.7734648,,,,,,,,,2.834735717,0.269722468,,,,,,,,,,,,,,,,,,,,,,,,,,,,,,,,,,,,
1620,"L. Casalena, G.S. Bigelow, Y. Gao, O. Benafan, R.D. Noebe, Y. Wang, M.J. Mills",Mechanical behavior and microstructural analysis of NiTi-40Au shape memory alloys exhibiting work output above 400 Â°C,,Intermetallics,86,33-44,2017,,,,External,,0.0,0.0,40.0,0.0,0,0.0,0.0,0.0,0.0,0,0.0,0.0,0.0,0.0,0.0,0.0,0.0,0.0,0.0,0.0,9.0,0,0.0,0.0,0.0,0.0,0,0,0.0,0,0.0,0.0,0,51.0,0,0.0,0.0,0.0,0.0,1050.0,72.0,900,0,0.0,20,0.0,20.0,0.0,0,20.0,0.0,0,-250.0,0,100,580,20.0,3,30,0.0,0.0,1,,,,,,,,,,,,,,,,,,,,,,,,,,,,,,,,,,,,443.4102688,,471.4686031,472.7160419,,496.5620104,25.0934073,53.1517416,,,,,,,,,2.565867181,0.267895926,,,,,,,,,,,,,,,,,,,,,,,,,,,,,,,,,,,,
1621,"L. Casalena, G.S. Bigelow, Y. Gao, O. Benafan, R.D. Noebe, Y. Wang, M.J. Mills",Mechanical behavior and microstructural analysis of NiTi-40Au shape memory alloys exhibiting work output above 400 Â°C,,Intermetallics,86,33-44,2017,,,,External,,0.0,0.0,40.0,0.0,0,0.0,0.0,0.0,0.0,0,0.0,0.0,0.0,0.0,0.0,0.0,0.0,0.0,0.0,0.0,10.3,0,0.0,0.0,0.0,0.0,0,0,0.0,0,0.0,0.0,0,49.7,0,0.0,0.0,0.0,0.0,1050.0,72.0,900,0,0.0,20,0.0,20.0,0.0,0,20.0,0.0,0,-250.0,0,100,580,20.0,3,30,0.0,0.0,1,,,,,,,,,,,,,,,,,,,,,,,,,,,,,,,,,,,,426.4566477,,458.4319527,470.8217607,,486.1459969,27.7140442,59.6893492,,,,,,,,,2.384494626,0.267877363,,,,,,,,,,,,,,,,,,,,,,,,,,,,,,,,,,,,
1622,"M. I. Khan, H. Y. Kim, F. A. Khalid and S. Miyazaki",Effect of cold rolling ratio on the nanoscale precipitation behavior of TiNiPdCu based high temperature shape memory alloys,,Journal of Alloys and Compounds,599,212-218,2014,,,,External,,0.0,0.0,0.0,0.0,0,0.0,0.0,0.0,10.0,0,0.0,0.0,0.0,0.0,0.0,0.0,0.0,0.0,0.0,0.0,15.0,0,25.0,0.0,0.0,0.0,0,0,0.0,0,0.0,0.0,0,50.0,0,0.0,0.0,0.0,0.0,900.0,1.0,20,0,40.0,20,0.0,20.0,0.0,0,650.0,1.0,0,100.0,0,75,225,10.0,3,30,0.0,0.0,1,,,,,,,,,,,,,,,,,,,,,,,,,,,,,,,,,,,,137.8410682,,148.5967252,158.5132243,,173.2661597,24.6694345,35.4250915,,,,,,,,,0.46830419,0.267086783,,,,,,,,,,,,,,,,,,,,,,,,,,,,,,,,,,,,
1623,"M. I. Khan, H. Y. Kim, F. A. Khalid and S. Miyazaki",Effect of cold rolling ratio on the nanoscale precipitation behavior of TiNiPdCu based high temperature shape memory alloys,,Journal of Alloys and Compounds,599,212-218,2014,,,,External,,0.0,0.0,0.0,0.0,0,0.0,0.0,0.0,10.0,0,0.0,0.0,0.0,0.0,0.0,0.0,0.0,0.0,0.0,0.0,15.0,0,25.0,0.0,0.0,0.0,0,0,0.0,0,0.0,0.0,0,50.0,0,0.0,0.0,0.0,0.0,900.0,1.0,20,0,40.0,20,0.0,20.0,0.0,0,650.0,1.0,0,100.0,0,75,225,10.0,3,30,0.0,0.0,1,,,,,,,,,,,,,,,,,,,,,,,,,,,,,,,,,,,,137.8410682,,148.5967252,158.5132243,,173.2661597,24.6694345,35.4250915,,,,,,,,,0.46830419,0.267086783,,,,,,,,,,,,,,,,,,,,,,,,,,,,,,,,,,,,
1624,"S. u. Rehman, M. Khan, A. Nusair Khan, M. Imran Khan, L. Ali and S. H. Imran Jaffery",Effect of precipitation hardening and thermomechanical training on microstructure and shape memory properties of Ti50Ni15Pd25Cu10 high temperature shape memory alloys,,Journal of Alloys and Compounds,616,275-283,2014,,,,External,,0.0,0.0,0.0,0.0,0,0.0,0.0,0.0,10.0,0,0.0,0.0,0.0,0.0,0.0,0.0,0.0,0.0,0.0,0.0,15.0,0,25.0,0.0,0.0,0.0,0,0,0.0,0,0.0,0.0,0,50.0,0,0.0,0.0,0.0,0.0,20.0,0.0,20,0,0.0,20,0.0,950.0,2.0,0,900.0,1.0,0,100.0,0,100,294.4801027,10.0,3,30,0.0001,0.0,1,,,,,,,,,,,,,,,,,,,,,,,,,,,,,,,,,,,,171.5925395,,195.0388885,207.6342219,,236.8647587,41.8258702,65.2722192,,,,,,,,,4.409876916,0.259759873,,,,,,,,,,,,,,,,,,,,,,,,,,,,,,,,,,,,
1625,"S. Rehman, M. Khan, A.N. Khan, M.I. Khan, L. Ali, S.H.I. Jaffery",Effect of precipitation hardening and thermomechanical training on microstructure and shape memory properties of Ti50Ni15Pd25Cu10 high temperature shape memory alloys,,Journal of Alloys and Compounds,616,275-283,2014,,,,External,,0.0,0.0,0.0,0.0,0,0.0,0.0,0.0,10.0,0,0.0,0.0,0.0,0.0,0.0,0.0,0.0,0.0,0.0,0.0,15.0,0,25.0,0.0,0.0,0.0,0,0,0.0,0,0.0,0.0,0,50.0,0,0.0,0.0,0.0,0.0,20.0,0.0,20,0,0.0,20,0.0,950.0,2.0,0,900.0,1.0,0,100.0,0,100,294.4801027,10.0,3,30,0.0,0.0,1,,,,,,,,,,,,,,,,,,,,,,,,,,,,,,,,,,,,171.5925395,,195.0388885,207.6342219,,236.8647587,41.8258702,65.2722192,,,,,,,,,4.409876916,0.259759873,,,,,,,,,,,,,,,,,,,,,,,,,,,,,,,,,,,,
1626,"K.C. Atli, I. Karaman, A. Garg, Y. Chumlyakov, I.V. Kireeva",Shape memory characteristics of Ti49.5Ni25Pd25Sc0.5 high-temperature shape memory alloy after severe plastic deformation,,Acta Materialia,59,4747-4760,2011,,,,External,,0.0,0.0,0.0,0.0,0,0.0,0.0,0.0,0.0,0,0.0,0.0,0.0,0.0,0.0,0.0,0.0,0.0,0.0,0.0,25.0,0,25.0,0.0,0.0,0.0,0,0,0.5,0,0.0,0.0,0,49.5,0,0.0,0.0,0.0,0.0,1050.0,72.0,900,0,0.0,20,0.0,20.0,0.0,0,20.0,0.0,0,300.0,0,85,250,10.0,2,30,0.0,0.0,1,,,,,,,,,,,,,,,,,,,,,,,,,,,,,,,,,,,,,,,,,,,,,,,,,,,,2.707905609,0.252470119,,,,,,,,,,,,,,,,,,,,,,,,,,,,,,,,,,,,
1627,"K. C. Atli, I. Karaman, A. Garg, Y. Chumlyakov and I. V. Kireeva",Shape memory characteristics of Ti49.5Ni25Pd25Sc0.5 high-temperature shape memory alloy after severe plastic deformation,,Acta Materialia,59,4747-4760,2011,,,,External,,0.0,0.0,0.0,0.0,0,0.0,0.0,0.0,0.0,0,0.0,0.0,0.0,0.0,0.0,0.0,0.0,0.0,0.0,0.0,24.5,0,25.0,0.0,0.0,0.0,0,0,0.5,0,0.0,0.0,0,50.0,0,0.0,0.0,0.0,0.0,1050.0,72.0,900,0,0.0,20,0.0,20.0,0.0,0,20.0,0.0,0,300.0,0,85,250,10.0,2,30,0.0,0.0,1,,,,,,,,,,,,,,,,,,,,,,,,,,,,,,,,,,,,,,,,,,,,,,,,,,,,2.707905609,0.252470119,,,,,,,,,,,,,,,,,,,,,,,,,,,,,,,,,,,,
1628,B. Kockar,Shape memory behaviors of ultrafine grained nickel-titanium and titanium-nickel-palladium shape memory alloys,,Doctoral Thesis,,1-181,2007,,,,External,,0.0,0.0,0.0,0.0,0,0.0,0.0,0.0,0.0,0,0.0,0.0,0.0,0.0,0.0,0.0,0.0,0.0,0.0,0.0,30.0,0,20.0,0.0,0.0,0.0,0,0,0.0,0,0.0,0.0,0,50.0,0,0.0,0.0,0.0,0.0,1000.0,1.0,400,0,0.0,20,0.0,20.0,0.0,0,20.0,0.0,0,300.0,0,25,200,10.0,3,30,0.0,0.0,1,,,,,,,,,,,,,,,,,,,,,,,,,,,,,,,,,,,,110.2663438,,134.7699758,131.5738499,,153.4140436,18.6440678,43.1476998,,,,,,,,,3.672215496,0.250453995,,,,,,,,,,,,,,,,,,,,,,,,,,,,,,,,,,,,
1629,"L. Casalena, G.S. Bigelow, Y. Gao, O. Benafan, R.D. Noebe, Y. Wang, M.J. Mills",Mechanical behavior and microstructural analysis of NiTi-40Au shape memory alloys exhibiting work output above 400 Â°C,,Intermetallics,86,33-44,2017,,,,External,,0.0,0.0,40.0,0.0,0,0.0,0.0,0.0,0.0,0,0.0,0.0,0.0,0.0,0.0,0.0,0.0,0.0,0.0,0.0,11.0,0,0.0,0.0,0.0,0.0,0,0,0.0,0,0.0,0.0,0,49.0,0,0.0,0.0,0.0,0.0,1050.0,72.0,900,0,0.0,20,0.0,20.0,0.0,0,20.0,0.0,0,-250.0,0,100,580,20.0,3,30,0.0,0.0,1,,,,,,,,,,,,,,,,,,,,,,,,,,,,,,,,,,,,419.4444444,,447.2222222,452.7777778,,475,27.7777778,55.5555556,,,,,,,,,2.022077452,0.249419918,,,,,,,,,,,,,,,,,,,,,,,,,,,,,,,,,,,,
1630,"M. Imahashi, M. I. Khan, H. Y. Kim and S. Miyazaki",The effect of Pd content on microstructure and shape-memory properties of Tiâ€“Niâ€“Pdâ€“Cu alloys,,Materials Science and Engineering: A,602,19-24,2014,,,,External,,0.0,0.0,0.0,0.0,0,0.0,0.0,0.0,5.0,0,0.0,0.0,0.0,0.0,0.0,0.0,0.0,0.0,0.0,0.0,10.0,0,35.0,0.0,0.0,0.0,0,0,0.0,0,0.0,0.0,0,50.0,0,0.0,0.0,0.0,0.0,950.0,2.0,20,0,0.0,20,0.0,20.0,0.0,0,500.0,1.0,0,600.0,0,25,400,10.0,3,30,0.0,0.0,1,,,,,,,,,,,,,,,,,,,,,,,,,,,,,,,,,,,,255.2424242,,304.3231032,306.8787879,,366.4848485,62.1617453,111.2424243,,,,,,,,,1.454545455,0.249332936,,,,,,,,,,,,,,,,,,,,,,,,,,,,,,,,,,,,
1631,"M. Imahashi, M.I. Khan, H.Y. Kim, S. Miyazaki",The effect of Pd content on microstructure and shape-memory properties of Tiâ€“Niâ€“Pdâ€“Cu alloys,,Materials Science and Engineering A,602,19-24,2014,,,,External,,0.0,0.0,0.0,0.0,0,0.0,0.0,0.0,5.0,0,0.0,0.0,0.0,0.0,0.0,0.0,0.0,0.0,0.0,0.0,10.0,0,35.0,0.0,0.0,0.0,0,0,0.0,0,0.0,0.0,0,50.0,0,0.0,0.0,0.0,0.0,950.0,2.0,20,0,0.0,20,0.0,20.0,0.0,0,500.0,1.0,0,600.0,0,25,400,10.0,3,30,0.0,0.0,1,,,,,,,,,,,,,,,,,,,,,,,,,,,,,,,,,,,,255.2424242,,304.3231032,306.8787879,,366.4848485,62.1617453,111.2424243,,,,,,,,,1.454545455,0.249332936,,,,,,,,,,,,,,,,,,,,,,,,,,,,,,,,,,,,
1632,"K.C. Atli, I. Karaman, R.D. Noebe, A. Garg, Y.I. Chumlyakov, I.V. Kireeva",Improvement in the Shape Memory Response of Ti50.5Ni24.5Pd25 High-Temperature Shape Memory Alloy with Scandium Microalloying,,Metallurgical and Materials Transactions,41,2485-2497,2010,,,,External,,0.0,0.0,0.0,0.0,0,0.0,0.0,0.0,0.0,0,0.0,0.0,0.0,0.0,0.0,0.0,0.0,0.0,0.0,0.0,24.5,0,25.0,0.0,0.0,0.0,0,0,0.0,0,0.0,0.0,0,50.5,0,0.0,0.0,0.0,0.0,1050.0,72.0,900,0,0.0,20,0.0,20.0,0.0,0,20.0,0.0,0,150.0,0,100,275,10.0,2,30,0.0,0.0,1,,,,,,,,,,,,,,,,,,,,,,,,,,,,,,,,,,,,,,,,,,,,,,,,,,,,,0.248741693,,,,,,,,,,,,,,,,,,,,,,,,,,,,,,,,,,,,
1633,"W. Cai, S. Tanaka, K. Otsuka",Thermal cyclic characteristics under load in a Ti50.6Pd30Ni19.4 alloy,,Materials Science Forum,327-328,279-282,2000,,,,External,,0.0,0.0,0.0,0.0,0,0.0,0.0,0.0,0.0,0,0.0,0.0,0.0,0.0,0.0,0.0,0.0,0.0,0.0,0.0,19.4,0,30.0,0.0,0.0,0.0,0,0,0.0,0,0.0,0.0,0,50.6,0,0.0,0.0,0.0,0.0,1000.0,5.0,20,0,0.0,20,0.0,1000.0,1.0,0,500.0,1.0,0,200.0,0,,,10.0,3,30,0.0,0.0,1,,,,,,,,,,,,,,,,,,,,,,,,,,,,,,,,,,,,,,,,,,,,,,,,,,,,2.311992686,0.244769811,,,,,,,,,,,,,,,,,,,,,,,,,,,,,,,,,,,,
1634,B. Kockar,Shape memory behaviors of ultrafine grained nickel-titanium and titanium-nickel-palladium shape memory alloys,,Doctoral Thesis,,1-181,2007,,,,External,,0.0,0.0,0.0,0.0,0,0.0,0.0,0.0,0.0,0,0.0,0.0,0.0,0.0,0.0,0.0,0.0,0.0,0.0,0.0,33.7,0,16.0,0.0,0.0,0.0,0,0,0.0,0,0.0,0.0,0,50.3,0,0.0,0.0,0.0,0.0,20.0,0.0,926,0,0.0,20,0.0,20.0,0.0,0,20.0,0.0,0,150.0,0,25,180,10.0,3,30,0.0,0.0,1,,,,,,,,,,,,,,,,,,,,,,,,,,,,,,,,,,,,87.35294118,,112.1568627,88.43137255,,120.245098,8.0882353,32.89215682,,,,,,,,,3.75862069,0.24137931,,,,,,,,,,,,,,,,,,,,,,,,,,,,,,,,,,,,
1635,"N. Okada, Y. Fujii, Y. Ishikawa, M. Onoda, H. Y. Kim and S. Miyazaki",Effect of Zr Content on Shape Memory Characteristics and Workability of Ti-Ni-Zr Alloy,,Journal of the Japan Institute of Metals,72,152-157,2008,,,,External,,0.0,0.0,0.0,0.0,0,0.0,0.0,0.0,0.0,0,0.0,0.0,0.0,0.0,0.0,0.0,0.0,0.0,0.0,0.0,49.5,0,0.0,0.0,0.0,0.0,0,0,0.0,0,0.0,0.0,0,40.5,0,0.0,0.0,0.0,10.0,20.0,0.0,20,0,0.0,20,0.0,20.0,0.0,0,950.0,2.0,0,50.0,0,,,10.0,3,30,0.0,0.0,1,,,,,,,,,,,,,,,,,,,,,,,,,,,,,,,,,,,,,,,,,,,,,,,,,,,,,0.240037788,,,,,,,,,,,,,,,,,,,,,,,,,,,,,,,,,,,,
1636,"M. Imahashi, M. I. Khan, H. Y. Kim and S. Miyazaki",The effect of Pd content on microstructure and shape-memory properties of Tiâ€“Niâ€“Pdâ€“Cu alloys,,Materials Science and Engineering: A,602,19-24,2014,,,,External,,0.0,0.0,0.0,0.0,0,0.0,0.0,0.0,5.0,0,0.0,0.0,0.0,0.0,0.0,0.0,0.0,0.0,0.0,0.0,15.0,0,30.0,0.0,0.0,0.0,0,0,0.0,0,0.0,0.0,0,50.0,0,0.0,0.0,0.0,0.0,950.0,2.0,20,0,0.0,20,0.0,20.0,0.0,0,500.0,0.5,0,300.0,0,25,400,10.0,3,30,0.0,0.0,1,,,,,,,,,,,,,,,,,,,,,,,,,,,,,,,,,,,,182.1978892,,218.2717678,230.7889182,,280.7836412,62.5118734,98.585752,,,,,,,,,1.986955145,0.238702432,,,,,,,,,,,,,,,,,,,,,,,,,,,,,,,,,,,,
1637,"M. Imahashi, M.I. Khan, H.Y. Kim, S. Miyazaki",The effect of Pd content on microstructure and shape-memory properties of Tiâ€“Niâ€“Pdâ€“Cu alloys,,Materials Science and Engineering A,602,19-24,2014,,,,External,,0.0,0.0,0.0,0.0,0,0.0,0.0,0.0,5.0,0,0.0,0.0,0.0,0.0,0.0,0.0,0.0,0.0,0.0,0.0,15.0,0,30.0,0.0,0.0,0.0,0,0,0.0,0,0.0,0.0,0,50.0,0,0.0,0.0,0.0,0.0,950.0,2.0,20,0,0.0,20,0.0,20.0,0.0,0,500.0,0.5,0,300.0,0,25,400,10.0,3,30,0.0,0.0,1,,,,,,,,,,,,,,,,,,,,,,,,,,,,,,,,,,,,182.1978892,,218.2717678,230.7889182,,280.7836412,62.5118734,98.585752,,,,,,,,,1.986955145,0.238702432,,,,,,,,,,,,,,,,,,,,,,,,,,,,,,,,,,,,
1638,"M. Imahashi, M. I. Khan, H. Y. Kim and S. Miyazaki",The effect of Pd content on microstructure and shape-memory properties of Tiâ€“Niâ€“Pdâ€“Cu alloys,,Materials Science and Engineering: A,602,19-24,2014,,,,External,,0.0,0.0,0.0,0.0,0,0.0,0.0,0.0,5.0,0,0.0,0.0,0.0,0.0,0.0,0.0,0.0,0.0,0.0,0.0,20.0,0,25.0,0.0,0.0,0.0,0,0,0.0,0,0.0,0.0,0,50.0,0,0.0,0.0,0.0,0.0,950.0,2.0,20,0,0.0,20,0.0,20.0,0.0,0,500.0,1.0,0,550.0,0,100,400,10.0,3,30,0.0,0.0,1,,,,,,,,,,,,,,,,,,,,,,,,,,,,,,,,,,,,,,179.514919,,,,,,,,,,,,,,,0.236477559,,,,,,,,,,,,,,,,,,,,,,,,,,,,,,,,,,,,
1639,"M. Imahashi, M.I. Khan, H.Y. Kim, S. Miyazaki",The effect of Pd content on microstructure and shape-memory properties of Tiâ€“Niâ€“Pdâ€“Cu alloys,,Materials Science and Engineering A,602,19-24,2014,,,,External,,0.0,0.0,0.0,0.0,0,0.0,0.0,0.0,5.0,0,0.0,0.0,0.0,0.0,0.0,0.0,0.0,0.0,0.0,0.0,20.0,0,25.0,0.0,0.0,0.0,0,0,0.0,0,0.0,0.0,0,50.0,0,0.0,0.0,0.0,0.0,950.0,2.0,20,0,0.0,20,0.0,20.0,0.0,0,500.0,1.0,0,550.0,0,100,400,10.0,3,30,0.0,0.0,1,,,,,,,,,,,,,,,,,,,,,,,,,,,,,,,,,,,,,,179.514919,,,,,,,,,,,,,,,0.236477559,,,,,,,,,,,,,,,,,,,,,,,,,,,,,,,,,,,,
1640,E. Acar,"Precipitation, orientation and composition effects on the shape memory properties of high strength NiTiHfPd alloys",,Mechanical Engineering,,230,2014,,,,External,,0.0,0.0,0.0,0.0,0,0.0,0.0,0.0,0.0,0,0.0,0.0,0.0,20.0,0.0,0.0,0.0,0.0,0.0,0.0,45.3,0,5.0,0.0,0.0,0.0,0,0,0.0,0,0.0,0.0,0,29.7,0,0.0,0.0,0.0,0.0,1050.0,72.0,900,0,0.0,20,0.0,20.0,0.0,0,550.0,5.0,0,-1200.0,0,25,250,10.0,3,30,0.0,0.0,1,,,,,,,,,,,,,,,,,,,,,,,,,,,,,,,,,,,,101.8703242,,151.6209476,120.5735661,,204.7381546,53.117207,102.8678304,,,,,,,,,1.807389421,0.228070175,,,,,,,,,,,,,,,,,,,,,,,,,,,,,,,,,,,,
1641,"K.C. Atli, I. Karaman, R.D. Noebe, H.J. Maier",Comparative analysis of the effects of severe plastic deformation and thermomechanical training on the functional stability of Ti50.5Ni24.5Pd25 high-temperature shape memory alloy,,Scripta Metallurgica et Materialia,64,315-318,2011,,,,External,,0.0,0.0,0.0,0.0,0,0.0,0.0,0.0,0.0,0,0.0,0.0,0.0,0.0,0.0,0.0,0.0,0.0,0.0,0.0,24.5,0,25.0,0.0,0.0,0.0,0,0,0.0,0,0.0,0.0,0,50.5,0,0.0,0.0,0.0,0.0,1050.0,72.0,900,0,0.0,20,0.0,20.0,0.0,0,20.0,0.0,0,150.0,0,,,10.0,3,30,0.0,0.0,1,,,,,,,,,,,,,,,,,,,,,,,,,,,,,,,,,,,,,,,,,,,,,,,,,,,,2.488372093,0.224061764,,,,,,,,,,,,,,,,,,,,,,,,,,,,,,,,,,,,
1642,"M. Imahashi, M. I. Khan, H. Y. Kim and S. Miyazaki",The effect of Pd content on microstructure and shape-memory properties of Tiâ€“Niâ€“Pdâ€“Cu alloys,,Materials Science and Engineering: A,602,19-24,2014,,,,External,,0.0,0.0,0.0,0.0,0,0.0,0.0,0.0,5.0,0,0.0,0.0,0.0,0.0,0.0,0.0,0.0,0.0,0.0,0.0,10.0,0,35.0,0.0,0.0,0.0,0,0,0.0,0,0.0,0.0,0,50.0,0,0.0,0.0,0.0,0.0,950.0,2.0,20,0,0.0,20,0.0,20.0,0.0,0,500.0,1.0,0,550.0,0,100,400,10.0,3,30,0.0,0.0,1,,,,,,,,,,,,,,,,,,,,,,,,,,,,,,,,,,,,,,300.9617586,,,,,,,,,,,,,,,0.222906099,,,,,,,,,,,,,,,,,,,,,,,,,,,,,,,,,,,,
1643,"M. Imahashi, M.I. Khan, H.Y. Kim, S. Miyazaki",The effect of Pd content on microstructure and shape-memory properties of Tiâ€“Niâ€“Pdâ€“Cu alloys,,Materials Science and Engineering A,602,19-24,2014,,,,External,,0.0,0.0,0.0,0.0,0,0.0,0.0,0.0,5.0,0,0.0,0.0,0.0,0.0,0.0,0.0,0.0,0.0,0.0,0.0,10.0,0,35.0,0.0,0.0,0.0,0,0,0.0,0,0.0,0.0,0,50.0,0,0.0,0.0,0.0,0.0,950.0,2.0,20,0,0.0,20,0.0,20.0,0.0,0,500.0,1.0,0,550.0,0,100,400,10.0,3,30,0.0,0.0,1,,,,,,,,,,,,,,,,,,,,,,,,,,,,,,,,,,,,,,300.9617586,,,,,,,,,,,,,,,0.222906099,,,,,,,,,,,,,,,,,,,,,,,,,,,,,,,,,,,,
1644,B. Kockar,Shape memory behaviors of ultrafine grained nickel-titanium and titanium-nickel-palladium shape memory alloys,,Doctoral Thesis,,1-181,2007,,,,External,,0.0,0.0,0.0,0.0,0,0.0,0.0,0.0,0.0,0,0.0,0.0,0.0,0.0,0.0,0.0,0.0,0.0,0.0,0.0,30.0,0,20.0,0.0,0.0,0.0,0,0,0.0,0,0.0,0.0,0,50.0,0,0.0,0.0,0.0,0.0,1000.0,1.0,500,0,0.0,20,0.0,20.0,0.0,0,20.0,0.0,0,300.0,0,25,185,10.0,3,30,0.0,0.0,1,,,,,,,,,,,,,,,,,,,,,,,,,,,,,,,,,,,,105.1134939,,140.4066286,132.6249826,,157.9000139,17.4933853,52.78652,,,,,,,,,3.761593093,0.222670937,,,,,,,,,,,,,,,,,,,,,,,,,,,,,,,,,,,,
1645,B. Kockar,Shape memory behaviors of ultrafine grained nickel-titanium and titanium-nickel-palladium shape memory alloys,,Doctoral Thesis,,1-181,2007,,,,External,,0.0,0.0,0.0,0.0,0,0.0,0.0,0.0,0.0,0,0.0,0.0,0.0,0.0,0.0,0.0,0.0,0.0,0.0,0.0,30.0,0,20.0,0.0,0.0,0.0,0,0,0.0,0,0.0,0.0,0,50.0,0,0.0,0.0,0.0,0.0,1000.0,1.0,500,0,0.0,20,0.0,20.0,0.0,0,20.0,0.0,0,250.0,0,25,185,10.0,3,30,0.0,0.0,1,,,,,,,,,,,,,,,,,,,,,,,,,,,,,,,,,,,,103.8267651,,134.1261663,128.6422504,,151.7114608,17.5852945,47.8846957,,,,,,,,,3.65004874,0.222113912,,,,,,,,,,,,,,,,,,,,,,,,,,,,,,,,,,,,
1646,"K.C. Atli, I. Karaman, R.D. Noebe",Influence of tantalum additions on the microstructure and shape memory response of Ti50.5Ni24.5Pd25 high-temperature shape memory alloy,,Materials Science and Engineering A,613,250-258,2014,,,,External,,0.0,0.0,0.0,0.0,0,0.0,0.0,0.0,0.0,0,0.0,0.0,0.0,0.0,0.0,0.0,0.0,0.0,0.0,0.0,24.5,0,25.0,0.0,0.0,0.0,0,0,0.0,0,0.0,0.0,0,50.5,0,0.0,0.0,0.0,0.0,1050.0,72.0,900,0,0.0,20,0.0,20.0,0.0,0,20.0,0.0,0,150.0,0,100,275,10.0,3,30,0.0,0.0,1,,,,,,,,,,,,,,,,,,,,,,,,,,,,,,,,,,,,177.3854951,,190.263658,203.0985004,,212.8441372,22.5804792,35.4586421,,,,,,,,,2.682141464,0.21854486,,,,,,,,,,,,,,,,,,,,,,,,,,,,,,,,,,,,
1647,"W. Cai, S. Tanaka, K. Otsuka",Thermal cyclic characteristics under load in a Ti50.6Pd30Ni19.4 alloy,,Materials Science Forum,327-328,279-282,2000,,,,External,,0.0,0.0,0.0,0.0,0,0.0,0.0,0.0,0.0,0,0.0,0.0,0.0,0.0,0.0,0.0,0.0,0.0,0.0,0.0,19.4,0,30.0,0.0,0.0,0.0,0,0,0.0,0,0.0,0.0,0,50.6,0,0.0,0.0,0.0,0.0,1000.0,5.0,20,0,0.0,20,0.0,1000.0,1.0,0,500.0,1.0,0,100.0,0,,,10.0,70,30,0.0,0.0,1,,,,,,,,,,,,,,,,,,,,,,,,,,,,,,,,,,,,,,,,,,,,,,,,,,,,1.373632158,0.21452938,,,,,,,,,,,,,,,,,,,,,,,,,,,,,,,,,,,,
1648,"W. Cai, S. Tanaka, K. Otsuka",Thermal cyclic characteristics under load in a Ti50.6Pd30Ni19.4 alloy,,Materials Science Forum,327-328,279-282,2000,,,,External,,0.0,0.0,0.0,0.0,0,0.0,0.0,0.0,0.0,0,0.0,0.0,0.0,0.0,0.0,0.0,0.0,0.0,0.0,0.0,19.4,0,30.0,0.0,0.0,0.0,0,0,0.0,0,0.0,0.0,0,50.6,0,0.0,0.0,0.0,0.0,1000.0,5.0,20,0,0.0,20,0.0,1000.0,1.0,0,500.0,1.0,0,100.0,0,,,10.0,90,30,0.0,0.0,1,,,,,,,,,,,,,,,,,,,,,,,,,,,,,,,,,,,,,,,,,,,,,,,,,,,,1.363437405,0.213718598,,,,,,,,,,,,,,,,,,,,,,,,,,,,,,,,,,,,
1649,"W. Cai, S. Tanaka, K. Otsuka",Thermal cyclic characteristics under load in a Ti50.6Pd30Ni19.4 alloy,,Materials Science Forum,327-328,279-282,2000,,,,External,,0.0,0.0,0.0,0.0,0,0.0,0.0,0.0,0.0,0,0.0,0.0,0.0,0.0,0.0,0.0,0.0,0.0,0.0,0.0,19.4,0,30.0,0.0,0.0,0.0,0,0,0.0,0,0.0,0.0,0,50.6,0,0.0,0.0,0.0,0.0,1000.0,5.0,20,0,0.0,20,0.0,1000.0,1.0,0,500.0,1.0,0,100.0,0,175,350,10.0,100,30,0.0,0.0,1,,,,,,,,,,,,,,,,,,,,,,,,,,,,,,,,,,,,229.4714829,,252.7276184,253.8060837,,273.9789146,21.2512962,44.5074317,,,,,,,,,1.358340028,0.213321833,,,,,,,,,,,,,,,,,,,,,,,,,,,,,,,,,,,,
1650,"W. Cai, S. Tanaka, K. Otsuka",Thermal cyclic characteristics under load in a Ti50.6Pd30Ni19.4 alloy,,Materials Science Forum,327-328,279-282,2000,,,,External,,0.0,0.0,0.0,0.0,0,0.0,0.0,0.0,0.0,0,0.0,0.0,0.0,0.0,0.0,0.0,0.0,0.0,0.0,0.0,19.4,0,30.0,0.0,0.0,0.0,0,0,0.0,0,0.0,0.0,0,50.6,0,0.0,0.0,0.0,0.0,1000.0,5.0,20,0,0.0,20,0.0,1000.0,1.0,0,500.0,1.0,0,100.0,0,175,350,10.0,50,30,0.0,0.0,1,,,,,,,,,,,,,,,,,,,,,,,,,,,,,,,,,,,,230.342551,,256.6405116,256.9446941,,280.1731766,23.532665,49.8306256,,,,,,,,,1.383826911,0.211389757,,,,,,,,,,,,,,,,,,,,,,,,,,,,,,,,,,,,
1651,"W. Cai, S. Tanaka, K. Otsuka",Thermal cyclic characteristics under load in a Ti50.6Pd30Ni19.4 alloy,,Materials Science Forum,327-328,279-282,2000,,,,External,,0.0,0.0,0.0,0.0,0,0.0,0.0,0.0,0.0,0,0.0,0.0,0.0,0.0,0.0,0.0,0.0,0.0,0.0,0.0,19.4,0,30.0,0.0,0.0,0.0,0,0,0.0,0,0.0,0.0,0,50.6,0,0.0,0.0,0.0,0.0,1000.0,5.0,20,0,0.0,20,0.0,1000.0,1.0,0,500.0,1.0,0,100.0,0,,,10.0,60,30,0.0,0.0,1,,,,,,,,,,,,,,,,,,,,,,,,,,,,,,,,,,,,,,,,,,,,,,,,,,,,1.353353464,0.210975741,,,,,,,,,,,,,,,,,,,,,,,,,,,,,,,,,,,,
1652,"M. I. Khan, H. Y. Kim, F. A. Khalid and S. Miyazaki",Effect of cold rolling ratio on the nanoscale precipitation behavior of TiNiPdCu based high temperature shape memory alloys,,Journal of Alloys and Compounds,599,212-218,2014,,,,External,,0.0,0.0,0.0,0.0,0,0.0,0.0,0.0,10.0,0,0.0,0.0,0.0,0.0,0.0,0.0,0.0,0.0,0.0,0.0,15.0,0,25.0,0.0,0.0,0.0,0,0,0.0,0,0.0,0.0,0,50.0,0,0.0,0.0,0.0,0.0,900.0,1.0,20,0,10.0,20,0.0,20.0,0.0,0,650.0,1.0,0,200.0,0,75,250,10.0,3,30,0.0,0.0,1,,,,,,,,,,,,,,,,,,,,,,,,,,,,,,,,,,,,143.0283247,,163.0176394,176.8033737,,200.9284088,37.9107694,57.9000841,,,,,,,,,1.303349903,0.210562928,,,,,,,,,,,,,,,,,,,,,,,,,,,,,,,,,,,,
1653,"M. I. Khan, H. Y. Kim, F. A. Khalid and S. Miyazaki",Effect of cold rolling ratio on the nanoscale precipitation behavior of TiNiPdCu based high temperature shape memory alloys,,Journal of Alloys and Compounds,599,212-218,2014,,,,External,,0.0,0.0,0.0,0.0,0,0.0,0.0,0.0,10.0,0,0.0,0.0,0.0,0.0,0.0,0.0,0.0,0.0,0.0,0.0,15.0,0,25.0,0.0,0.0,0.0,0,0,0.0,0,0.0,0.0,0,50.0,0,0.0,0.0,0.0,0.0,900.0,1.0,20,0,10.0,20,0.0,20.0,0.0,0,650.0,1.0,0,200.0,0,75,250,10.0,3,30,0.0,0.0,1,,,,,,,,,,,,,,,,,,,,,,,,,,,,,,,,,,,,143.0283247,,163.0176394,176.8033737,,200.9284088,37.9107694,57.9000841,,,,,,,,,1.303349903,0.210562928,,,,,,,,,,,,,,,,,,,,,,,,,,,,,,,,,,,,
1654,"W. Cai, S. Tanaka, K. Otsuka",Thermal cyclic characteristics under load in a Ti50.6Pd30Ni19.4 alloy,,Materials Science Forum,327-328,279-282,2000,,,,External,,0.0,0.0,0.0,0.0,0,0.0,0.0,0.0,0.0,0,0.0,0.0,0.0,0.0,0.0,0.0,0.0,0.0,0.0,0.0,19.4,0,30.0,0.0,0.0,0.0,0,0,0.0,0,0.0,0.0,0,50.6,0,0.0,0.0,0.0,0.0,1000.0,5.0,20,0,0.0,20,0.0,1000.0,1.0,0,500.0,1.0,0,100.0,0,,,10.0,80,30,0.0,0.0,1,,,,,,,,,,,,,,,,,,,,,,,,,,,,,,,,,,,,,,,,,,,,,,,,,,,,1.368534781,0.210199461,,,,,,,,,,,,,,,,,,,,,,,,,,,,,,,,,,,,
1655,"M. Imahashi, M. I. Khan, H. Y. Kim and S. Miyazaki",The effect of Pd content on microstructure and shape-memory properties of Tiâ€“Niâ€“Pdâ€“Cu alloys,,Materials Science and Engineering: A,602,19-24,2014,,,,External,,0.0,0.0,0.0,0.0,0,0.0,0.0,0.0,5.0,0,0.0,0.0,0.0,0.0,0.0,0.0,0.0,0.0,0.0,0.0,15.0,0,30.0,0.0,0.0,0.0,0,0,0.0,0,0.0,0.0,0,50.0,0,0.0,0.0,0.0,0.0,950.0,2.0,20,0,0.0,20,0.0,20.0,0.0,0,500.0,1.0,0,500.0,0,100,400,10.0,3,30,0.0,0.0,1,,,,,,,,,,,,,,,,,,,,,,,,,,,,,,,,,,,,181.8470617,,228.5345269,238.1151252,,293.2391618,64.7046349,111.3921001,,,,,,,,,1.918111753,0.210050722,,,,,,,,,,,,,,,,,,,,,,,,,,,,,,,,,,,,
1656,"M. Imahashi, M.I. Khan, H.Y. Kim, S. Miyazaki",The effect of Pd content on microstructure and shape-memory properties of Tiâ€“Niâ€“Pdâ€“Cu alloys,,Materials Science and Engineering A,602,19-24,2014,,,,External,,0.0,0.0,0.0,0.0,0,0.0,0.0,0.0,5.0,0,0.0,0.0,0.0,0.0,0.0,0.0,0.0,0.0,0.0,0.0,15.0,0,30.0,0.0,0.0,0.0,0,0,0.0,0,0.0,0.0,0,50.0,0,0.0,0.0,0.0,0.0,950.0,2.0,20,0,0.0,20,0.0,20.0,0.0,0,500.0,1.0,0,500.0,0,100,400,10.0,3,30,0.0,0.0,1,,,,,,,,,,,,,,,,,,,,,,,,,,,,,,,,,,,,181.8470617,,228.5345269,238.1151252,,293.2391618,64.7046349,111.3921001,,,,,,,,,1.918111753,0.210050722,,,,,,,,,,,,,,,,,,,,,,,,,,,,,,,,,,,,
1657,"M. Imahashi, M. I. Khan, H. Y. Kim and S. Miyazaki",The effect of Pd content on microstructure and shape-memory properties of Tiâ€“Niâ€“Pdâ€“Cu alloys,,Materials Science and Engineering: A,602,19-24,2014,,,,External,,0.0,0.0,0.0,0.0,0,0.0,0.0,0.0,5.0,0,0.0,0.0,0.0,0.0,0.0,0.0,0.0,0.0,0.0,0.0,15.0,0,30.0,0.0,0.0,0.0,0,0,0.0,0,0.0,0.0,0,50.0,0,0.0,0.0,0.0,0.0,950.0,2.0,20,0,0.0,20,0.0,20.0,0.0,0,500.0,0.166,0,400.0,0,25,400,10.0,3,30,0.0,0.0,1,,,,,,,,,,,,,,,,,,,,,,,,,,,,,,,,,,,,223.1532717,,253.3531821,270.7840029,,302.0080007,48.6548186,78.854729,,,,,,,,,3.109812037,0.209779386,,,,,,,,,,,,,,,,,,,,,,,,,,,,,,,,,,,,
1658,"M. Imahashi, M.I. Khan, H.Y. Kim, S. Miyazaki",The effect of Pd content on microstructure and shape-memory properties of Tiâ€“Niâ€“Pdâ€“Cu alloys,,Materials Science and Engineering A,602,19-24,2014,,,,External,,0.0,0.0,0.0,0.0,0,0.0,0.0,0.0,5.0,0,0.0,0.0,0.0,0.0,0.0,0.0,0.0,0.0,0.0,0.0,15.0,0,30.0,0.0,0.0,0.0,0,0,0.0,0,0.0,0.0,0,50.0,0,0.0,0.0,0.0,0.0,950.0,2.0,20,0,0.0,20,0.0,20.0,0.0,0,500.0,0.166,0,400.0,0,25,400,10.0,3,30,0.0,0.0,1,,,,,,,,,,,,,,,,,,,,,,,,,,,,,,,,,,,,223.1532717,,253.3531821,270.7840029,,302.0080007,48.6548186,78.854729,,,,,,,,,3.109812037,0.209779386,,,,,,,,,,,,,,,,,,,,,,,,,,,,,,,,,,,,
1659,"M. I. Khan, H. Y. Kim, Y. Namigata, T.-h. Nam and S. Miyazaki",Combined effects of work hardening and precipitation strengthening on the cyclic stability of TiNiPdCu-based high-temperature shape memory alloys,,Acta Materialia,61,4797-4810,2013,,,,External,,0.0,0.0,0.0,0.0,0,0.0,0.0,0.0,5.0,0,0.0,0.0,0.0,0.0,0.0,0.0,0.0,0.0,0.0,0.0,20.0,0,25.0,0.0,0.0,0.0,0,0,0.0,0,0.0,0.0,0,50.0,0,0.0,0.0,0.0,0.0,950.0,2.0,20,0,0.0,20,0.0,20.0,0.0,0,400.0,1.0,0,300.0,0,25,400,10.0,3,30,0.0,0.0,1,,,,,,,,,,,,,,,,,,,,,,,,,,,,,,,,,,,,122.4971964,,152.2068428,169.7084997,,191.2063565,38.9995137,68.7091601,,,,,,,,,3.230034333,0.208389312,,,,,,,,,,,,,,,,,,,,,,,,,,,,,,,,,,,,
1660,"M. I. Khan, H. Y. Kim, Y. Namigata, T.-h. Nam and S. Miyazaki",Combined effects of work hardening and precipitation strengthening on the cyclic stability of TiNiPdCu-based high-temperature shape memory alloys,,Acta Materialia,61,4797-4810,2013,,,,External,,0.0,0.0,0.0,0.0,0,0.0,0.0,0.0,5.0,0,0.0,0.0,0.0,0.0,0.0,0.0,0.0,0.0,0.0,0.0,20.0,0,25.0,0.0,0.0,0.0,0,0,0.0,0,0.0,0.0,0,50.0,0,0.0,0.0,0.0,0.0,950.0,2.0,20,0,0.0,20,0.0,20.0,0.0,0,400.0,1.0,0,300.0,0,25,400,10.0,3,30,0.0,0.0,1,,,,,,,,,,,,,,,,,,,,,,,,,,,,,,,,,,,,122.4971964,,152.2068428,169.7084997,,191.2063565,38.9995137,68.7091601,,,,,,,,,3.230034333,0.208389312,,,,,,,,,,,,,,,,,,,,,,,,,,,,,,,,,,,,
1661,"M. I. Khan, H. Y. Kim, Y. Namigata, T.-h. Nam and S. Miyazaki",Combined effects of work hardening and precipitation strengthening on the cyclic stability of TiNiPdCu-based high-temperature shape memory alloys,,Acta Materialia,61,4797-4810,2013,,,,External,,0.0,0.0,0.0,0.0,0,0.0,0.0,0.0,5.0,0,0.0,0.0,0.0,0.0,0.0,0.0,0.0,0.0,0.0,0.0,20.0,0,25.0,0.0,0.0,0.0,0,0,0.0,0,0.0,0.0,0,50.0,0,0.0,0.0,0.0,0.0,950.0,2.0,20,0,0.0,20,0.0,20.0,0.0,0,400.0,1.0,0,400.0,0,25,400,10.0,3,30,0.0,0.0,1,,,,,,,,,,,,,,,,,,,,,,,,,,,,,,,,,,,,135.9672679,,165.6698373,180.1000348,,209.8002451,44.1304078,73.8329772,,,,,,,,,3.646812957,0.208389312,,,,,,,,,,,,,,,,,,,,,,,,,,,,,,,,,,,,
1662,"M. I. Khan, H. Y. Kim, Y. Namigata, T.-h. Nam and S. Miyazaki",Combined effects of work hardening and precipitation strengthening on the cyclic stability of TiNiPdCu-based high-temperature shape memory alloys,,Acta Materialia,61,4797-4810,2013,,,,External,,0.0,0.0,0.0,0.0,0,0.0,0.0,0.0,5.0,0,0.0,0.0,0.0,0.0,0.0,0.0,0.0,0.0,0.0,0.0,20.0,0,25.0,0.0,0.0,0.0,0,0,0.0,0,0.0,0.0,0,50.0,0,0.0,0.0,0.0,0.0,950.0,2.0,20,0,0.0,20,0.0,20.0,0.0,0,400.0,1.0,0,400.0,0,25,400,10.0,3,30,0.0,0.0,1,,,,,,,,,,,,,,,,,,,,,,,,,,,,,,,,,,,,135.9672679,,165.6698373,180.1000348,,209.8002451,44.1304078,73.8329772,,,,,,,,,3.646812957,0.208389312,,,,,,,,,,,,,,,,,,,,,,,,,,,,,,,,,,,,
1663,"M. I. Khan, H. Y. Kim, Y. Namigata, T.-h. Nam and S. Miyazaki",Combined effects of work hardening and precipitation strengthening on the cyclic stability of TiNiPdCu-based high-temperature shape memory alloys,,Acta Materialia,61,4797-4810,2013,,,,External,,0.0,0.0,0.0,0.0,0,0.0,0.0,0.0,5.0,0,0.0,0.0,0.0,0.0,0.0,0.0,0.0,0.0,0.0,0.0,20.0,0,25.0,0.0,0.0,0.0,0,0,0.0,0,0.0,0.0,0,50.0,0,0.0,0.0,0.0,0.0,950.0,2.0,20,0,0.0,20,0.0,20.0,0.0,0,400.0,1.0,0,500.0,0,25,400,10.0,3,30,0.0,0.0,1,,,,,,,,,,,,,,,,,,,,,,,,,,,,,,,,,,,,148.4158787,,184.273162,189.4701091,,230.4559275,46.1827655,82.0400488,,,,,,,,,3.959396925,0.208389312,,,,,,,,,,,,,,,,,,,,,,,,,,,,,,,,,,,,
1664,"M. I. Khan, H. Y. Kim, Y. Namigata, T.-h. Nam and S. Miyazaki",Combined effects of work hardening and precipitation strengthening on the cyclic stability of TiNiPdCu-based high-temperature shape memory alloys,,Acta Materialia,61,4797-4810,2013,,,,External,,0.0,0.0,0.0,0.0,0,0.0,0.0,0.0,5.0,0,0.0,0.0,0.0,0.0,0.0,0.0,0.0,0.0,0.0,0.0,20.0,0,25.0,0.0,0.0,0.0,0,0,0.0,0,0.0,0.0,0,50.0,0,0.0,0.0,0.0,0.0,950.0,2.0,20,0,0.0,20,0.0,20.0,0.0,0,400.0,1.0,0,500.0,0,25,400,10.0,3,30,0.0,0.0,1,,,,,,,,,,,,,,,,,,,,,,,,,,,,,,,,,,,,148.4158787,,184.273162,189.4701091,,230.4559275,46.1827655,82.0400488,,,,,,,,,3.959396925,0.208389312,,,,,,,,,,,,,,,,,,,,,,,,,,,,,,,,,,,,
