Repository: sinazadeh/CatBoost-SMAs

# CatBoost SMAs
This repository contains a sample implementation of using CatBoost for building a surrogate model for transformation temperatures of Shape Memory Alloys (SMAs). The sample code (found in [main.py](main.py)) showcases how CatBoost can be used to model this data and make predictions with a high degree of accuracy. The accompanying [raw_data.csv](raw_data.csv) file contains 4899 data points that can be used to train and validate the model. This data can also serve as a reference for researchers looking to explore the use of CatBoost in this particular field.

File: raw_data.csv (part 22 of 67)
termediate_a_(A),Micro_Intermediate_b,Micro_Intermediate_c,Micro_Intermediate_Space_Group,Micro_Martensite_Test_Temperature_Above_Af(Temp-Af),Micro_Martensite_Structure,Micro_Martensite_a_(A),Micro_Martensite_b,Micro_Martensite_c,Micro_Martensite_Beta,Micro_Martensite_Space_Group,Micro_Martensite_Sub-structure,Micro_Precipitate_Test_Temperature,Micro_Precipitate_Structure,Micro_Precipitate_Volume_Fraction,NeedsAttention,SME_Transforms,SME_Mf,SME_Mp,SME_Ms,SME_As,SME_Ap,SME_Af,SME_Thermal_Hysteresis,SME_Transformation_Range,SME_RfM,SME_RfA,SME_dH(MA)(J/g),SME_dH(AM)(J/g),SME_dH(AR)(J/G),SME_dS(MA)(J/kgK),SME_dS(AM)(J/kgK),SME_dS(AR)(J/kgK),SME_epsilonAct(%),SME_epsilonIrr(%),SME_Failure(FatigueTest),SME_Bend_Recovery(%),SE_R.Strain(%),SE_Strain_Max(%),SE_Stress_Max(MPa),SE_Mf_Stress,SE_Ms_Stress,SE_As_Stress,SE_Af_Stress,SE_M_Yield,SE_A_Yield,MSME_Magnetization (emu/g),MSME_Magnetization Change (AM)(emu/g),MSME_Magnetization Change (MA)(emu/g),MSME_Mf Temp (Â°C),MSME_Mf Mag (emu/g),MSME_Mp Temp (Â°C),MSME_Mp Mag (emu/g),MSME_Ms_Temp(C),MSME_Ms_Mag(emu/g),MSME_Direct average rate (emu/gÂ°C),MSME_Direct_integrated_magnetization_change(emu/g),MSME_As_Temp(C),MSME_As_Mag(emu/g),MSME_Ap_Temp (C),MSME_Ap_Mag(emu/g),MSME_Af_Temp (C),MSME_Af_Mag(emu/g),MSME_Reverse_average_rate(emu/gC),MSME_Reverse_integrated_magnetization_change(emu/g),MSME_Direct_MT_range(C),MSME_Reverse_MT_range(C),MSME_Hysteresis(C),MSME_Estimated_entropy_difference_(J/kg*K),"MSME_Tc(DSC)-Ms(SQUID,0.05T)",Hard_VHN
1665,"W. Cai, S. Tanaka, K. Otsuka",Thermal cyclic characteristics under load in a Ti50.6Pd30Ni19.4 alloy,,Materials Science Forum,327-328,279-282,2000,,,,External,,0.0,0.0,0.0,0.0,0,0.0,0.0,0.0,0.0,0,0.0,0.0,0.0,0.0,0.0,0.0,0.0,0.0,0.0,0.0,19.4,0,30.0,0.0,0.0,0.0,0,0,0.0,0,0.0,0.0,0,50.6,0,0.0,0.0,0.0,0.0,1000.0,5.0,20,0,0.0,20,0.0,1000.0,1.0,0,500.0,1.0,0,100.0,0,,,10.0,40,30,0.0,0.0,1,,,,,,,,,,,,,,,,,,,,,,,,,,,,,,,,,,,,,,,,,,,,,,,,,,,,1.363548217,0.207818868,,,,,,,,,,,,,,,,,,,,,,,,,,,,,,,,,,,,
1666,"L. Casalena, G.S. Bigelow, Y. Gao, O. Benafan, R.D. Noebe, Y. Wang, M.J. Mills",Mechanical behavior and microstructural analysis of NiTi-40Au shape memory alloys exhibiting work output above 400 Â°C,,Intermetallics,86,33-44,2017,,,,External,,0.0,0.0,40.0,0.0,0,0.0,0.0,0.0,0.0,0,0.0,0.0,0.0,0.0,0.0,0.0,0.0,0.0,0.0,0.0,10.3,0,0.0,0.0,0.0,0.0,0,0,0.0,0,0.0,0.0,0,49.7,0,0.0,0.0,0.0,0.0,1050.0,72.0,900,0,0.0,20,0.0,20.0,0.0,0,20.0,0.0,0,250.0,0,100,580,20.0,3,30,0.0,0.0,1,,,,,,,,,,,,,,,,,,,,,,,,,,,,,,,,,,,,435.113406,,456.9496739,470.2407942,,492.0650774,35.1154035,56.9516714,,,,,,,,,0.871593077,0.207264177,,,,,,,,,,,,,,,,,,,,,,,,,,,,,,,,,,,,
1667,"W. Cai, S. Tanaka, K. Otsuka",Thermal cyclic characteristics under load in a Ti50.6Pd30Ni19.4 alloy,,Materials Science Forum,327-328,279-282,2000,,,,External,,0.0,0.0,0.0,0.0,0,0.0,0.0,0.0,0.0,0,0.0,0.0,0.0,0.0,0.0,0.0,0.0,0.0,0.0,0.0,19.4,0,30.0,0.0,0.0,0.0,0,0,0.0,0,0.0,0.0,0,50.6,0,0.0,0.0,0.0,0.0,1000.0,5.0,20,0,0.0,20,0.0,1000.0,1.0,0,500.0,1.0,0,100.0,0,175,350,10.0,30,30,0.0,0.0,1,,,,,,,,,,,,,,,,,,,,,,,,,,,,,,,,,,,,228.9322503,,257.5392326,260.124784,,281.0857242,23.5464916,52.1534739,,,,,,,,,1.318115079,0.204265229,,,,,,,,,,,,,,,,,,,,,,,,,,,,,,,,,,,,
1668,"K.C. Atli, I. Karaman, R.D. Noebe, A. Garg, Y.I. Chumlyakov, I.V. Kireeva",Improvement in the Shape Memory Response of Ti50.5Ni24.5Pd25 High-Temperature Shape Memory Alloy with Scandium Microalloying,,Metallurgical and Materials Transactions,41,2485-2497,2010,,,,External,,0.0,0.0,0.0,0.0,0,0.0,0.0,0.0,0.0,0,0.0,0.0,0.0,0.0,0.0,0.0,0.0,0.0,0.0,0.0,24.5,0,25.0,0.0,0.0,0.0,0,0,0.5,0,0.0,0.0,0,50.0,0,0.0,0.0,0.0,0.0,1050.0,72.0,900,0,0.0,20,0.0,20.0,0.0,0,20.0,0.0,0,150.0,0,100,260,10.0,2,30,0.0,0.0,1,,,,,,,,,,,,,,,,,,,,,,,,,,,,,,,,,,,,,,,,,,,,,,,,,,,,,0.203115808,,,,,,,,,,,,,,,,,,,,,,,,,,,,,,,,,,,,
1669,"K. C. Atli, I. Karaman, R. D. Noebe, A. Garg, Y. I. Chumlyakov and I. V. Kireeva",Improvement in the Shape Memory Response of Ti50.5Ni24.5Pd25 High-Temperature Shape Memory Alloy with Scandium Microalloying,,Metallurgical and Materials Transactions,41,2485-2497,2010,,,,External,,0.0,0.0,0.0,0.0,0,0.0,0.0,0.0,0.0,0,0.0,0.0,0.0,0.0,0.0,0.0,0.0,0.0,0.0,0.0,24.5,0,25.0,0.0,0.0,0.0,0,0,0.5,0,0.0,0.0,0,50.0,0,0.0,0.0,0.0,0.0,1050.0,72.0,900,0,0.0,20,0.0,20.0,0.0,0,20.0,0.0,0,150.0,0,100,260,10.0,2,30,0.0,0.0,1,,,,,,,,,,,,,,,,,,,,,,,,,,,,,,,,,,,,,,,,,,,,,,,,,,,,,0.203115808,,,,,,,,,,,,,,,,,,,,,,,,,,,,,,,,,,,,
1670,"L.L. Meisner, V.P. Sivokha",The effect of applied stress on the shape memory behavior of TiNi-based alloys with different consequences of martensitic transformations,,Physica B: Condensed Matter,344,93-98,2004,,,,External,,0.0,0.0,0.0,0.0,0,0.0,0.0,0.0,0.0,0,0.0,0.0,0.0,0.0,0.0,0.0,0.0,0.0,0.0,0.0,34.0,0,0.0,0.0,16.0,0.0,0,0,0.0,0,0.0,0.0,0,50.0,0,0.0,0.0,0.0,0.0,20.0,0.0,20,0,0.0,20,0.0,20.0,0.0,0,800.0,1.0,0,200.0,0,,,10.0,3,30,0.0,0.0,1,,,,,,,,,,,,,,,,,,,,,,,,,,,,,,,,,,,,113.8484702,,230.0414802,137.6602975,,238.6096263,8.5681461,124.7611561,,,,,,,,,,0.202020202,,,,,,,,,,,,,,,,,,,,,,,,,,,,,,,,,,,,
1671,"K.C. Atli, I. Karaman, A. Garg, Y. Chumlyakov, I.V. Kireeva",Shape memory characteristics of Ti49.5Ni25Pd25Sc0.5 high-temperature shape memory alloy after severe plastic deformation,,Acta Materialia,59,4747-4760,2011,,,,External,,0.0,0.0,0.0,0.0,0,0.0,0.0,0.0,0.0,0,0.0,0.0,0.0,0.0,0.0,0.0,0.0,0.0,0.0,0.0,25.0,0,25.0,0.0,0.0,0.0,0,0,0.5,0,0.0,0.0,0,49.5,0,0.0,0.0,0.0,0.0,1050.0,72.0,900,0,0.0,20,0.0,20.0,0.0,0,300.0,1.0,0,200.0,0,85,250,10.0,2,30,0.0,0.0,1,,,,,,,,,,,,,,,,,,,,,,,,,,,,,,,,,,,,81.028731,,118.6701825,110.1279528,,136.4081698,17.7379873,55.3794388,,,,,,,,,2.993370704,0.201302929,,,,,,,,,,,,,,,,,,,,,,,,,,,,,,,,,,,,
1672,"K. C. Atli, I. Karaman, A. Garg, Y. Chumlyakov and I. V. Kireeva",Shape memory characteristics of Ti49.5Ni25Pd25Sc0.5 high-temperature shape memory alloy after severe plastic deformation,,Acta Materialia,59,4747-4760,2011,,,,External,,0.0,0.0,0.0,0.0,0,0.0,0.0,0.0,0.0,0,0.0,0.0,0.0,0.0,0.0,0.0,0.0,0.0,0.0,0.0,24.5,0,25.0,0.0,0.0,0.0,0,0,0.5,0,0.0,0.0,0,50.0,0,0.0,0.0,0.0,0.0,1050.0,72.0,900,0,0.0,20,0.0,20.0,0.0,0,300.0,1.0,0,200.0,0,85,250,10.0,2,30,0.0,0.0,1,,,,,,,,,,,,,,,,,,,,,,,,,,,,,,,,,,,,81.028731,,118.6701825,110.1279528,,136.4081698,17.7379873,55.3794388,,,,,,,,,2.993370704,0.201302929,,,,,,,,,,,,,,,,,,,,,,,,,,,,,,,,,,,,
1673,B. Kockar,Shape memory behaviors of ultrafine grained nickel-titanium and titanium-nickel-palladium shape memory alloys,,Doctoral Thesis,,1-181,2007,,,,External,,0.0,0.0,0.0,0.0,0,0.0,0.0,0.0,0.0,0,0.0,0.0,0.0,0.0,0.0,0.0,0.0,0.0,0.0,0.0,33.7,0,16.0,0.0,0.0,0.0,0,0,0.0,0,0.0,0.0,0,50.3,0,0.0,0.0,0.0,0.0,20.0,0.0,400,0,0.0,20,0.0,20.0,0.0,0,20.0,0.0,0,400.0,0,25,205,10.0,3,30,0.0,0.0,1,,,,,,,,,,,,,,,,,,,,,,,,,,,,,,,,,,,,87.70245004,,132.340286,104.6152539,,152.0870262,19.7467402,64.38457616,,,,,,,,,3.612777117,0.20088386,,,,,,,,,,,,,,,,,,,,,,,,,,,,,,,,,,,,
1674,"I. M. Khan, H. Y. Kim, T.-h. Nam and S. Miyazaki",Effect of Cu addition on the high temperature shape memory properties of Ti50Ni25Pd25 alloy,https://doi.org/10.1016/j.jallcom.2011.12.116,Journal of Alloys and Compounds,577,S383-S387,2013,,,,External,,0.0,0.0,0.0,0.0,0,0.0,0.0,0.0,5.0,0,0.0,0.0,0.0,0.0,0.0,0.0,0.0,0.0,0.0,0.0,20.0,0,25.0,0.0,0.0,0.0,0,0,0.0,0,0.0,0.0,0,50.0,0,0.0,0.0,0.0,0.0,950.0,2.0,20,0,0.0,20,0.0,700.0,1.0,0,900.0,1.0,0,100.0,0,100,300,10.0,3,30,0.0,0.0,1,,,,,,,,,,,,,,,,,,,,,,,,,,,,,,,,,,,,155,,187,192,,211,24,56,,,,,,,,,3.072852572,0.2,,,,,,,,,,,,,,,,,,,,,,,,,,,,,,,,,,,,
1675,"M.I. Khan, H.Y. Kim, T. Nam, S. Miyazaki",Effect of Cu addition on the high temperature shape memory properties of Ti50Ni25Pd25 alloy,https://doi.org/10.1016/j.jallcom.2011.12.116,Journal of Alloys and Compounds,577,383-387,2013,,,,External,,0.0,0.0,0.0,0.0,0,0.0,0.0,0.0,5.0,0,0.0,0.0,0.0,0.0,0.0,0.0,0.0,0.0,0.0,0.0,20.0,0,25.0,0.0,0.0,0.0,0,0,0.0,0,0.0,0.0,0,50.0,0,0.0,0.0,0.0,0.0,950.0,2.0,20,0,0.0,20,0.0,700.0,1.0,0,900.0,1.0,0,100.0,0,100,300,10.0,3,30,0.0,0.0,1,,,,,,,,,,,,,,,,,,,,,,,,,,,,,,,,,,,,155,,187,192,,211,24,56,,,,,,,,,3.072852572,0.2,,,,,,,,,,,,,,,,,,,,,,,,,,,,,,,,,,,,
1676,"K.C. Atli, I. Karaman, R.D. Noebe, A. Garg, Y.I. Chumlyakov, I.V. Kireeva",Improvement in the Shape Memory Response of Ti50.5Ni24.5Pd25 High-Temperature Shape Memory Alloy with Scandium Microalloying,,Metallurgical and Materials Transactions,41,2485-2497,2010,,,,External,,0.0,0.0,0.0,0.0,0,0.0,0.0,0.0,0.0,0,0.0,0.0,0.0,0.0,0.0,0.0,0.0,0.0,0.0,0.0,24.5,0,25.0,0.0,0.0,0.0,0,0,0.5,0,0.0,0.0,0,50.0,0,0.0,0.0,0.0,0.0,1050.0,72.0,900,0,0.0,20,0.0,20.0,0.0,0,20.0,0.0,0,200.0,0,100,260,10.0,2,30,0.0,0.0,1,,,,,,,,,,,,,,,,,,,,,,,,,,,,,,,,,,,,172.3551913,,193.579235,196.3551913,,216.6830601,23.1038251,44.3278688,,,,,,,,,4.15,0.199912845,,,,,,,,,,,,,,,,,,,,,,,,,,,,,,,,,,,,
1677,"K. C. Atli, I. Karaman, R. D. Noebe, A. Garg, Y. I. Chumlyakov and I. V. Kireeva",Improvement in the Shape Memory Response of Ti50.5Ni24.5Pd25 High-Temperature Shape Memory Alloy with Scandium Microalloying,,Metallurgical and Materials Transactions,41,2485-2497,2010,,,,External,,0.0,0.0,0.0,0.0,0,0.0,0.0,0.0,0.0,0,0.0,0.0,0.0,0.0,0.0,0.0,0.0,0.0,0.0,0.0,24.5,0,25.0,0.0,0.0,0.0,0,0,0.5,0,0.0,0.0,0,50.0,0,0.0,0.0,0.0,0.0,1050.0,72.0,900,0,0.0,20,0.0,20.0,0.0,0,20.0,0.0,0,200.0,0,100,260,10.0,2,30,0.0,0.0,1,,,,,,,,,,,,,,,,,,,,,,,,,,,,,,,,,,,,172.3551913,,193.579235,196.3551913,,216.6830601,23.1038251,44.3278688,,,,,,,,,4.15,0.199912845,,,,,,,,,,,,,,,,,,,,,,,,,,,,,,,,,,,,
1678,"K.C. Atli, I. Karaman, R.D. Noebe, H.J. Maier",Comparative analysis of the effects of severe plastic deformation and thermomechanical training on the functional stability of Ti50.5Ni24.5Pd25 high-temperature shape memory alloy,,Scripta Metallurgica et Materialia,64,315-318,2011,,,,External,,0.0,0.0,0.0,0.0,0,0.0,0.0,0.0,0.0,0,0.0,0.0,0.0,0.0,0.0,0.0,0.0,0.0,0.0,0.0,24.5,0,25.0,0.0,0.0,0.0,0,0,0.0,0,0.0,0.0,0,50.5,0,0.0,0.0,0.0,0.0,1050.0,72.0,900,0,0.0,20,0.0,20.0,0.0,0,20.0,0.0,0,250.0,0,,,10.0,3,30,0.0,0.0,1,,,,,,,,,,,,,,,,,,,,,,,,,,,,,,,,,,,,,,,,,,,,,,,,,,,,2.790697674,0.19953577,,,,,,,,,,,,,,,,,,,,,,,,,,,,,,,,,,,,
1679,"S. u. Rehman, M. Khan, A. Nusair Khan, L. Ali, S. Zaman, M. Waseem, L. Ali and S. H. I. Jaffery",Transformation behavior and shape memory properties of Ti50Ni15Pd25Cu10 high temperature shape memory alloy at various aging temperatures,,Materials Science and Engineering: A,619,171-179,2014,,,,External,,0.0,0.0,0.0,0.0,0,0.0,0.0,0.0,10.0,0,0.0,0.0,0.0,0.0,0.0,0.0,0.0,0.0,0.0,0.0,15.0,0,25.0,0.0,0.0,0.0,0,0,0.0,0,0.0,0.0,0,50.0,0,0.0,0.0,0.0,0.0,950.0,2.0,20,0,0.0,20,0.0,900.0,1.0,0,500.0,3.0,0,500.0,0,50,350,10.0,3,30,0.0,0.0,1,,,,,,,,,,,,,,,,,,,,,,,,,,,,,,,,,,,,126.5550239,,212.6794258,169.6172249,,252.15311,39.4736842,125.5980861,,,,,,,,,1.918032787,0.199168311,,,,,,,,,,,,,,,,,,,,,,,,,,,,,,,,,,,,
1680,"S. Rehman, M. Khan, A.N. Khan, L. Ali, S. Zaman, M. Waseem, L. Ali, S.H.I. Jaffery",Transformation behavior and shape memory properties of TiNiPdCu high temperature shape memory alloy at various aging temperatures,,Materials Science and Engineering A,619,171-179,2014,,,,External,,0.0,0.0,0.0,0.0,0,0.0,0.0,0.0,10.0,0,0.0,0.0,0.0,0.0,0.0,0.0,0.0,0.0,0.0,0.0,15.0,0,25.0,0.0,0.0,0.0,0,0,0.0,0,0.0,0.0,0,50.0,0,0.0,0.0,0.0,0.0,950.0,2.0,20,0,0.0,20,0.0,900.0,1.0,0,500.0,3.0,0,500.0,0,50,350,10.0,3,30,0.0,0.0,1,,,,,,,,,,,,,,,,,,,,,,,,,,,,,,,,,,,,126.5550239,,212.6794258,169.6172249,,252.15311,39.4736842,125.5980861,,,,,,,,,1.918032787,0.199168311,,,,,,,,,,,,,,,,,,,,,,,,,,,,,,,,,,,,
1681,"K.C. Atli, I. Karaman, R.D. Noebe, A. Garg, Y.I. Chumlyakov, I.V. Kireeva",Improvement in the Shape Memory Response of Ti50.5Ni24.5Pd25 High-Temperature Shape Memory Alloy with Scandium Microalloying,,Metallurgical and Materials Transactions,41,2485-2497,2010,,,,External,,0.0,0.0,0.0,0.0,0,0.0,0.0,0.0,0.0,0,0.0,0.0,0.0,0.0,0.0,0.0,0.0,0.0,0.0,0.0,24.5,0,25.0,0.0,0.0,0.0,0,0,0.0,0,0.0,0.0,0,50.5,0,0.0,0.0,0.0,0.0,1050.0,72.0,900,0,0.0,20,0.0,20.0,0.0,0,20.0,0.0,0,200.0,0,100,275,10.0,4,30,0.0,0.0,1,,,,,,,,,,,,,,,,,,,,,,,,,,,,,,,,,,,,165.947151,,206.5293336,190.8201016,,231.7295599,25.2002263,65.7824089,,,,,,,,,,0.198257081,,,,,,,,,,,,,,,,,,,,,,,,,,,,,,,,,,,,
1682,"K.C. Atli, I. Karaman, R.D. Noebe, A. Garg, Y.I. Chumlyakov, I.V. Kireeva",Improvement in the Shape Memory Response of Ti50.5Ni24.5Pd25 High-Temperature Shape Memory Alloy with Scandium Microalloying,,Metallurgical and Materials Transactions,41,2485-2497,2010,,,,External,,0.0,0.0,0.0,0.0,0,0.0,0.0,0.0,0.0,0,0.0,0.0,0.0,0.0,0.0,0.0,0.0,0.0,0.0,0.0,24.5,0,25.0,0.0,0.0,0.0,0,0,0.5,0,0.0,0.0,0,50.0,0,0.0,0.0,0.0,0.0,1050.0,72.0,900,0,0.0,20,0.0,20.0,0.0,0,20.0,0.0,0,200.0,0,100,275,10.0,3,30,0.0,0.0,1,,,,,,,,,,,,,,,,,,,,,,,,,,,,,,,,,,,,162.6388385,,197.0003592,181.2927434,,219.2559125,22.2555533,56.617074,,,,,,,,,,0.197023581,,,,,,,,,,,,,,,,,,,,,,,,,,,,,,,,,,,,
1683,"K. C. Atli, I. Karaman, R. D. Noebe, A. Garg, Y. I. Chumlyakov and I. V. Kireeva",Improvement in the Shape Memory Response of Ti50.5Ni24.5Pd25 High-Temperature Shape Memory Alloy with Scandium Microalloying,,Metallurgical and Materials Transactions,41,2485-2497,2010,,,,External,,0.0,0.0,0.0,0.0,0,0.0,0.0,0.0,0.0,0,0.0,0.0,0.0,0.0,0.0,0.0,0.0,0.0,0.0,0.0,24.5,0,25.0,0.0,0.0,0.0,0,0,0.5,0,0.0,0.0,0,50.0,0,0.0,0.0,0.0,0.0,1050.0,72.0,900,0,0.0,20,0.0,20.0,0.0,0,20.0,0.0,0,200.0,0,100,275,10.0,3,30,0.0,0.0,1,,,,,,,,,,,,,,,,,,,,,,,,,,,,,,,,,,,,162.6388385,,197.0003592,181.2927434,,219.2559125,22.2555533,56.617074,,,,,,,,,,0.197023581,,,,,,,,,,,,,,,,,,,,,,,,,,,,,,,,,,,,
1684,"M. Imahashi, M. I. Khan, H. Y. Kim and S. Miyazaki",The effect of Pd content on microstructure and shape-memory properties of Tiâ€“Niâ€“Pdâ€“Cu alloys,,Materials Science and Engineering: A,602,19-24,2014,,,,External,,0.0,0.0,0.0,0.0,0,0.0,0.0,0.0,5.0,0,0.0,0.0,0.0,0.0,0.0,0.0,0.0,0.0,0.0,0.0,20.0,0,25.0,0.0,0.0,0.0,0,0,0.0,0,0.0,0.0,0,50.0,0,0.0,0.0,0.0,0.0,950.0,2.0,20,0,0.0,20,0.0,20.0,0.0,0,500.0,1.0,0,500.0,0,100,400,10.0,3,30,0.0,0.0,1,,,,,,,,,,,,,,,,,,,,,,,,,,,,,,,,,,,,135.6092715,,172.5821459,190.2450331,,236.602649,64.0205031,100.9933775,,,,,,,,,2.455629139,0.196342867,,,,,,,,,,,,,,,,,,,,,,,,,,,,,,,,,,,,
1685,"M. Imahashi, M.I. Khan, H.Y. Kim, S. Miyazaki",The effect of Pd content on microstructure and shape-memory properties of Tiâ€“Niâ€“Pdâ€“Cu alloys,,Materials Science and Engineering A,602,19-24,2014,,,,External,,0.0,0.0,0.0,0.0,0,0.0,0.0,0.0,5.0,0,0.0,0.0,0.0,0.0,0.0,0.0,0.0,0.0,0.0,0.0,20.0,0,25.0,0.0,0.0,0.0,0,0,0.0,0,0.0,0.0,0,50.0,0,0.0,0.0,0.0,0.0,950.0,2.0,20,0,0.0,20,0.0,20.0,0.0,0,500.0,1.0,0,500.0,0,100,400,10.0,3,30,0.0,0.0,1,,,,,,,,,,,,,,,,,,,,,,,,,,,,,,,,,,,,135.6092715,,172.5821459,190.2450331,,236.602649,64.0205031,100.9933775,,,,,,,,,2.455629139,0.196342867,,,,,,,,,,,,,,,,,,,,,,,,,,,,,,,,,,,,
1686,"L. Casalena, G.S. Bigelow, Y. Gao, O. Benafan, R.D. Noebe, Y. Wang, M.J. Mills",Mechanical behavior and microstructural analysis of NiTi-40Au shape memory alloys exhibiting work output above 400 Â°C,,Intermetallics,86,33-44,2017,,,,External,,0.0,0.0,40.0,0.0,0,0.0,0.0,0.0,0.0,0,0.0,0.0,0.0,0.0,0.0,0.0,0.0,0.0,0.0,0.0,10.0,0,0.0,0.0,0.0,0.0,0,0,0.0,0,0.0,0.0,0,50.0,0,0.0,0.0,0.0,0.0,1050.0,72.0,900,0,0.0,20,0.0,20.0,0.0,0,20.0,0.0,0,250.0,0,100,580,20.0,3,30,0.0,0.0,1,,,,,,,,,,,,,,,,,,,,,,,,,,,,,,,,,,,,431.1776323,,461.2525188,472.7471404,,490.0281701,28.7756513,58.8505378,,,,,,,,,1.100500246,0.19410327,,,,,,,,,,,,,,,,,,,,,,,,,,,,,,,,,,,,
1687,"L. Casalena, G.S. Bigelow, Y. Gao, O. Benafan, R.D. Noebe, Y. Wang, M.J. Mills",Mechanical behavior and microstructural analysis of NiTi-40Au shape memory alloys exhibiting work output above 400 Â°C,,Intermetallics,86,33-44,2017,,,,External,,0.0,0.0,40.0,0.0,0,0.0,0.0,0.0,0.0,0,0.0,0.0,0.0,0.0,0.0,0.0,0.0,0.0,0.0,0.0,9.0,0,0.0,0.0,0.0,0.0,0,0,0.0,0,0.0,0.0,0,51.0,0,0.0,0.0,0.0,0.0,1050.0,72.0,900,0,0.0,20,0.0,20.0,0.0,0,20.0,0.0,0,250.0,0,100,580,20.0,3,30,0.0,0.0,1,,,,,,,,,,,,,,,,,,,,,,,,,,,,,,,,,,,,444.3457775,,472.0973783,484.7287665,,504.385647,32.2882687,60.0398695,,,,,,,,,1.213483146,0.194097083,,,,,,,,,,,,,,,,,,,,,,,,,,,,,,,,,,,,
1688,"L. Casalena, G.S. Bigelow, Y. Gao, O. Benafan, R.D. Noebe, Y. Wang, M.J. Mills",Mechanical behavior and microstructural analysis of NiTi-40Au shape memory alloys exhibiting work output above 400 Â°C,,Intermetallics,86,33-44,2017,,,,External,,0.0,0.0,40.0,0.0,0,0.0,0.0,0.0,0.0,0,0.0,0.0,0.0,0.0,0.0,0.0,0.0,0.0,0.0,0.0,11.0,0,0.0,0.0,0.0,0.0,0,0,0.0,0,0.0,0.0,0,49.0,0,0.0,0.0,0.0,0.0,1050.0,72.0,900,0,0.0,20,0.0,20.0,0.0,0,20.0,0.0,0,250.0,0,100,580,20.0,3,30,0.0,0.0,1,,,,,,,,,,,,,,,,,,,,,,,,,,,,,,,,,,,,422.1653335,,447.9544979,454.1164049,,479.8995926,31.9450947,57.7342591,,,,,,,,,0.781743383,0.191473564,,,,,,,,,,,,,,,,,,,,,,,,,,,,,,,,,,,,
1689,"K.C. Atli, I. Karaman, R.D. Noebe, A. Garg, Y.I. Chumlyakov, I.V. Kireeva",Improvement in the Shape Memory Response of Ti50.5Ni24.5Pd25 High-Temperature Shape Memory Alloy with Scandium Microalloying,,Metallurgical and Materials Transactions,41,2485-2497,2010,,,,External,,0.0,0.0,0.0,0.0,0,0.0,0.0,0.0,0.0,0,0.0,0.0,0.0,0.0,0.0,0.0,0.0,0.0,0.0,0.0,24.5,0,25.0,0.0,0.0,0.0,0,0,0.0,0,0.0,0.0,0,50.5,0,0.0,0.0,0.0,0.0,1050.0,72.0,900,0,0.0,20,0.0,20.0,0.0,0,20.0,0.0,0,200.0,0,100,275,10.0,5,30,0.0,0.0,1,,,,,,,,,,,,,,,,,,,,,,,,,,,,,,,,,,,,167.6198933,,207.5475246,191.5110169,,231.1113725,23.5638479,63.4914792,,,,,,,,,,0.188080706,,,,,,,,,,,,,,,,,,,,,,,,,,,,,,,,,,,,
1690,"M. Imahashi, M. I. Khan, H. Y. Kim and S. Miyazaki",The effect of Pd content on microstructure and shape-memory properties of Tiâ€“Niâ€“Pdâ€“Cu alloys,,Materials Science and Engineering: A,602,19-24,2014,,,,External,,0.0,0.0,0.0,0.0,0,0.0,0.0,0.0,5.0,0,0.0,0.0,0.0,0.0,0.0,0.0,0.0,0.0,0.0,0.0,10.0,0,35.0,0.0,0.0,0.0,0,0,0.0,0,0.0,0.0,0,50.0,0,0.0,0.0,0.0,0.0,950.0,2.0,20,0,0.0,20,0.0,20.0,0.0,0,500.0,1.0,0,500.0,0,100,400,10.0,3,30,0.0,0.0,1,,,,,,,,,,,,,,,,,,,,,,,,,,,,,,,,,,,,250.6363636,,295.2103276,300.6060606,,345.2727273,50.0623997,94.6363637,,,,,,,,,1.309090909,0.182771408,,,,,,,,,,,,,,,,,,,,,,,,,,,,,,,,,,,,
1691,"M. Imahashi, M.I. Khan, H.Y. Kim, S. Miyazaki",The effect of Pd content on microstructure and shape-memory properties of Tiâ€“Niâ€“Pdâ€“Cu alloys,,Materials Science and Engineering A,602,19-24,2014,,,,External,,0.0,0.0,0.0,0.0,0,0.0,0.0,0.0,5.0,0,0.0,0.0,0.0,0.0,0.0,0.0,0.0,0.0,0.0,0.0,10.0,0,35.0,0.0,0.0,0.0,0,0,0.0,0,0.0,0.0,0,50.0,0,0.0,0.0,0.0,0.0,950.0,2.0,20,0,0.0,20,0.0,20.0,0.0,0,500.0,1.0,0,500.0,0,100,400,10.0,3,30,0.0,0.0,1,,,,,,,,,,,,,,,,,,,,,,,,,,,,,,,,,,,,250.6363636,,295.2103276,300.6060606,,345.2727273,50.0623997,94.6363637,,,,,,,,,1.309090909,0.182771408,,,,,,,,,,,,,,,,,,,,,,,,,,,,,,,,,,,,
1692,"E. Acar, H. Tobe, I. Kaya, H. E. Karaca and Y. I. Chumlyakov",Compressive response of Ni45.3Ti34.7Hf15Pd5 and Ni45.3Ti29.7Hf20Pd5 shape-memory alloys,,Journal of Materials Science,50,1924-1934,2015,,,,External,,0.0,0.0,0.0,0.0,0,0.0,0.0,0.0,0.0,0,0.0,0.0,0.0,15.0,0.0,0.0,0.0,0.0,0.0,0.0,45.3,0,5.0,0.0,0.0,0.0,0,0,0.0,0,0.0,0.0,0,34.7,0,0.0,0.0,0.0,0.0,20.0,0.0,20,0,0.0,20,0.0,20.0,0.0,0,900.0,72.0,0,-500.0,0,-10,210,10.0,3,30,0.0,0.0,1,,,,,,,,,,,,,,,,,,,,,,,,,,,,,,,,,,,,36.46245059,,71.04743083,86.95652174,,155.4347826,84.38735177,118.972332,,,,,,,,,3.5,0.181137692,,,,,,,,,,,,,,,,,,,,,,,,,,,,,,,,,,,,
1693,"E. Acar, H. Tobe, I. Kaya, H. E. Karaca and Y. I. Chumlyakov",Compressive response of Ni45.3Ti34.7Hf15Pd5 and Ni45.3Ti29.7Hf20Pd5 shape-memory alloys,,Journal of Materials Science,50,1924-1934,2015,,,,External,,0.0,0.0,0.0,0.0,0,0.0,0.0,0.0,0.0,0,0.0,0.0,0.0,15.0,0.0,0.0,0.0,0.0,0.0,0.0,45.3,0,5.0,0.0,0.0,0.0,0,0,0.0,0,0.0,0.0,0,34.7,0,0.0,0.0,0.0,0.0,20.0,0.0,20,0,0.0,20,0.0,20.0,0.0,0,900.0,72.0,0,-500.0,0,-10,210,10.0,3,30,0.0,0.0,1,,,,,,,,,,,,,,,,,,,,,,,,,,,,,,,,,,,,36.46245059,,71.04743083,86.95652174,,155.4347826,84.38735177,118.972332,,,,,,,,,3.5,0.181137692,,,,,,,,,,,,,,,,,,,,,,,,,,,,,,,,,,,,
1694,"W. Cai, S. Tanaka, K. Otsuka",Thermal cyclic characteristics under load in a Ti50.6Pd30Ni19.4 alloy,,Materials Science Forum,327-328,279-282,2000,,,,External,,0.0,0.0,0.0,0.0,0,0.0,0.0,0.0,0.0,0,0.0,0.0,0.0,0.0,0.0,0.0,0.0,0.0,0.0,0.0,19.4,0,30.0,0.0,0.0,0.0,0,0,0.0,0,0.0,0.0,0,50.6,0,0.0,0.0,0.0,0.0,1000.0,5.0,20,0,0.0,20,0.0,1000.0,1.0,0,500.0,1.0,0,100.0,0,,,10.0,20,30,0.0,0.0,1,,,,,,,,,,,,,,,,,,,,,,,,,,,,,,,,,,,,,,,,,,,,,,,,,,,,1.27312519,0.177009164,,,,,,,,,,,,,,,,,,,,,,,,,,,,,,,,,,,,
1695,"K.C. Atli, I. Karaman, R.D. Noebe",Influence of tantalum additions on the microstructure and shape memory response of Ti50.5Ni24.5Pd25 high-temperature shape memory alloy,,Materials Science and Engineering A,613,250-258,2014,,,,External,,0.0,0.0,0.0,0.0,0,0.0,0.0,0.0,0.0,0,0.0,0.0,0.0,0.0,0.0,0.0,0.0,0.0,0.0,0.0,24.5,0,25.0,0.0,0.0,0.0,0,0,0.0,0,0.0,3.0,0,47.5,0,0.0,0.0,0.0,0.0,1050.0,72.0,900,0,0.0,20,0.0,20.0,0.0,0,20.0,0.0,0,150.0,0,105,275,10.0,3,30,0.0,0.0,1,,,,,,,,,,,,,,,,,,,,,,,,,,,,,,,,,,,,149.2138906,,159.453303,173.5000697,,183.7548231,24.3015201,34.5409325,,,,,,,,,2.391009251,0.173678583,,,,,,,,,,,,,,,,,,,,,,,,,,,,,,,,,,,,
1696,"K. C. Atli, I. Karaman and R. D. Noebe",Influence of tantalum additions on the microstructure and shape memory response of Ti50.5Ni24.5Pd25 high-temperature shape memory alloy,,Materials Science and Engineering: A,613,250-258,2014,,,,External,,0.0,0.0,0.0,0.0,0,0.0,0.0,0.0,0.0,0,0.0,0.0,0.0,0.0,0.0,0.0,0.0,0.0,0.0,0.0,24.5,0,25.0,0.0,0.0,0.0,0,0,0.0,0,0.0,3.0,0,47.5,0,0.0,0.0,0.0,0.0,1050.0,72.0,900,0,0.0,20,0.0,20.0,0.0,0,20.0,0.0,0,150.0,0,105,275,10.0,3,30,0.0,0.0,1,,,,,,,,,,,,,,,,,,,,,,,,,,,,,,,,,,,,149.2138906,,159.453303,173.5000697,,183.7548231,24.3015201,34.5409325,,,,,,,,,2.391009251,0.173678583,,,,,,,,,,,,,,,,,,,,,,,,,,,,,,,,,,,,
1697,"E. Acar, H. Tobe, I. Kaya, H. E. Karaca and Y. I. Chumlyakov",Compressive response of Ni45.3Ti34.7Hf15Pd5 and Ni45.3Ti29.7Hf20Pd5 shape-memory alloys,,Journal of Materials Science,50,1924-1934,2015,,,,External,,0.0,0.0,0.0,0.0,0,0.0,0.0,0.0,0.0,0,0.0,0.0,0.0,20.0,0.0,0.0,0.0,0.0,0.0,0.0,45.3,0,5.0,0.0,0.0,0.0,0,0,0.0,0,0.0,0.0,0,29.7,0,0.0,0.0,0.0,0.0,20.0,0.0,20,0,0.0,20,0.0,20.0,0.0,0,900.0,72.0,0,-700.0,0,30,275,10.0,3,30,0.0,0.0,1,,,,,,,,,,,,,,,,,,,,,,,,,,,,,,,,,,,,86.22129436,,141.7536534,135.177453,,227.9749478,86.2212944,141.7536534,,,,,,,,,2.766925142,0.169494413,,,,,,,,,,,,,,,,,,,,,,,,,,,,,,,,,,,,
1698,"E. Acar, H. Tobe, I. Kaya, H. E. Karaca and Y. I. Chumlyakov",Compressive response of Ni45.3Ti34.7Hf15Pd5 and Ni45.3Ti29.7Hf20Pd5 shape-memory alloys,,Journal of Materials Science,50,1924-1934,2015,,,,External,,0.0,0.0,0.0,0.0,0,0.0,0.0,0.0,0.0,0,0.0,0.0,0.0,20.0,0.0,0.0,0.0,0.0,0.0,0.0,45.3,0,5.0,0.0,0.0,0.0,0,0,0.0,0,0.0,0.0,0,29.7,0,0.0,0.0,0.0,0.0,20.0,0.0,20,0,0.0,20,0.0,20.0,0.0,0,900.0,72.0,0,-700.0,0,30,275,10.0,3,30,0.0,0.0,1,,,,,,,,,,,,,,,,,,,,,,,,,,,,,,,,,,,,86.22129436,,141.7536534,135.177453,,227.9749478,86.2212944,141.7536534,,,,,,,,,2.766925142,0.169494413,,,,,,,,,,,,,,,,,,,,,,,,,,,,,,,,,,,,
1699,"I. M. Khan, H. Y. Kim, T.-h. Nam and S. Miyazaki",Formation of nanoscaled precipitates and their effects on the high-temperature shape-memory characteristics of a Ti50Ni15Pd25Cu10 alloy,,Acta Materialia,60,5900-5913,2012,,,,External,,0.0,0.0,0.0,0.0,0,0.0,0.0,0.0,10.0,0,0.0,0.0,0.0,0.0,0.0,0.0,0.0,0.0,0.0,0.0,15.0,0,25.0,0.0,0.0,0.0,0,0,0.0,0,0.0,0.0,0,50.0,0,0.0,0.0,0.0,0.0,950.0,2.0,20,0,0.0,20,0.0,20.0,0.0,0,600.0,1.0,0,500.0,0,34.55701754,345.3596491,10.0,3,30,0.0,0.0,1,,,,,,,,,,,,,,,,,,,,,,,,,,,,,,,,,,,,79.14473684,,126.3552632,110.6184211,,160.4517544,34.0964912,81.30701756,,,,,,,,,1.049509367,0.169491525,,,,,,,,,,,,,,,,,,,,,,,,,,,,,,,,,,,,
1700,"M.I. Khan, H.Y. Kim, T. Nam, S. Miyazaki",Formation of nanoscaled precipitates and their effects on the high-temperature shape-memory characteristics of a Ti50Ni15Pd25Cu10 alloy,,Acta Materialia,60,5900-5913,2012,,,,External,,0.0,0.0,0.0,0.0,0,0.0,0.0,0.0,10.0,0,0.0,0.0,0.0,0.0,0.0,0.0,0.0,0.0,0.0,0.0,15.0,0,25.0,0.0,0.0,0.0,0,0,0.0,0,0.0,0.0,0,50.0,0,0.0,0.0,0.0,0.0,950.0,2.0,20,0,0.0,20,0.0,20.0,0.0,0,600.0,1.0,0,500.0,0,34.55701754,345.3596491,10.0,3,30,0.0,0.0,1,,,,,,,,,,,,,,,,,,,,,,,,,,,,,,,,,,,,79.14473684,,126.3552632,110.6184211,,160.4517544,34.0964912,81.30701756,,,,,,,,,1.049509367,0.169491525,,,,,,,,,,,,,,,,,,,,,,,,,,,,,,,,,,,,
1701,"M. Imahashi, M. I. Khan, H. Y. Kim and S. Miyazaki",The effect of Pd content on microstructure and shape-memory properties of Tiâ€“Niâ€“Pdâ€“Cu alloys,,Materials Science and Engineering: A,602,19-24,2014,,,,External,,0.0,0.0,0.0,0.0,0,0.0,0.0,0.0,5.0,0,0.0,0.0,0.0,0.0,0.0,0.0,0.0,0.0,0.0,0.0,15.0,0,30.0,0.0,0.0,0.0,0,0,0.0,0,0.0,0.0,0,50.0,0,0.0,0.0,0.0,0.0,950.0,2.0,20,0,0.0,20,0.0,20.0,0.0,0,500.0,0.5,0,200.0,0,25,400,10.0,3,30,0.0,0.0,1,,,,,,,,,,,,,,,,,,,,,,,,,,,,,,,,,,,,169.9551451,,208.9208443,216.5725594,,266.4722955,57.5514512,96.5171504,,,,,,,,,1.476390501,0.165347112,,,,,,,,,,,,,,,,,,,,,,,,,,,,,,,,,,,,
1702,"M. Imahashi, M.I. Khan, H.Y. Kim, S. Miyazaki",The effect of Pd content on microstructure and shape-memory properties of Tiâ€“Niâ€“Pdâ€“Cu alloys,,Materials Science and Engineering A,602,19-24,2014,,,,External,,0.0,0.0,0.0,0.0,0,0.0,0.0,0.0,5.0,0,0.0,0.0,0.0,0.0,0.0,0.0,0.0,0.0,0.0,0.0,15.0,0,30.0,0.0,0.0,0.0,0,0,0.0,0,0.0,0.0,0,50.0,0,0.0,0.0,0.0,0.0,950.0,2.0,20,0,0.0,20,0.0,20.0,0.0,0,500.0,0.5,0,200.0,0,25,400,10.0,3,30,0.0,0.0,1,,,,,,,,,,,,,,,,,,,,,,,,,,,,,,,,,,,,169.9551451,,208.9208443,216.5725594,,266.4722955,57.5514512,96.5171504,,,,,,,,,1.476390501,0.165347112,,,,,,,,,,,,,,,,,,,,,,,,,,,,,,,,,,,,
1703,"H. E. Karaca, S. M. Saghaian, B. Basaran, G. S. Bigelow, R. D. Noebe and Y. I. Chumlyakov",Compressive response of nickel-rich NiTiHf high-temperature shape memory single crystals along the [111] orientation,,Scripta Materialia,65,577-580,2011,,,,External,,0.0,0.0,0.0,0.0,0,0.0,0.0,0.0,0.0,0,0.0,0.0,0.0,19.3,0.0,0.0,0.0,0.0,0.0,0.0,50.4,0,0.0,0.0,0.0,0.0,0,0,0.0,0,0.0,0.0,0,29.9,0,0.0,0.0,0.0,0.4,20.0,0.0,20,0,0.0,20,0.0,20.0,0.0,0,20.0,0.0,0,-800.0,0,50,250,10.0,1,30,0.0,0.0,1,,,,,,,,,,,,,,,,,,,,,,,,,,,,,,,,,,,,,,,,,,,,,,,,,,,,3.108933678,0.164948232,,,,,,,,,,,,,,,,,,,,,,,,,,,,,,,,,,,,
1704,"M. Imahashi, M. I. Khan, H. Y. Kim and S. Miyazaki",The effect of Pd content on microstructure and shape-memory properties of Tiâ€“Niâ€“Pdâ€“Cu alloys,,Materials Science and Engineering: A,602,19-24,2014,,,,External,,0.0,0.0,0.0,0.0,0,0.0,0.0,0.0,5.0,0,0.0,0.0,0.0,0.0,0.0,0.0,0.0,0.0,0.0,0.0,15.0,0,30.0,0.0,0.0,0.0,0,0,0.0,0,0.0,0.0,0,50.0,0,0.0,0.0,0.0,0.0,950.0,2.0,20,0,0.0,20,0.0,20.0,0.0,0,500.0,0.5,0,250.0,0,25,400,10.0,3,30,0.0,0.0,1,,,,,,,,,,,,,,,,,,,,,,,,,,,,,,,,,,,,,,,,,,,,,,,,,,,,,0.16479151,,,,,,,,,,,,,,,,,,,,,,,,,,,,,,,,,,,,
1705,"M. Imahashi, M.I. Khan, H.Y. Kim, S. Miyazaki",The effect of Pd content on microstructure and shape-memory properties of Tiâ€“Niâ€“Pdâ€“Cu alloys,,Materials Science and Engineering A,602,19-24,2014,,,,External,,0.0,0.0,0.0,0.0,0,0.0,0.0,0.0,5.0,0,0.0,0.0,0.0,0.0,0.0,0.0,0.0,0.0,0.0,0.0,15.0,0,30.0,0.0,0.0,0.0,0,0,0.0,0,0.0,0.0,0,50.0,0,0.0,0.0,0.0,0.0,950.0,2.0,20,0,0.0,20,0.0,20.0,0.0,0,500.0,0.5,0,250.0,0,25,400,10.0,3,30,0.0,0.0,1,,,,,,,,,,,,,,,,,,,,,,,,,,,,,,,,,,,,,,,,,,,,,,,,,,,,,0.16479151,,,,,,,,,,,,,,,,,,,,,,,,,,,,,,,,,,,,
1706,"N. Okada, Y. Fujii, Y. Ishikawa, M. Onoda, H. Y. Kim and S. Miyazaki",Effect of Zr Content on Shape Memory Characteristics and Workability of Ti-Ni-Zr Alloy,,Journal of the Japan Institute of Metals,72,152-157,2008,,,,External,,0.0,0.0,0.0,0.0,0,0.0,0.0,0.0,0.0,0,0.0,0.0,0.0,0.0,0.0,0.0,0.0,0.0,0.0,0.0,49.5,0,0.0,0.0,0.0,0.0,0,0,0.0,0,0.0,0.0,0,35.5,0,0.0,0.0,0.0,15.0,20.0,0.0,20,0,0.0,20,0.0,20.0,0.0,0,950.0,2.0,0,250.0,0,,,10.0,3,30,0.0,0.0,1,,,,,,,,,,,,,,,,,,,,,,,,,,,,,,,,,,,,,,,,,,,,,,,,,,,,,0.164769102,,,,,,,,,,,,,,,,,,,,,,,,,,,,,,,,,,,,
1707,"A. Evirgen, I. Karaman, J. Pons, R. Santamarta and R. D. Noebe",Role of nano-precipitation on the microstructure and shape memory characteristics of a new Ni50.3Ti34.7Zr15 shape memory alloy,,Materials Science and Engineering: A,655,193-203,2016,,,,External,,0.0,0.0,0.0,0.0,0,0.0,0.0,0.0,0.0,0,0.0,0.0,0.0,0.0,0.0,0.0,0.0,0.0,0.0,0.0,50.3,0,0.0,0.0,0.0,0.0,0,0,0.0,0,0.0,0.0,0,34.7,0,0.0,0.0,0.0,15.0,1050.0,72.0,900,0,0.0,20,0.0,900.0,1.0,0,600.0,100.0,0,250.0,0,-20,200,10.0,3,30,0.0,0.0,1,,,,,,,,,,,,,,,,,,,,,,,,,,,,,,,,,,,,55.36552541,,77.09786822,107.9182817,,131.626292,54.52842378,76.26076659,,,,,,,,,1.409174618,0.163813782,,,,,,,,,,,,,,,,,,,,,,,,,,,,,,,,,,,,
1708,"B. Kockar, K.C. Atli, J. Ma, M. Haouaoui, I. Karaman, M. Nagasako, R. Kainuma",Role of severe plastic deformation on the cyclic reversibility of a Ti50.3Ni33.7Pd16 high temperature shape memory alloy,,Acta Materialia,58,6411-6420,2010,,,,External,,0.0,0.0,0.0,0.0,0,0.0,0.0,0.0,0.0,0,0.0,0.0,0.0,0.0,0.0,0.0,0.0,0.0,0.0,0.0,33.7,0,16.0,0.0,0.0,0.0,0,0,0.0,0,0.0,0.0,0,50.3,0,0.0,0.0,0.0,0.0,20.0,0.0,425,0,0.0,20,0.0,20.0,0.0,0,20.0,0.0,0,350.0,0,0,175,10.0,1,30,0.0,0.0,1,,,,,,,,,,,,,,,,,,,,,,,,,,,,,,,,,,,,73.66412214,,103.4351145,107.2519084,,135.4961832,32.0610687,61.83206106,,,,,,,,,2.986487318,0.161598129,,,,,,,,,,,,,,,,,,,,,,,,,,,,,,,,,,,,
1709,"K.C. Atli, I. Karaman, A. Garg, Y. Chumlyakov, I.V. Kireeva",Shape memory characteristics of Ti49.5Ni25Pd25Sc0.5 high-temperature shape memory alloy after severe plastic deformation,,Acta Materialia,59,4747-4760,2011,,,,External,,0.0,0.0,0.0,0.0,0,0.0,0.0,0.0,0.0,0,0.0,0.0,0.0,0.0,0.0,0.0,0.0,0.0,0.0,0.0,25.0,0,25.0,0.0,0.0,0.0,0,0,0.5,0,0.0,0.0,0,49.5,0,0.0,0.0,0.0,0.0,1050.0,72.0,900,0,0.0,20,0.0,20.0,0.0,0,20.0,0.0,0,250.0,0,85,250,10.0,2,30,0.0,0.0,1,,,,,,,,,,,,,,,,,,,,,,,,,,,,,,,,,,,,,,,,,,,,,,,,,,,,2.603106228,0.160880194,,,,,,,,,,,,,,,,,,,,,,,,,,,,,,,,,,,,
1710,"K. C. Atli, I. Karaman, A. Garg, Y. Chumlyakov and I. V. Kireeva",Shape memory characteristics of Ti49.5Ni25Pd25Sc0.5 high-temperature shape memory alloy after severe plastic deformation,,Acta Materialia,59,4747-4760,2011,,,,External,,0.0,0.0,0.0,0.0,0,0.0,0.0,0.0,0.0,0,0.0,0.0,0.0,0.0,0.0,0.0,0.0,0.0,0.0,0.0,24.5,0,25.0,0.0,0.0,0.0,0,0,0.5,0,0.0,0.0,0,50.0,0,0.0,0.0,0.0,0.0,1050.0,72.0,900,0,0.0,20,0.0,20.0,0.0,0,20.0,0.0,0,250.0,0,85,250,10.0,2,30,0.0,0.0,1,,,,,,,,,,,,,,,,,,,,,,,,,,,,,,,,,,,,,,,,,,,,,,,,,,,,2.603106228,0.160880194,,,,,,,,,,,,,,,,,,,,,,,,,,,,,,,,,,,,
1711,"L. Casalena, G.S. Bigelow, Y. Gao, O. Benafan, R.D. Noebe, Y. Wang, M.J. Mills",Mechanical behavior and microstructural analysis of NiTi-40Au shape memory alloys exhibiting work output above 400 Â°C,,Intermetallics,86,33-44,2017,,,,External,,0.0,0.0,40.0,0.0,0,0.0,0.0,0.0,0.0,0,0.0,0.0,0.0,0.0,0.0,0.0,0.0,0.0,0.0,0.0,10.0,0,0.0,0.0,0.0,0.0,0,0,0.0,0,0.0,0.0,0,50.0,0,0.0,0.0,0.0,0.0,1050.0,72.0,900,0,0.0,20,0.0,20.0,0.0,0,20.0,0.0,0,-200.0,0,100,580,20.0,3,30,0.0,0.0,1,,,,,,,,,,,,,,,,,,,,,,,,,,,,,,,,,,,,426.3352247,,444.1457264,453.9673962,,471.7598847,27.6141583,45.42466,,,,,,,,,2.095169474,0.160077963,,,,,,,,,,,,,,,,,,,,,,,,,,,,,,,,,,,,
1712,"L. Casalena, G.S. Bigelow, Y. Gao, O. Benafan, R.D. Noebe, Y. Wang, M.J. Mills",Mechanical behavior and microstructural analysis of NiTi-40Au shape memory alloys exhibiting work output above 400 Â°C,,Intermetallics,86,33-44,2017,,,,External,,0.0,0.0,40.0,0.0,0,0.0,0.0,0.0,0.0,0,0.0,0.0,0.0,0.0,0.0,0.0,0.0,0.0,0.0,0.0,10.3,0,0.0,0.0,0.0,0.0,0,0,0.0,0,0.0,0.0,0,49.7,0,0.0,0.0,0.0,0.0,1050.0,72.0,900,0,0.0,20,0.0,20.0,0.0,0,20.0,0.0,0,-200.0,0,100,580,20.0,3,30,0.0,0.0,1,,,,,,,,,,,,,,,,,,,,,,,,,,,,,,,,,,,,422.3584108,,454.3246589,458.3957252,,477.8815964,23.5569375,55.5231856,,,,,,,,,2.279676368,0.160071776,,,,,,,,,,,,,,,,,,,,,,,,,,,,,,,,,,,,
1713,"N. Okada, Y. Fujii, Y. Ishikawa, M. Onoda, H. Y. Kim and S. Miyazaki",Effect of Zr Content on Shape Memory Characteristics and Workability of Ti-Ni-Zr Alloy,,Journal of the Japan Institute of Metals,72,152-157,2008,,,,External,,0.0,0.0,0.0,0.0,0,0.0,0.0,0.0,0.0,0,0.0,0.0,0.0,0.0,0.0,0.0,0.0,0.0,0.0,0.0,49.5,0,0.0,0.0,0.0,0.0,0,0,0.0,0,0.0,0.0,0,35.5,0,0.0,0.0,0.0,15.0,20.0,0.0,20,0,0.0,20,0.0,20.0,0.0,0,950.0,2.0,0,300.0,0,,,10.0,3,30,0.0,0.0,1,,,,,,,,,,,,,,,,,,,,,,,,,,,,,,,,,,,,,,,,,,,,,,,,,,,,,0.159984296,,,,,,,,,,,,,,,,,,,,,,,,,,,,,,,,,,,,
1714,"B. Kockar, K.C. Atli, J. Ma, M. Haouaoui, I. Karaman, M. Nagasako, R. Kainuma",Role of severe plastic deformation on the cyclic reversibility of a Ti50.3Ni33.7Pd16 high temperature shape memory alloy,,Acta Materialia,58,6411-6420,2010,,,,External,,0.0,0.0,0.0,0.0,0,0.0,0.0,0.0,0.0,0,0.0,0.0,0.0,0.0,0.0,0.0,0.0,0.0,0.0,0.0,33.7,0,16.0,0.0,0.0,0.0,0,0,0.0,0,0.0,0.0,0,50.3,0,0.0,0.0,0.0,0.0,20.0,0.0,425,0,0.0,20,0.0,20.0,0.0,0,20.0,0.0,0,50.0,0,10,175,10.0,1,30,0.0,0.0,1,,,,,,,,,,,,,,,,,,,,,,,,,,,,,,,,,,,,92.30769231,,96.06003752,103.9399625,,109.1932458,13.13320828,16.88555349,,,,,,,,,1.091788137,0.159907635,,,,,,,,,,,,,,,,,,,,,,,,,,,,,,,,,,,,
1715,"K.C. Atli, I. Karaman, A. Garg, Y. Chumlyakov, I.V. Kireeva",Shape memory characteristics of Ti49.5Ni25Pd25Sc0.5 high-temperature shape memory alloy after severe plastic deformation,,Acta Materialia,59,4747-4760,2011,,,,External,,0.0,0.0,0.0,0.0,0,0.0,0.0,0.0,0.0,0,0.0,0.0,0.0,0.0,0.0,0.0,0.0,0.0,0.0,0.0,25.0,0,25.0,0.0,0.0,0.0,0,0,0.5,0,0.0,0.0,0,49.5,0,0.0,0.0,0.0,0.0,1050.0,72.0,900,0,0.0,20,0.0,20.0,0.0,0,20.0,0.0,0,100.0,0,85,250,10.0,2,30,0.0,0.0,1,,,,,,,,,,,,,,,,,,,,,,,,,,,,,,,,,,,,115.4453445,,119.4068711,131.2256357,,136.0310377,16.6241666,20.5856932,,,,,,,,,1.664227035,0.156769129,,,,,,,,,,,,,,,,,,,,,,,,,,,,,,,,,,,,
1716,"K. C. Atli, I. Karaman, A. Garg, Y. Chumlyakov and I. V. Kireeva",Shape memory characteristics of Ti49.5Ni25Pd25Sc0.5 high-temperature shape memory alloy after severe plastic deformation,,Acta Materialia,59,4747-4760,2011,,,,External,,0.0,0.0,0.0,0.0,0,0.0,0.0,0.0,0.0,0,0.0,0.0,0.0,0.0,0.0,0.0,0.0,0.0,0.0,0.0,24.5,0,25.0,0.0,0.0,0.0,0,0,0.5,0,0.0,0.0,0,50.0,0,0.0,0.0,0.0,0.0,1050.0,72.0,900,0,0.0,20,0.0,20.0,0.0,0,20.0,0.0,0,100.0,0,85,250,10.0,2,30,0.0,0.0,1,,,,,,,,,,,,,,,,,,,,,,,,,,,,,,,,,,,,115.4453445,,119.4068711,131.2256357,,136.0310377,16.6241666,20.5856932,,,,,,,,,1.664227035,0.156769129,,,,,,,,,,,,,,,,,,,,,,,,,,,,,,,,,,,,
1717,"M. Imahashi, M. I. Khan, H. Y. Kim and S. Miyazaki",The effect of Pd content on microstructure and shape-memory properties of Tiâ€“Niâ€“Pdâ€“Cu alloys,,Materials Science and Engineering: A,602,19-24,2014,,,,External,,0.0,0.0,0.0,0.0,0,0.0,0.0,0.0,5.0,0,0.0,0.0,0.0,0.0,0.0,0.0,0.0,0.0,0.0,0.0,15.0,0,30.0,0.0,0.0,0.0,0,0,0.0,0,0.0,0.0,0,50.0,0,0.0,0.0,0.0,0.0,950.0,2.0,20,0,0.0,20,0.0,20.0,0.0,0,500.0,0.166,0,350.0,0,25,400,10.0,3,30,0.0,0.0,1,,,,,,,,,,,,,,,,,,,,,,,,,,,,,,,,,,,,,,,,,,,,,,,,,,,,,0.154489065,,,,,,,,,,,,,,,,,,,,,,,,,,,,,,,,,,,,
1718,"M. Imahashi, M.I. Khan, H.Y. Kim, S. Miyazaki",The effect of Pd content on microstructure and shape-memory properties of Tiâ€“Niâ€“Pdâ€“Cu alloys,,Materials Science and Engineering A,602,19-24,2014,,,,External,,0.0,0.0,0.0,0.0,0,0.0,0.0,0.0,5.0,0,0.0,0.0,0.0,0.0,0.0,0.0,0.0,0.0,0.0,0.0,15.0,0,30.0,0.0,0.0,0.0,0,0,0.0,0,0.0,0.0,0,50.0,0,0.0,0.0,0.0,0.0,950.0,2.0,20,0,0.0,20,0.0,20.0,0.0,0,500.0,0.166,0,350.0,0,25,400,10.0,3,30,0.0,0.0,1,,,,,,,,,,,,,,,,,,,,,,,,,,,,,,,,,,,,,,,,,,,,,,,,,,,,,0.154489065,,,,,,,,,,,,,,,,,,,,,,,,,,,,,,,,,,,,
1719,"V.P. Sivokha, A.S. Savvinov, V.P. Voronin, V.N. Kachin",Martensitic Transformations and the Shape Memory Effect in Tio.5Nio.5-xPdx Alloys,,Physics of Metals and Metallography,56,112-116,1983,,,,External,,0.0,0.0,0.0,0.0,0,0.0,0.0,0.0,0.0,0,0.0,0.0,0.0,0.0,0.0,0.0,0.0,0.0,0.0,0.0,42.6,0,7.4,0.0,0.0,0.0,0,0,0.0,0,0.0,0.0,0,50.0,0,0.0,0.0,0.0,0.0,20.0,0.0,20,0,0.0,20,0.0,20.0,0.0,0,20.0,0.0,0,11.32319078,0,25,,10.0,3,30,0.0,0.0,1,,,,,,,,,,,,,,,,,,,,,,,,,,,,,,,,,,,,,,,,,,,,,,,,,,,,5.43281481,0.151233295,,,,,,,,,,,,,,,,,,,,,,,,,,,,,,,,,,,,
1720,"B. Kockar, K.C. Atli, J. Ma, M. Haouaoui, I. Karaman, M. Nagasako, R. Kainuma",Role of severe plastic deformation on the cyclic reversibility of a Ti50.3Ni33.7Pd16 high temperature shape memory alloy,,Acta Materialia,58,6411-6420,2010,,,,External,,0.0,0.0,0.0,0.0,0,0.0,0.0,0.0,0.0,0,0.0,0.0,0.0,0.0,0.0,0.0,0.0,0.0,0.0,0.0,33.7,0,16.0,0.0,0.0,0.0,0,0,0.0,0,0.0,0.0,0,50.3,0,0.0,0.0,0.0,0.0,20.0,0.0,425,0,0.0,20,0.0,20.0,0.0,0,20.0,0.0,0,100.0,0,30,175,10.0,1,30,0.0,0.0,1,,,,,,,,,,,,,,,,,,,,,,,,,,,,,,,,,,,,96.06003752,,102.0637899,108.4427767,,117.4484053,15.3846154,21.38836778,,,,,,,,,2.632558811,0.149083562,,,,,,,,,,,,,,,,,,,,,,,,,,,,,,,,,,,,
1721,"W. Cai, S. Tanaka, K. Otsuka",Thermal cyclic characteristics under load in a Ti50.6Pd30Ni19.4 alloy,,Materials Science Forum,327-328,279-282,2000,,,,External,,0.0,0.0,0.0,0.0,0,0.0,0.0,0.0,0.0,0,0.0,0.0,0.0,0.0,0.0,0.0,0.0,0.0,0.0,0.0,19.4,0,30.0,0.0,0.0,0.0,0,0,0.0,0,0.0,0.0,0,50.6,0,0.0,0.0,0.0,0.0,1000.0,5.0,20,0,0.0,20,0.0,1000.0,1.0,0,500.0,1.0,0,200.0,0,,,10.0,3,30,0.0,0.0,1,,,,,,,,,,,,,,,,,,,,,,,,,,,,,,,,,,,,,,,,,,,,,,,,,,,,2.212483032,0.146044205,,,,,,,,,,,,,,,,,,,,,,,,,,,,,,,,,,,,
1722,"S. u. Rehman, M. Khan, A. Nusair Khan, L. Ali, S. Zaman, M. Waseem, L. Ali and S. H. I. Jaffery",Transformation behavior and shape memory properties of Ti50Ni15Pd25Cu10 high temperature shape memory alloy at various aging temperatures,,Materials Science and Engineering: A,619,171-179,2014,,,,External,,0.0,0.0,0.0,0.0,0,0.0,0.0,0.0,10.0,0,0.0,0.0,0.0,0.0,0.0,0.0,0.0,0.0,0.0,0.0,15.0,0,25.0,0.0,0.0,0.0,0,0,0.0,0,0.0,0.0,0,50.0,0,0.0,0.0,0.0,0.0,950.0,2.0,20,0,0.0,20,0.0,900.0,1.0,0,500.0,3.0,0,400.0,0,50,350,10.0,3,30,0.0,0.0,1,,,,,,,,,,,,,,,,,,,,,,,,,,,,,,,,,,,,125.3588517,,200.7177033,166.0287081,,242.5837321,41.8660288,117.2248804,,,,,,,,,1.844262295,0.145891638,,,,,,,,,,,,,,,,,,,,,,,,,,,,,,,,,,,,
1723,"S. Rehman, M. Khan, A.N. Khan, L. Ali, S. Zaman, M. Waseem, L. Ali, S.H.I. Jaffery",Transformation behavior and shape memory properties of TiNiPdCu high temperature shape memory alloy at various aging temperatures,,Materials Science and Engineering A,619,171-179,2014,,,,External,,0.0,0.0,0.0,0.0,0,0.0,0.0,0.0,10.0,0,0.0,0.0,0.0,0.0,0.0,0.0,0.0,0.0,0.0,0.0,15.0,0,25.0,0.0,0.0,0.0,0,0,0.0,0,0.0,0.0,0,50.0,0,0.0,0.0,0.0,0.0,950.0,2.0,20,0,0.0,20,0.0,900.0,1.0,0,500.0,3.0,0,400.0,0,50,350,10.0,3,30,0.0,0.0,1,,,,,,,,,,,,,,,,,,,,,,,,,,,,,,,,,,,,125.3588517,,200.7177033,166.0287081,,242.5837321,41.8660288,117.2248804,,,,,,,,,1.844262295,0.145891638,,,,,,,,,,,,,,,,,,,,,,,,,,,,,,,,,,,,
1724,"M. I. Khan, H. Y. Kim, Y. Namigata, T.-h. Nam and S. Miyazaki",Combined effects of work hardening and precipitation strengthening on the cyclic stability of TiNiPdCu-based high-temperature shape memory alloys,,Acta Materialia,61,4797-4810,2013,,,,External,,0.0,0.0,0.0,0.0,0,0.0,0.0,0.0,5.0,0,0.0,0.0,0.0,0.0,0.0,0.0,0.0,0.0,0.0,0.0,20.0,0,25.0,0.0,0.0,0.0,0,0,0.0,0,0.0,0.0,0,50.0,0,0.0,0.0,0.0,0.0,950.0,2.0,20,0,0.0,20,0.0,20.0,0.0,0,500.0,1.0,0,100.0,0,25,400,10.0,3,30,0.0,0.0,1,,,,,,,,,,,,,,,,,,,,,,,,,,,,,,,,,,,,125.8308834,,148.436985,160.4878285,,179.5581706,31.1211856,53.7272872,,,,,,,,,1.220629945,0.143603523,,,,,,,,,,,,,,,,,,,,,,,,,,,,,,,,,,,,
1725,"M. I. Khan, H. Y. Kim, Y. Namigata, T.-h. Nam and S. Miyazaki",Combined effects of work hardening and precipitation strengthening on the cyclic stability of TiNiPdCu-based high-temperature shape memory alloys,,Acta Materialia,61,4797-4810,2013,,,,External,,0.0,0.0,0.0,0.0,0,0.0,0.0,0.0,5.0,0,0.0,0.0,0.0,0.0,0.0,0.0,0.0,0.0,0.0,0.0,20.0,0,25.0,0.0,0.0,0.0,0,0,0.0,0,0.0,0.0,0,50.0,0,0.0,0.0,0.0,0.0,950.0,2.0,20,0,0.0,20,0.0,20.0,0.0,0,500.0,1.0,0,100.0,0,25,400,10.0,3,30,0.0,0.0,1,,,,,,,,,,,,,,,,,,,,,,,,,,,,,,,,,,,,125.8308834,,148.436985,160.4878285,,179.5581706,31.1211856,53.7272872,,,,,,,,,1.220629945,0.143603523,,,,,,,,,,,,,,,,,,,,,,,,,,,,,,,,,,,,
1726,"M. I. Khan, H. Y. Kim, Y. Namigata, T.-h. Nam and S. Miyazaki",Combined effects of work hardening and precipitation strengthening on the cyclic stability of TiNiPdCu-based high-temperature shape memory alloys,,Acta Materialia,61,4797-4810,2013,,,,External,,0.0,0.0,0.0,0.0,0,0.0,0.0,0.0,5.0,0,0.0,0.0,0.0,0.0,0.0,0.0,0.0,0.0,0.0,0.0,20.0,0,25.0,0.0,0.0,0.0,0,0,0.0,0,0.0,0.0,0,50.0,0,0.0,0.0,0.0,0.0,950.0,2.0,20,0,0.0,20,0.0,20.0,0.0,0,500.0,1.0,0,200.0,0,25,400,10.0,3,30,0.0,0.0,1,,,,,,,,,,,,,,,,,,,,,,,,,,,,,,,,,,,,137.2932466,,157.7551335,175.4859511,,192.4104529,34.6553194,55.1172063,,,,,,,,,2.513061651,0.143603523,,,,,,,,,,,,,,,,,,,,,,,,,,,,,,,,,,,,
1727,"M. I. Khan, H. Y. Kim, Y. Namigata, T.-h. Nam and S. Miyazaki",Combined effects of work hardening and precipitation strengthening on the cyclic stability of TiNiPdCu-based high-temperature shape memory alloys,,Acta Materialia,61,4797-4810,2013,,,,External,,0.0,0.0,0.0,0.0,0,0.0,0.0,0.0,5.0,0,0.0,0.0,0.0,0.0,0.0,0.0,0.0,0.0,0.0,0.0,20.0,0,25.0,0.0,0.0,0.0,0,0,0.0,0,0.0,0.0,0,50.0,0,0.0,0.0,0.0,0.0,950.0,2.0,20,0,0.0,20,0.0,20.0,0.0,0,500.0,1.0,0,200.0,0,25,400,10.0,3,30,0.0,0.0,1,,,,,,,,,,,,,,,,,,,,,,,,,,,,,,,,,,,,137.2932466,,157.7551335,175.4859511,,192.4104529,34.6553194,55.1172063,,,,,,,,,2.513061651,0.143603523,,,,,,,,,,,,,,,,,,,,,,,,,,,,,,,,,,,,
1728,"M. Imahashi, M. I. Khan, H. Y. Kim and S. Miyazaki",The effect of Pd content on microstructure and shape-memory properties of Tiâ€“Niâ€“Pdâ€“Cu alloys,,Materials Science and Engineering: A,602,19-24,2014,,,,External,,0.0,0.0,0.0,0.0,0,0.0,0.0,0.0,5.0,0,0.0,0.0,0.0,0.0,0.0,0.0,0.0,0.0,0.0,0.0,15.0,0,30.0,0.0,0.0,0.0,0,0,0.0,0,0.0,0.0,0,50.0,0,0.0,0.0,0.0,0.0,950.0,2.0,20,0,0.0,20,0.0,20.0,0.0,0,500.0,1.0,0,450.0,0,100,400,10.0,3,30,0.0,0.0,1,,,,,,,,,,,,,,,,,,,,,,,,,,,,,,,,,,,,,,220.4112776,,,,,,,,,,,,,,,0.142773113,,,,,,,,,,,,,,,,,,,,,,,,,,,,,,,,,,,,
