Repository: sinazadeh/CatBoost-SMAs

# CatBoost SMAs
This repository contains a sample implementation of using CatBoost for building a surrogate model for transformation temperatures of Shape Memory Alloys (SMAs). The sample code (found in [main.py](main.py)) showcases how CatBoost can be used to model this data and make predictions with a high degree of accuracy. The accompanying [raw_data.csv](raw_data.csv) file contains 4899 data points that can be used to train and validate the model. This data can also serve as a reference for researchers looking to explore the use of CatBoost in this particular field.

File: raw_data.csv (part 23 of 67)
termediate_a_(A),Micro_Intermediate_b,Micro_Intermediate_c,Micro_Intermediate_Space_Group,Micro_Martensite_Test_Temperature_Above_Af(Temp-Af),Micro_Martensite_Structure,Micro_Martensite_a_(A),Micro_Martensite_b,Micro_Martensite_c,Micro_Martensite_Beta,Micro_Martensite_Space_Group,Micro_Martensite_Sub-structure,Micro_Precipitate_Test_Temperature,Micro_Precipitate_Structure,Micro_Precipitate_Volume_Fraction,NeedsAttention,SME_Transforms,SME_Mf,SME_Mp,SME_Ms,SME_As,SME_Ap,SME_Af,SME_Thermal_Hysteresis,SME_Transformation_Range,SME_RfM,SME_RfA,SME_dH(MA)(J/g),SME_dH(AM)(J/g),SME_dH(AR)(J/G),SME_dS(MA)(J/kgK),SME_dS(AM)(J/kgK),SME_dS(AR)(J/kgK),SME_epsilonAct(%),SME_epsilonIrr(%),SME_Failure(FatigueTest),SME_Bend_Recovery(%),SE_R.Strain(%),SE_Strain_Max(%),SE_Stress_Max(MPa),SE_Mf_Stress,SE_Ms_Stress,SE_As_Stress,SE_Af_Stress,SE_M_Yield,SE_A_Yield,MSME_Magnetization (emu/g),MSME_Magnetization Change (AM)(emu/g),MSME_Magnetization Change (MA)(emu/g),MSME_Mf Temp (Â°C),MSME_Mf Mag (emu/g),MSME_Mp Temp (Â°C),MSME_Mp Mag (emu/g),MSME_Ms_Temp(C),MSME_Ms_Mag(emu/g),MSME_Direct average rate (emu/gÂ°C),MSME_Direct_integrated_magnetization_change(emu/g),MSME_As_Temp(C),MSME_As_Mag(emu/g),MSME_Ap_Temp (C),MSME_Ap_Mag(emu/g),MSME_Af_Temp (C),MSME_Af_Mag(emu/g),MSME_Reverse_average_rate(emu/gC),MSME_Reverse_integrated_magnetization_change(emu/g),MSME_Direct_MT_range(C),MSME_Reverse_MT_range(C),MSME_Hysteresis(C),MSME_Estimated_entropy_difference_(J/kg*K),"MSME_Tc(DSC)-Ms(SQUID,0.05T)",Hard_VHN
1729,"M. Imahashi, M.I. Khan, H.Y. Kim, S. Miyazaki",The effect of Pd content on microstructure and shape-memory properties of Tiâ€“Niâ€“Pdâ€“Cu alloys,,Materials Science and Engineering A,602,19-24,2014,,,,External,,0.0,0.0,0.0,0.0,0,0.0,0.0,0.0,5.0,0,0.0,0.0,0.0,0.0,0.0,0.0,0.0,0.0,0.0,0.0,15.0,0,30.0,0.0,0.0,0.0,0,0,0.0,0,0.0,0.0,0,50.0,0,0.0,0.0,0.0,0.0,950.0,2.0,20,0,0.0,20,0.0,20.0,0.0,0,500.0,1.0,0,450.0,0,100,400,10.0,3,30,0.0,0.0,1,,,,,,,,,,,,,,,,,,,,,,,,,,,,,,,,,,,,,,220.4112776,,,,,,,,,,,,,,,0.142773113,,,,,,,,,,,,,,,,,,,,,,,,,,,,,,,,,,,,
1730,"K.C. Atli, I. Karaman, A. Garg, Y. Chumlyakov, I.V. Kireeva",Shape memory characteristics of Ti49.5Ni25Pd25Sc0.5 high-temperature shape memory alloy after severe plastic deformation,,Acta Materialia,59,4747-4760,2011,,,,External,,0.0,0.0,0.0,0.0,0,0.0,0.0,0.0,0.0,0,0.0,0.0,0.0,0.0,0.0,0.0,0.0,0.0,0.0,0.0,25.0,0,25.0,0.0,0.0,0.0,0,0,0.5,0,0.0,0.0,0,49.5,0,0.0,0.0,0.0,0.0,1050.0,72.0,900,0,0.0,20,0.0,20.0,0.0,0,300.0,1.0,0,150.0,0,85,250,10.0,2,30,0.0,0.0,1,,,,,,,,,,,,,,,,,,,,,,,,,,,,,,,,,,,,,,,,,,,,,,,,,,,,2.789586396,0.142724358,,,,,,,,,,,,,,,,,,,,,,,,,,,,,,,,,,,,
1731,"K. C. Atli, I. Karaman, A. Garg, Y. Chumlyakov and I. V. Kireeva",Shape memory characteristics of Ti49.5Ni25Pd25Sc0.5 high-temperature shape memory alloy after severe plastic deformation,,Acta Materialia,59,4747-4760,2011,,,,External,,0.0,0.0,0.0,0.0,0,0.0,0.0,0.0,0.0,0,0.0,0.0,0.0,0.0,0.0,0.0,0.0,0.0,0.0,0.0,24.5,0,25.0,0.0,0.0,0.0,0,0,0.5,0,0.0,0.0,0,50.0,0,0.0,0.0,0.0,0.0,1050.0,72.0,900,0,0.0,20,0.0,20.0,0.0,0,300.0,1.0,0,150.0,0,85,250,10.0,2,30,0.0,0.0,1,,,,,,,,,,,,,,,,,,,,,,,,,,,,,,,,,,,,,,,,,,,,,,,,,,,,2.789586396,0.142724358,,,,,,,,,,,,,,,,,,,,,,,,,,,,,,,,,,,,
1732,"L. Casalena, G.S. Bigelow, Y. Gao, O. Benafan, R.D. Noebe, Y. Wang, M.J. Mills",Mechanical behavior and microstructural analysis of NiTi-40Au shape memory alloys exhibiting work output above 400 Â°C,,Intermetallics,86,33-44,2017,,,,External,,0.0,0.0,40.0,0.0,0,0.0,0.0,0.0,0.0,0,0.0,0.0,0.0,0.0,0.0,0.0,0.0,0.0,0.0,0.0,9.0,0,0.0,0.0,0.0,0.0,0,0,0.0,0,0.0,0.0,0,51.0,0,0.0,0.0,0.0,0.0,1050.0,72.0,900,0,0.0,20,0.0,20.0,0.0,0,20.0,0.0,0,-200.0,0,100,580,20.0,3,30,0.0,0.0,1,,,,,,,,,,,,,,,,,,,,,,,,,,,,,,,,,,,,430.9991563,,463.2065807,463.0257925,,486.8898397,23.683259,55.8906834,,,,,,,,,2.357599132,0.141639081,,,,,,,,,,,,,,,,,,,,,,,,,,,,,,,,,,,,
1733,B. Kockar,Shape memory behaviors of ultrafine grained nickel-titanium and titanium-nickel-palladium shape memory alloys,,Doctoral Thesis,,1-181,2007,,,,External,,0.0,0.0,0.0,0.0,0,0.0,0.0,0.0,0.0,0,0.0,0.0,0.0,0.0,0.0,0.0,0.0,0.0,0.0,0.0,33.7,0,16.0,0.0,0.0,0.0,0,0,0.0,0,0.0,0.0,0,50.3,0,0.0,0.0,0.0,0.0,20.0,0.0,400,0,0.0,20,0.0,20.0,0.0,0,20.0,0.0,0,300.0,0,25,205,10.0,3,30,0.0,0.0,1,,,,,,,,,,,,,,,,,,,,,,,,,,,,,,,,,,,,83.05223029,,119.7464973,94.12087512,,136.3414516,16.5949543,53.28922131,,,,,,,,,3.472889299,0.141636112,,,,,,,,,,,,,,,,,,,,,,,,,,,,,,,,,,,,
1734,"E. Acar, H. E. Karaca, H. Tobe, R. D. Noebe and Y. I. Chumlyakov",Orientation dependence of the shape memory properties in aged Ni45.3Ti29.7Hf20Pd5 single crystals,,Intermetallics,54,60-68,2014,,,,External,,0.0,0.0,0.0,0.0,0,0.0,0.0,0.0,0.0,0,0.0,0.0,0.0,20.0,0.0,0.0,0.0,0.0,0.0,0.0,45.3,0,5.0,0.0,0.0,0.0,0,0,0.0,0,0.0,0.0,0,29.7,0,0.0,0.0,0.0,0.0,20.0,0.0,20,0,0.0,20,0.0,1050.0,4.0,0,600.0,48.0,0,-300.0,0,-55.94744695,165.4965186,10.0,3,30,0.00083,0.0,1,,,,,,,,,,,,,,,,,,,,,,,,,,,,,,,,,,,,34.29625332,,80.86041114,85.23706897,,113.7226459,32.86223476,79.42639258,,,,,,,,,1.420258621,0.140933285,,,,,,,,,,,,,,,,,,,,,,,,,,,,,,,,,,,,
1735,"E. Acar, H.E. Karaca, H. Tobe, R.D. Noebe, Y.I. Chumlyakov",Orientation dependence of the shape memory properties in aged Ni45.3Ti29.7Hf20Pd5 single crystals,,Intermetallics,54,60-68,2014,,,,External,,0.0,0.0,0.0,0.0,0,0.0,0.0,0.0,0.0,0,0.0,0.0,0.0,20.0,0.0,0.0,0.0,0.0,0.0,0.0,45.3,0,5.0,0.0,0.0,0.0,0,0,0.0,0,0.0,0.0,0,29.7,0,0.0,0.0,0.0,0.0,20.0,0.0,20,0,0.0,20,0.0,1050.0,4.0,0,600.0,48.0,0,-300.0,0,-55.94744695,165.4965186,10.0,3,30,0.00083,0.0,1,,,,,,,,,,,,,,,,,,,,,,,,,,,,,,,,,,,,34.29625332,,80.86041114,85.23706897,,113.7226459,32.86223476,79.42639258,,,,,,,,,1.420258621,0.140933285,,,,,,,,,,,,,,,,,,,,,,,,,,,,,,,,,,,,
1736,E. Acar,"Precipitation, orientation and composition effects on the shape memory properties of high strength NiTiHfPd alloys",,Mechanical Engineering,,230,2014,,,,External,,0.0,0.0,0.0,0.0,0,0.0,0.0,0.0,0.0,0,0.0,0.0,0.0,20.0,0.0,0.0,0.0,0.0,0.0,0.0,45.3,0,5.0,0.0,0.0,0.0,0,0,0.0,0,0.0,0.0,0,29.7,0,0.0,0.0,0.0,0.0,1050.0,72.0,900,0,0.0,20,0.0,20.0,0.0,0,550.0,5.0,0,-1000.0,0,25,250,10.0,3,30,0.0,0.0,1,,,,,,,,,,,,,,,,,,,,,,,,,,,,,,,,,,,,97.75561097,,140.7730673,116.8329177,,186.7830424,46.0099751,89.02743143,,,,,,,,,1.684451153,0.140350877,,,,,,,,,,,,,,,,,,,,,,,,,,,,,,,,,,,,
1737,"N. Okada, Y. Fujii, Y. Ishikawa, M. Onoda, H. Y. Kim and S. Miyazaki",Effect of Zr Content on Shape Memory Characteristics and Workability of Ti-Ni-Zr Alloy,,Journal of the Japan Institute of Metals,72,152-157,2008,,,,External,,0.0,0.0,0.0,0.0,0,0.0,0.0,0.0,0.0,0,0.0,0.0,0.0,0.0,0.0,0.0,0.0,0.0,0.0,0.0,49.5,0,0.0,0.0,0.0,0.0,0,0,0.0,0,0.0,0.0,0,35.5,0,0.0,0.0,0.0,15.0,20.0,0.0,20,0,0.0,20,0.0,20.0,0.0,0,950.0,2.0,0,350.0,0,,,10.0,3,30,0.0,0.0,1,,,,,,,,,,,,,,,,,,,,,,,,,,,,,,,,,,,,,,,,,,,,,,,,,,,,,0.136428326,,,,,,,,,,,,,,,,,,,,,,,,,,,,,,,,,,,,
1738,"M. Imahashi, M. I. Khan, H. Y. Kim and S. Miyazaki",The effect of Pd content on microstructure and shape-memory properties of Tiâ€“Niâ€“Pdâ€“Cu alloys,,Materials Science and Engineering: A,602,19-24,2014,,,,External,,0.0,0.0,0.0,0.0,0,0.0,0.0,0.0,5.0,0,0.0,0.0,0.0,0.0,0.0,0.0,0.0,0.0,0.0,0.0,15.0,0,30.0,0.0,0.0,0.0,0,0,0.0,0,0.0,0.0,0,50.0,0,0.0,0.0,0.0,0.0,950.0,2.0,20,0,0.0,20,0.0,20.0,0.0,0,500.0,0.166,0,300.0,0,25,400,10.0,3,30,0.0,0.0,1,,,,,,,,,,,,,,,,,,,,,,,,,,,,,,,,,,,,213.5631201,,238.855945,259.1990143,,285.483924,46.627979,71.9208039,,,,,,,,,2.722963026,0.136392318,,,,,,,,,,,,,,,,,,,,,,,,,,,,,,,,,,,,
1739,"M. Imahashi, M.I. Khan, H.Y. Kim, S. Miyazaki",The effect of Pd content on microstructure and shape-memory properties of Tiâ€“Niâ€“Pdâ€“Cu alloys,,Materials Science and Engineering A,602,19-24,2014,,,,External,,0.0,0.0,0.0,0.0,0,0.0,0.0,0.0,5.0,0,0.0,0.0,0.0,0.0,0.0,0.0,0.0,0.0,0.0,0.0,15.0,0,30.0,0.0,0.0,0.0,0,0,0.0,0,0.0,0.0,0,50.0,0,0.0,0.0,0.0,0.0,950.0,2.0,20,0,0.0,20,0.0,20.0,0.0,0,500.0,0.166,0,300.0,0,25,400,10.0,3,30,0.0,0.0,1,,,,,,,,,,,,,,,,,,,,,,,,,,,,,,,,,,,,213.5631201,,238.855945,259.1990143,,285.483924,46.627979,71.9208039,,,,,,,,,2.722963026,0.136392318,,,,,,,,,,,,,,,,,,,,,,,,,,,,,,,,,,,,
1740,"N. Okada, Y. Fujii, Y. Ishikawa, M. Onoda, H. Y. Kim and S. Miyazaki",Effect of Zr Content on Shape Memory Characteristics and Workability of Ti-Ni-Zr Alloy,,Journal of the Japan Institute of Metals,72,152-157,2008,,,,External,,0.0,0.0,0.0,0.0,0,0.0,0.0,0.0,0.0,0,0.0,0.0,0.0,0.0,0.0,0.0,0.0,0.0,0.0,0.0,49.5,0,0.0,0.0,0.0,0.0,0,0,0.0,0,0.0,0.0,0,35.5,0,0.0,0.0,0.0,15.0,20.0,0.0,20,0,0.0,20,0.0,20.0,0.0,0,950.0,2.0,0,150.0,0,,,10.0,3,30,0.0,0.0,1,,,,,,,,,,,,,,,,,,,,,,,,,,,,,,,,,,,,,,,,,,,,,,,,,,,,,0.136366982,,,,,,,,,,,,,,,,,,,,,,,,,,,,,,,,,,,,
1741,"I. M. Khan, H. Y. Kim, T.-h. Nam and S. Miyazaki",Formation of nanoscaled precipitates and their effects on the high-temperature shape-memory characteristics of a Ti50Ni15Pd25Cu10 alloy,,Acta Materialia,60,5900-5913,2012,,,,External,,0.0,0.0,0.0,0.0,0,0.0,0.0,0.0,10.0,0,0.0,0.0,0.0,0.0,0.0,0.0,0.0,0.0,0.0,0.0,15.0,0,25.0,0.0,0.0,0.0,0,0,0.0,0,0.0,0.0,0,50.0,0,0.0,0.0,0.0,0.0,950.0,2.0,20,0,0.0,20,0.0,20.0,0.0,0,600.0,1.0,0,400.0,0,35.86842105,324.377193,10.0,3,30,0.0,0.0,1,,,,,,,,,,,,,,,,,,,,,,,,,,,,,,,,,,,,72.5877193,,114.5526316,106.6842105,,147.3377193,32.7850877,74.75,,,,,,,,,0.814748736,0.13559322,,,,,,,,,,,,,,,,,,,,,,,,,,,,,,,,,,,,
1742,"M.I. Khan, H.Y. Kim, T. Nam, S. Miyazaki",Formation of nanoscaled precipitates and their effects on the high-temperature shape-memory characteristics of a Ti50Ni15Pd25Cu10 alloy,,Acta Materialia,60,5900-5913,2012,,,,External,,0.0,0.0,0.0,0.0,0,0.0,0.0,0.0,10.0,0,0.0,0.0,0.0,0.0,0.0,0.0,0.0,0.0,0.0,0.0,15.0,0,25.0,0.0,0.0,0.0,0,0,0.0,0,0.0,0.0,0,50.0,0,0.0,0.0,0.0,0.0,950.0,2.0,20,0,0.0,20,0.0,20.0,0.0,0,600.0,1.0,0,400.0,0,35.86842105,324.377193,10.0,3,30,0.0,0.0,1,,,,,,,,,,,,,,,,,,,,,,,,,,,,,,,,,,,,72.5877193,,114.5526316,106.6842105,,147.3377193,32.7850877,74.75,,,,,,,,,0.814748736,0.13559322,,,,,,,,,,,,,,,,,,,,,,,,,,,,,,,,,,,,
1743,"E. Acar, H. E. Karaca, H. Tobe, R. D. Noebe and Y. I. Chumlyakov",Orientation dependence of the shape memory properties in aged Ni45.3Ti29.7Hf20Pd5 single crystals,,Intermetallics,54,60-68,2014,,,,External,,0.0,0.0,0.0,0.0,0,0.0,0.0,0.0,0.0,0,0.0,0.0,0.0,20.0,0.0,0.0,0.0,0.0,0.0,0.0,45.3,0,5.0,0.0,0.0,0.0,0,0,0.0,0,0.0,0.0,0,29.7,0,0.0,0.0,0.0,0.0,20.0,0.0,20,0,0.0,20,0.0,1050.0,4.0,0,550.0,3.0,0,-700.0,0,-34.375,249.21875,10.0,3,30,0.00083,0.0,1,,,,,,,,,,,,,,,,,,,,,,,,,,,,,,,,,,,,65.625,,131.25,113.28125,,181.25,50,115.625,,,,,,,,,4.063780738,0.135036496,,,,,,,,,,,,,,,,,,,,,,,,,,,,,,,,,,,,
1744,"E. Acar, H.E. Karaca, H. Tobe, R.D. Noebe, Y.I. Chumlyakov",Orientation dependence of the shape memory properties in aged Ni45.3Ti29.7Hf20Pd5 single crystals,,Intermetallics,54,60-68,2014,,,,External,,0.0,0.0,0.0,0.0,0,0.0,0.0,0.0,0.0,0,0.0,0.0,0.0,20.0,0.0,0.0,0.0,0.0,0.0,0.0,45.3,0,5.0,0.0,0.0,0.0,0,0,0.0,0,0.0,0.0,0,29.7,0,0.0,0.0,0.0,0.0,20.0,0.0,20,0,0.0,20,0.0,1050.0,4.0,0,550.0,3.0,0,-700.0,0,-34.375,249.21875,10.0,3,30,0.00083,0.0,1,,,,,,,,,,,,,,,,,,,,,,,,,,,,,,,,,,,,65.625,,131.25,113.28125,,181.25,50,115.625,,,,,,,,,4.063780738,0.135036496,,,,,,,,,,,,,,,,,,,,,,,,,,,,,,,,,,,,
1745,"W. Cai, S. Tanaka, K. Otsuka",Thermal cyclic characteristics under load in a Ti50.6Pd30Ni19.4 alloy,,Materials Science Forum,327-328,279-282,2000,,,,External,,0.0,0.0,0.0,0.0,0,0.0,0.0,0.0,0.0,0,0.0,0.0,0.0,0.0,0.0,0.0,0.0,0.0,0.0,0.0,19.4,0,30.0,0.0,0.0,0.0,0,0,0.0,0,0.0,0.0,0,50.6,0,0.0,0.0,0.0,0.0,1000.0,5.0,20,0,0.0,20,0.0,1000.0,1.0,0,500.0,1.0,0,100.0,0,175,350,10.0,10,30,0.0,0.0,1,,,,,,,,,,,,,,,,,,,,,,,,,,,,,,,,,,,,230.4808158,,255.2302109,259.3643277,,280.269962,25.0397511,49.7891462,,,,,,,,,1.278222567,0.133934232,,,,,,,,,,,,,,,,,,,,,,,,,,,,,,,,,,,,
1746,"K.C. Atli, I. Karaman, R.D. Noebe, A. Garg, Y.I. Chumlyakov, I.V. Kireeva",Improvement in the Shape Memory Response of Ti50.5Ni24.5Pd25 High-Temperature Shape Memory Alloy with Scandium Microalloying,,Metallurgical and Materials Transactions,41,2485-2497,2010,,,,External,,0.0,0.0,0.0,0.0,0,0.0,0.0,0.0,0.0,0,0.0,0.0,0.0,0.0,0.0,0.0,0.0,0.0,0.0,0.0,24.5,0,25.0,0.0,0.0,0.0,0,0,0.0,0,0.0,0.0,0,50.5,0,0.0,0.0,0.0,0.0,1050.0,72.0,900,0,0.0,20,0.0,20.0,0.0,0,20.0,0.0,0,200.0,0,100,275,10.0,6,30,0.0,0.0,1,,,,,,,,,,,,,,,,,,,,,,,,,,,,,,,,,,,,167.001706,,209.2210749,189.9118107,,232.1303715,22.9092966,65.1286655,,,,,,,,,,0.132180732,,,,,,,,,,,,,,,,,,,,,,,,,,,,,,,,,,,,
1747,"K.C. Atli, I. Karaman, R.D. Noebe, A. Garg, Y.I. Chumlyakov, I.V. Kireeva",Improvement in the Shape Memory Response of Ti50.5Ni24.5Pd25 High-Temperature Shape Memory Alloy with Scandium Microalloying,,Metallurgical and Materials Transactions,41,2485-2497,2010,,,,External,,0.0,0.0,0.0,0.0,0,0.0,0.0,0.0,0.0,0,0.0,0.0,0.0,0.0,0.0,0.0,0.0,0.0,0.0,0.0,24.5,0,25.0,0.0,0.0,0.0,0,0,0.5,0,0.0,0.0,0,50.0,0,0.0,0.0,0.0,0.0,1050.0,72.0,900,0,0.0,20,0.0,20.0,0.0,0,20.0,0.0,0,200.0,0,100,275,10.0,5,30,0.0,0.0,1,,,,,,,,,,,,,,,,,,,,,,,,,,,,,,,,,,,,164.6744123,,199.0383572,182.3481064,,220.3112755,21.2729183,55.6368632,,,,,,,,,,0.13086313,,,,,,,,,,,,,,,,,,,,,,,,,,,,,,,,,,,,
1748,"K. C. Atli, I. Karaman, R. D. Noebe, A. Garg, Y. I. Chumlyakov and I. V. Kireeva",Improvement in the Shape Memory Response of Ti50.5Ni24.5Pd25 High-Temperature Shape Memory Alloy with Scandium Microalloying,,Metallurgical and Materials Transactions,41,2485-2497,2010,,,,External,,0.0,0.0,0.0,0.0,0,0.0,0.0,0.0,0.0,0,0.0,0.0,0.0,0.0,0.0,0.0,0.0,0.0,0.0,0.0,24.5,0,25.0,0.0,0.0,0.0,0,0,0.5,0,0.0,0.0,0,50.0,0,0.0,0.0,0.0,0.0,1050.0,72.0,900,0,0.0,20,0.0,20.0,0.0,0,20.0,0.0,0,200.0,0,100,275,10.0,5,30,0.0,0.0,1,,,,,,,,,,,,,,,,,,,,,,,,,,,,,,,,,,,,164.6744123,,199.0383572,182.3481064,,220.3112755,21.2729183,55.6368632,,,,,,,,,,0.13086313,,,,,,,,,,,,,,,,,,,,,,,,,,,,,,,,,,,,
1749,"M. Imahashi, M. I. Khan, H. Y. Kim and S. Miyazaki",The effect of Pd content on microstructure and shape-memory properties of Tiâ€“Niâ€“Pdâ€“Cu alloys,,Materials Science and Engineering: A,602,19-24,2014,,,,External,,0.0,0.0,0.0,0.0,0,0.0,0.0,0.0,5.0,0,0.0,0.0,0.0,0.0,0.0,0.0,0.0,0.0,0.0,0.0,15.0,0,30.0,0.0,0.0,0.0,0,0,0.0,0,0.0,0.0,0,50.0,0,0.0,0.0,0.0,0.0,950.0,2.0,20,0,0.0,20,0.0,20.0,0.0,0,500.0,1.0,0,400.0,0,100,400,10.0,3,30,0.0,0.0,1,,,,,,,,,,,,,,,,,,,,,,,,,,,,,,,,,,,,173.1765414,,213.4511022,229.444605,,276.2292871,62.7781849,103.0527457,,,,,,,,,1.556840077,0.129883637,,,,,,,,,,,,,,,,,,,,,,,,,,,,,,,,,,,,
1750,"M. Imahashi, M.I. Khan, H.Y. Kim, S. Miyazaki",The effect of Pd content on microstructure and shape-memory properties of Tiâ€“Niâ€“Pdâ€“Cu alloys,,Materials Science and Engineering A,602,19-24,2014,,,,External,,0.0,0.0,0.0,0.0,0,0.0,0.0,0.0,5.0,0,0.0,0.0,0.0,0.0,0.0,0.0,0.0,0.0,0.0,0.0,15.0,0,30.0,0.0,0.0,0.0,0,0,0.0,0,0.0,0.0,0,50.0,0,0.0,0.0,0.0,0.0,950.0,2.0,20,0,0.0,20,0.0,20.0,0.0,0,500.0,1.0,0,400.0,0,100,400,10.0,3,30,0.0,0.0,1,,,,,,,,,,,,,,,,,,,,,,,,,,,,,,,,,,,,173.1765414,,213.4511022,229.444605,,276.2292871,62.7781849,103.0527457,,,,,,,,,1.556840077,0.129883637,,,,,,,,,,,,,,,,,,,,,,,,,,,,,,,,,,,,
1751,"K.C. Atli, I. Karaman, R.D. Noebe, A. Garg, Y.I. Chumlyakov, I.V. Kireeva",Improvement in the Shape Memory Response of Ti50.5Ni24.5Pd25 High-Temperature Shape Memory Alloy with Scandium Microalloying,,Metallurgical and Materials Transactions,41,2485-2497,2010,,,,External,,0.0,0.0,0.0,0.0,0,0.0,0.0,0.0,0.0,0,0.0,0.0,0.0,0.0,0.0,0.0,0.0,0.0,0.0,0.0,24.5,0,25.0,0.0,0.0,0.0,0,0,0.5,0,0.0,0.0,0,50.0,0,0.0,0.0,0.0,0.0,1050.0,72.0,900,0,0.0,20,0.0,20.0,0.0,0,20.0,0.0,0,200.0,0,100,275,10.0,4,30,0.0,0.0,1,,,,,,,,,,,,,,,,,,,,,,,,,,,,,,,,,,,,163.3281376,,198.0201663,181.6579992,,219.6203602,21.6001939,56.2922226,,,,,,,,,,0.129601596,,,,,,,,,,,,,,,,,,,,,,,,,,,,,,,,,,,,
1752,"K. C. Atli, I. Karaman, R. D. Noebe, A. Garg, Y. I. Chumlyakov and I. V. Kireeva",Improvement in the Shape Memory Response of Ti50.5Ni24.5Pd25 High-Temperature Shape Memory Alloy with Scandium Microalloying,,Metallurgical and Materials Transactions,41,2485-2497,2010,,,,External,,0.0,0.0,0.0,0.0,0,0.0,0.0,0.0,0.0,0,0.0,0.0,0.0,0.0,0.0,0.0,0.0,0.0,0.0,0.0,24.5,0,25.0,0.0,0.0,0.0,0,0,0.5,0,0.0,0.0,0,50.0,0,0.0,0.0,0.0,0.0,1050.0,72.0,900,0,0.0,20,0.0,20.0,0.0,0,20.0,0.0,0,200.0,0,100,275,10.0,4,30,0.0,0.0,1,,,,,,,,,,,,,,,,,,,,,,,,,,,,,,,,,,,,163.3281376,,198.0201663,181.6579992,,219.6203602,21.6001939,56.2922226,,,,,,,,,,0.129601596,,,,,,,,,,,,,,,,,,,,,,,,,,,,,,,,,,,,
1753,"M. Imahashi, M. I. Khan, H. Y. Kim and S. Miyazaki",The effect of Pd content on microstructure and shape-memory properties of Tiâ€“Niâ€“Pdâ€“Cu alloys,,Materials Science and Engineering: A,602,19-24,2014,,,,External,,0.0,0.0,0.0,0.0,0,0.0,0.0,0.0,5.0,0,0.0,0.0,0.0,0.0,0.0,0.0,0.0,0.0,0.0,0.0,20.0,0,25.0,0.0,0.0,0.0,0,0,0.0,0,0.0,0.0,0,50.0,0,0.0,0.0,0.0,0.0,950.0,2.0,20,0,0.0,20,0.0,20.0,0.0,0,500.0,1.0,0,450.0,0,100,400,10.0,3,30,0.0,0.0,1,,,,,,,,,,,,,,,,,,,,,,,,,,,,,,,,,,,,,,168.012057,,,,,,,,,,,,,,,0.129201654,,,,,,,,,,,,,,,,,,,,,,,,,,,,,,,,,,,,
1754,"M. Imahashi, M.I. Khan, H.Y. Kim, S. Miyazaki",The effect of Pd content on microstructure and shape-memory properties of Tiâ€“Niâ€“Pdâ€“Cu alloys,,Materials Science and Engineering A,602,19-24,2014,,,,External,,0.0,0.0,0.0,0.0,0,0.0,0.0,0.0,5.0,0,0.0,0.0,0.0,0.0,0.0,0.0,0.0,0.0,0.0,0.0,20.0,0,25.0,0.0,0.0,0.0,0,0,0.0,0,0.0,0.0,0,50.0,0,0.0,0.0,0.0,0.0,950.0,2.0,20,0,0.0,20,0.0,20.0,0.0,0,500.0,1.0,0,450.0,0,100,400,10.0,3,30,0.0,0.0,1,,,,,,,,,,,,,,,,,,,,,,,,,,,,,,,,,,,,,,168.012057,,,,,,,,,,,,,,,0.129201654,,,,,,,,,,,,,,,,,,,,,,,,,,,,,,,,,,,,
1755,"M. Imahashi, M. I. Khan, H. Y. Kim and S. Miyazaki",The effect of Pd content on microstructure and shape-memory properties of Tiâ€“Niâ€“Pdâ€“Cu alloys,,Materials Science and Engineering: A,602,19-24,2014,,,,External,,0.0,0.0,0.0,0.0,0,0.0,0.0,0.0,5.0,0,0.0,0.0,0.0,0.0,0.0,0.0,0.0,0.0,0.0,0.0,15.0,0,30.0,0.0,0.0,0.0,0,0,0.0,0,0.0,0.0,0,50.0,0,0.0,0.0,0.0,0.0,950.0,2.0,20,0,0.0,20,0.0,20.0,0.0,0,500.0,0.166,0,200.0,0,25,400,10.0,3,30,0.0,0.0,1,,,,,,,,,,,,,,,,,,,,,,,,,,,,,,,,,,,,198.9912099,,226.3535448,247.5926906,,269.9946022,43.6410574,71.0033923,,,,,,,,,2.163640631,0.128137662,,,,,,,,,,,,,,,,,,,,,,,,,,,,,,,,,,,,
1756,"M. Imahashi, M.I. Khan, H.Y. Kim, S. Miyazaki",The effect of Pd content on microstructure and shape-memory properties of Tiâ€“Niâ€“Pdâ€“Cu alloys,,Materials Science and Engineering A,602,19-24,2014,,,,External,,0.0,0.0,0.0,0.0,0,0.0,0.0,0.0,5.0,0,0.0,0.0,0.0,0.0,0.0,0.0,0.0,0.0,0.0,0.0,15.0,0,30.0,0.0,0.0,0.0,0,0,0.0,0,0.0,0.0,0,50.0,0,0.0,0.0,0.0,0.0,950.0,2.0,20,0,0.0,20,0.0,20.0,0.0,0,500.0,0.166,0,200.0,0,25,400,10.0,3,30,0.0,0.0,1,,,,,,,,,,,,,,,,,,,,,,,,,,,,,,,,,,,,198.9912099,,226.3535448,247.5926906,,269.9946022,43.6410574,71.0033923,,,,,,,,,2.163640631,0.128137662,,,,,,,,,,,,,,,,,,,,,,,,,,,,,,,,,,,,
1757,"M. Imahashi, M. I. Khan, H. Y. Kim and S. Miyazaki",The effect of Pd content on microstructure and shape-memory properties of Tiâ€“Niâ€“Pdâ€“Cu alloys,,Materials Science and Engineering: A,602,19-24,2014,,,,External,,0.0,0.0,0.0,0.0,0,0.0,0.0,0.0,5.0,0,0.0,0.0,0.0,0.0,0.0,0.0,0.0,0.0,0.0,0.0,15.0,0,30.0,0.0,0.0,0.0,0,0,0.0,0,0.0,0.0,0,50.0,0,0.0,0.0,0.0,0.0,950.0,2.0,20,0,0.0,20,0.0,20.0,0.0,0,500.0,0.166,0,250.0,0,25,400,10.0,3,30,0.0,0.0,1,,,,,,,,,,,,,,,,,,,,,,,,,,,,,,,,,,,,,,,,,,,,,,,,,,,,,0.127597935,,,,,,,,,,,,,,,,,,,,,,,,,,,,,,,,,,,,
1758,"M. Imahashi, M.I. Khan, H.Y. Kim, S. Miyazaki",The effect of Pd content on microstructure and shape-memory properties of Tiâ€“Niâ€“Pdâ€“Cu alloys,,Materials Science and Engineering A,602,19-24,2014,,,,External,,0.0,0.0,0.0,0.0,0,0.0,0.0,0.0,5.0,0,0.0,0.0,0.0,0.0,0.0,0.0,0.0,0.0,0.0,0.0,15.0,0,30.0,0.0,0.0,0.0,0,0,0.0,0,0.0,0.0,0,50.0,0,0.0,0.0,0.0,0.0,950.0,2.0,20,0,0.0,20,0.0,20.0,0.0,0,500.0,0.166,0,250.0,0,25,400,10.0,3,30,0.0,0.0,1,,,,,,,,,,,,,,,,,,,,,,,,,,,,,,,,,,,,,,,,,,,,,,,,,,,,,0.127597935,,,,,,,,,,,,,,,,,,,,,,,,,,,,,,,,,,,,
1759,"N. Okada, Y. Fujii, Y. Ishikawa, M. Onoda, H. Y. Kim and S. Miyazaki",Effect of Zr Content on Shape Memory Characteristics and Workability of Ti-Ni-Zr Alloy,,Journal of the Japan Institute of Metals,72,152-157,2008,,,,External,,0.0,0.0,0.0,0.0,0,0.0,0.0,0.0,0.0,0,0.0,0.0,0.0,0.0,0.0,0.0,0.0,0.0,0.0,0.0,49.5,0,0.0,0.0,0.0,0.0,0,0,0.0,0,0.0,0.0,0,35.5,0,0.0,0.0,0.0,15.0,20.0,0.0,20,0,0.0,20,0.0,20.0,0.0,0,950.0,2.0,0,50.0,0,,,10.0,3,30,0.0,0.0,1,,,,,,,,,,,,,,,,,,,,,,,,,,,,,,,,,,,,,,,,,,,,,,,,,,,,,0.127104088,,,,,,,,,,,,,,,,,,,,,,,,,,,,,,,,,,,,
1760,B. Kockar,Shape memory behaviors of ultrafine grained nickel-titanium and titanium-nickel-palladium shape memory alloys,,Doctoral Thesis,,1-181,2007,,,,External,,0.0,0.0,0.0,0.0,0,0.0,0.0,0.0,0.0,0,0.0,0.0,0.0,0.0,0.0,0.0,0.0,0.0,0.0,0.0,30.0,0,20.0,0.0,0.0,0.0,0,0,0.0,0,0.0,0.0,0,50.0,0,0.0,0.0,0.0,0.0,20.0,0.0,20,0,0.0,20,0.0,20.0,0.0,0,1000.0,1.0,0,150.0,0,25,200,10.0,3,30,0.0,0.0,1,,,,,,,,,,,,,,,,,,,,,,,,,,,,,,,,,,,,125.6385542,,137.3012048,141.5421687,,153.7349398,16.433735,28.0963856,,,,,,,,,3.197289157,0.125,,,,,,,,,,,,,,,,,,,,,,,,,,,,,,,,,,,,
1761,"K.C. Atli, I. Karaman, R.D. Noebe, A. Garg, Y.I. Chumlyakov, I.V. Kireeva",Improvement in the Shape Memory Response of Ti50.5Ni24.5Pd25 High-Temperature Shape Memory Alloy with Scandium Microalloying,,Metallurgical and Materials Transactions,41,2485-2497,2010,,,,External,,0.0,0.0,0.0,0.0,0,0.0,0.0,0.0,0.0,0,0.0,0.0,0.0,0.0,0.0,0.0,0.0,0.0,0.0,0.0,24.5,0,25.0,0.0,0.0,0.0,0,0,0.0,0,0.0,0.0,0,50.5,0,0.0,0.0,0.0,0.0,1050.0,72.0,900,0,0.0,20,0.0,20.0,0.0,0,20.0,0.0,0,100.0,0,100,275,10.0,2,30,0.0,0.0,1,,,,,,,,,,,,,,,,,,,,,,,,,,,,,,,,,,,,175.0655738,,181.3825137,195.568306,,202.2786885,20.8961748,27.2131147,,,,,,,,,2.45,0.122802048,,,,,,,,,,,,,,,,,,,,,,,,,,,,,,,,,,,,
1762,"Y. Suzuki, Y. Xu, S. Morito, K. Otsuka, K. Mitose",Effects of boron addition on microstructure and mechanical properties of Tiâ€“Tdâ€“Ni high-temperature shape memory alloys,,Materials Letters,36,85-94,1998,,,,External,,0.0,0.0,0.0,0.0,0,0.0,0.0,0.0,0.0,0,0.0,0.0,0.0,0.0,0.0,0.0,0.0,0.0,0.0,0.0,20.0,0,30.0,0.0,0.0,0.0,0,0,0.0,0,0.0,0.0,0,50.0,0,0.0,0.0,0.0,0.0,1000.0,5.0,650,0,0.0,20,0.0,20.0,0.0,0,900.0,1.0,0,100.0,0,430,570,10.0,1,30,0.0,0.0,1,,,,,,,,,,,,,,,,,,,,,,,,,,,,,,,,,,,,207.6417131,,219.5799706,227.3286933,,235.8596707,16.2797001,28.2179576,,,,,,,,,1.008128984,0.122591944,,,,,,,,,,,,,,,,,,,,,,,,,,,,,,,,,,,,
1763,"K.C. Atli, I. Karaman, A. Garg, Y. Chumlyakov, I.V. Kireeva",Shape memory characteristics of Ti49.5Ni25Pd25Sc0.5 high-temperature shape memory alloy after severe plastic deformation,,Acta Materialia,59,4747-4760,2011,,,,External,,0.0,0.0,0.0,0.0,0,0.0,0.0,0.0,0.0,0,0.0,0.0,0.0,0.0,0.0,0.0,0.0,0.0,0.0,0.0,25.0,0,25.0,0.0,0.0,0.0,0,0,0.5,0,0.0,0.0,0,49.5,0,0.0,0.0,0.0,0.0,1050.0,72.0,900,0,0.0,20,0.0,20.0,0.0,0,20.0,0.0,0,200.0,0,85,250,10.0,2,30,0.0,0.0,1,,,,,,,,,,,,,,,,,,,,,,,,,,,,,,,,,,,,81.93727887,,113.7646506,111.778377,,136.4194484,22.6547978,54.48216953,,,,,,,,,2.425724452,0.122103522,,,,,,,,,,,,,,,,,,,,,,,,,,,,,,,,,,,,
1764,"K. C. Atli, I. Karaman, A. Garg, Y. Chumlyakov and I. V. Kireeva",Shape memory characteristics of Ti49.5Ni25Pd25Sc0.5 high-temperature shape memory alloy after severe plastic deformation,,Acta Materialia,59,4747-4760,2011,,,,External,,0.0,0.0,0.0,0.0,0,0.0,0.0,0.0,0.0,0,0.0,0.0,0.0,0.0,0.0,0.0,0.0,0.0,0.0,0.0,24.5,0,25.0,0.0,0.0,0.0,0,0,0.5,0,0.0,0.0,0,50.0,0,0.0,0.0,0.0,0.0,1050.0,72.0,900,0,0.0,20,0.0,20.0,0.0,0,20.0,0.0,0,200.0,0,85,250,10.0,2,30,0.0,0.0,1,,,,,,,,,,,,,,,,,,,,,,,,,,,,,,,,,,,,81.93727887,,113.7646506,111.778377,,136.4194484,22.6547978,54.48216953,,,,,,,,,2.425724452,0.122103522,,,,,,,,,,,,,,,,,,,,,,,,,,,,,,,,,,,,
1765,"K.C. Atli, I. Karaman, R.D. Noebe, A. Garg, Y.I. Chumlyakov, I.V. Kireeva",Improvement in the Shape Memory Response of Ti50.5Ni24.5Pd25 High-Temperature Shape Memory Alloy with Scandium Microalloying,,Metallurgical and Materials Transactions,41,2485-2497,2010,,,,External,,0.0,0.0,0.0,0.0,0,0.0,0.0,0.0,0.0,0,0.0,0.0,0.0,0.0,0.0,0.0,0.0,0.0,0.0,0.0,24.5,0,25.0,0.0,0.0,0.0,0,0,0.0,0,0.0,0.0,0,50.5,0,0.0,0.0,0.0,0.0,1050.0,72.0,900,0,0.0,20,0.0,20.0,0.0,0,20.0,0.0,0,200.0,0,100,275,10.0,7,30,0.0,0.0,1,,,,,,,,,,,,,,,,,,,,,,,,,,,,,,,,,,,,168.0198969,,208.9301632,190.602726,,231.8386517,22.9084885,63.8187548,,,,,,,,,,0.121976323,,,,,,,,,,,,,,,,,,,,,,,,,,,,,,,,,,,,
1766,B. Kockar,Shape memory behaviors of ultrafine grained nickel-titanium and titanium-nickel-palladium shape memory alloys,,Doctoral Thesis,,1-181,2007,,,,External,,0.0,0.0,0.0,0.0,0,0.0,0.0,0.0,0.0,0,0.0,0.0,0.0,0.0,0.0,0.0,0.0,0.0,0.0,0.0,33.7,0,16.0,0.0,0.0,0.0,0,0,0.0,0,0.0,0.0,0,50.3,0,0.0,0.0,0.0,0.0,20.0,0.0,450,0,0.0,20,0.0,20.0,0.0,0,20.0,0.0,0,350.0,0,25,175,10.0,3,30,0.0,0.0,1,,,,,,,,,,,,,,,,,,,,,,,,,,,,,,,,,,,,80.968523,,113.4624697,107.6029056,,128.9104116,15.4479419,47.9418886,,,,,,,,,3.515151515,0.121212121,,,,,,,,,,,,,,,,,,,,,,,,,,,,,,,,,,,,
1767,B. Kockar,Shape memory behaviors of ultrafine grained nickel-titanium and titanium-nickel-palladium shape memory alloys,,Doctoral Thesis,,1-181,2007,,,,External,,0.0,0.0,0.0,0.0,0,0.0,0.0,0.0,0.0,0,0.0,0.0,0.0,0.0,0.0,0.0,0.0,0.0,0.0,0.0,30.0,0,20.0,0.0,0.0,0.0,0,0,0.0,0,0.0,0.0,0,50.0,0,0.0,0.0,0.0,0.0,1000.0,1.0,400,0,0.0,20,0.0,20.0,0.0,0,20.0,0.0,0,250.0,0,25,180,10.0,3,30,0.0,0.0,1,,,,,,,,,,,,,,,,,,,,,,,,,,,,,,,,,,,,106.5375303,,127.8450363,127.8450363,,145.9564165,18.1113802,39.4188862,,,,,,,,,3.541464891,0.119854722,,,,,,,,,,,,,,,,,,,,,,,,,,,,,,,,,,,,
1768,"K.C. Atli, I. Karaman, R.D. Noebe",Work output of the two-way shape memory effect in Ti50.5Ni24.5Pd25 high-temperature shape memory alloy,,Scripta Metallurgica et Materialia,65,903-906,2011,,,,External,,0.0,0.0,0.0,0.0,0,0.0,0.0,0.0,0.0,0,0.0,0.0,0.0,0.0,0.0,0.0,0.0,0.0,0.0,0.0,24.5,0,25.0,0.0,0.0,0.0,0,0,0.0,0,0.0,0.0,0,50.5,0,0.0,0.0,0.0,0.0,1050.0,72.0,425,0,0.0,20,0.0,20.0,0.0,0,20.0,0.0,0,150.0,0,125,280,10.0,1,30,0.0,0.0,1,,,,,,,,,,,,,,,,,,,,,,,,,,,,,,,,,,,,143,,170.3333333,169.3333333,,191,20.6666667,48,,,,,,,,,2.478220011,0.119402985,,,,,,,,,,,,,,,,,,,,,,,,,,,,,,,,,,,,
1769,"M. Imahashi, M. I. Khan, H. Y. Kim and S. Miyazaki",The effect of Pd content on microstructure and shape-memory properties of Tiâ€“Niâ€“Pdâ€“Cu alloys,,Materials Science and Engineering: A,602,19-24,2014,,,,External,,0.0,0.0,0.0,0.0,0,0.0,0.0,0.0,5.0,0,0.0,0.0,0.0,0.0,0.0,0.0,0.0,0.0,0.0,0.0,15.0,0,30.0,0.0,0.0,0.0,0,0,0.0,0,0.0,0.0,0,50.0,0,0.0,0.0,0.0,0.0,950.0,2.0,20,0,0.0,20,0.0,20.0,0.0,0,500.0,0.166,0,150.0,0,25,400,10.0,3,30,0.0,0.0,1,,,,,,,,,,,,,,,,,,,,,,,,,,,,,,,,,,,,,,,,,,,,,,,,,,,,,0.119359153,,,,,,,,,,,,,,,,,,,,,,,,,,,,,,,,,,,,
1770,"M. Imahashi, M.I. Khan, H.Y. Kim, S. Miyazaki",The effect of Pd content on microstructure and shape-memory properties of Tiâ€“Niâ€“Pdâ€“Cu alloys,,Materials Science and Engineering A,602,19-24,2014,,,,External,,0.0,0.0,0.0,0.0,0,0.0,0.0,0.0,5.0,0,0.0,0.0,0.0,0.0,0.0,0.0,0.0,0.0,0.0,0.0,15.0,0,30.0,0.0,0.0,0.0,0,0,0.0,0,0.0,0.0,0,50.0,0,0.0,0.0,0.0,0.0,950.0,2.0,20,0,0.0,20,0.0,20.0,0.0,0,500.0,0.166,0,150.0,0,25,400,10.0,3,30,0.0,0.0,1,,,,,,,,,,,,,,,,,,,,,,,,,,,,,,,,,,,,,,,,,,,,,,,,,,,,,0.119359153,,,,,,,,,,,,,,,,,,,,,,,,,,,,,,,,,,,,
1771,"M. Imahashi, M. I. Khan, H. Y. Kim and S. Miyazaki",The effect of Pd content on microstructure and shape-memory properties of Tiâ€“Niâ€“Pdâ€“Cu alloys,,Materials Science and Engineering: A,602,19-24,2014,,,,External,,0.0,0.0,0.0,0.0,0,0.0,0.0,0.0,5.0,0,0.0,0.0,0.0,0.0,0.0,0.0,0.0,0.0,0.0,0.0,15.0,0,30.0,0.0,0.0,0.0,0,0,0.0,0,0.0,0.0,0,50.0,0,0.0,0.0,0.0,0.0,950.0,2.0,20,0,0.0,20,0.0,20.0,0.0,0,500.0,0.5,0,150.0,0,25,400,10.0,3,30,0.0,0.0,1,,,,,,,,,,,,,,,,,,,,,,,,,,,,,,,,,,,,,,,,,,,,,,,,,,,,,0.119343279,,,,,,,,,,,,,,,,,,,,,,,,,,,,,,,,,,,,
1772,"M. Imahashi, M.I. Khan, H.Y. Kim, S. Miyazaki",The effect of Pd content on microstructure and shape-memory properties of Tiâ€“Niâ€“Pdâ€“Cu alloys,,Materials Science and Engineering A,602,19-24,2014,,,,External,,0.0,0.0,0.0,0.0,0,0.0,0.0,0.0,5.0,0,0.0,0.0,0.0,0.0,0.0,0.0,0.0,0.0,0.0,0.0,15.0,0,30.0,0.0,0.0,0.0,0,0,0.0,0,0.0,0.0,0,50.0,0,0.0,0.0,0.0,0.0,950.0,2.0,20,0,0.0,20,0.0,20.0,0.0,0,500.0,0.5,0,150.0,0,25,400,10.0,3,30,0.0,0.0,1,,,,,,,,,,,,,,,,,,,,,,,,,,,,,,,,,,,,,,,,,,,,,,,,,,,,,0.119343279,,,,,,,,,,,,,,,,,,,,,,,,,,,,,,,,,,,,
1773,"K.C. Atli, I. Karaman, R.D. Noebe, H.J. Maier",Comparative analysis of the effects of severe plastic deformation and thermomechanical training on the functional stability of Ti50.5Ni24.5Pd25 high-temperature shape memory alloy,,Scripta Metallurgica et Materialia,64,315-318,2011,,,,External,,0.0,0.0,0.0,0.0,0,0.0,0.0,0.0,0.0,0,0.0,0.0,0.0,0.0,0.0,0.0,0.0,0.0,0.0,0.0,24.5,0,25.0,0.0,0.0,0.0,0,0,0.0,0,0.0,0.0,0,50.5,0,0.0,0.0,0.0,0.0,1050.0,72.0,900,0,0.0,20,0.0,20.0,0.0,0,20.0,0.0,0,200.0,0,,,10.0,3,30,0.0,0.0,1,,,,,,,,,,,,,,,,,,,,,,,,,,,,,,,,,,,,,,,,,,,,,,,,,,,,2.76744186,0.118187339,,,,,,,,,,,,,,,,,,,,,,,,,,,,,,,,,,,,
1774,"L. Casalena, G.S. Bigelow, Y. Gao, O. Benafan, R.D. Noebe, Y. Wang, M.J. Mills",Mechanical behavior and microstructural analysis of NiTi-40Au shape memory alloys exhibiting work output above 400 Â°C,,Intermetallics,86,33-44,2017,,,,External,,0.0,0.0,40.0,0.0,0,0.0,0.0,0.0,0.0,0,0.0,0.0,0.0,0.0,0.0,0.0,0.0,0.0,0.0,0.0,11.0,0,0.0,0.0,0.0,0.0,0,0,0.0,0,0.0,0.0,0,49.0,0,0.0,0.0,0.0,0.0,1050.0,72.0,900,0,0.0,20,0.0,20.0,0.0,0,20.0,0.0,0,-200.0,0,100,580,20.0,3,30,0.0,0.0,1,,,,,,,,,,,,,,,,,,,,,,,,,,,,,,,,,,,,418.0555556,,441.6666667,448.6111111,,468.0555556,26.3888889,50,,,,,,,,,2.126673905,0.117897472,,,,,,,,,,,,,,,,,,,,,,,,,,,,,,,,,,,,
1775,"N. Okada, Y. Fujii, Y. Ishikawa, M. Onoda, H. Y. Kim and S. Miyazaki",Effect of Zr Content on Shape Memory Characteristics and Workability of Ti-Ni-Zr Alloy,,Journal of the Japan Institute of Metals,72,152-157,2008,,,,External,,0.0,0.0,0.0,0.0,0,0.0,0.0,0.0,0.0,0,0.0,0.0,0.0,0.0,0.0,0.0,0.0,0.0,0.0,0.0,49.5,0,0.0,0.0,0.0,0.0,0,0,0.0,0,0.0,0.0,0,35.5,0,0.0,0.0,0.0,15.0,20.0,0.0,20,0,0.0,20,0.0,20.0,0.0,0,950.0,2.0,0,200.0,0,,,10.0,3,30,0.0,0.0,1,,,,,,,,,,,,,,,,,,,,,,,,,,,,,,,,,,,,,,,,,,,,,,,,,,,,,0.1129337,,,,,,,,,,,,,,,,,,,,,,,,,,,,,,,,,,,,
1776,"M. Imahashi, M. I. Khan, H. Y. Kim and S. Miyazaki",The effect of Pd content on microstructure and shape-memory properties of Tiâ€“Niâ€“Pdâ€“Cu alloys,,Materials Science and Engineering: A,602,19-24,2014,,,,External,,0.0,0.0,0.0,0.0,0,0.0,0.0,0.0,5.0,0,0.0,0.0,0.0,0.0,0.0,0.0,0.0,0.0,0.0,0.0,15.0,0,30.0,0.0,0.0,0.0,0,0,0.0,0,0.0,0.0,0,50.0,0,0.0,0.0,0.0,0.0,950.0,2.0,20,0,0.0,20,0.0,20.0,0.0,0,500.0,0.5,0,100.0,0,25,400,10.0,3,30,0.0,0.0,1,,,,,,,,,,,,,,,,,,,,,,,,,,,,,,,,,,,,169.585752,,201.4591029,210.2506596,,258.0079156,56.5488127,88.4221636,,,,,,,,,0.752886544,0.110533021,,,,,,,,,,,,,,,,,,,,,,,,,,,,,,,,,,,,
1777,"M. Imahashi, M.I. Khan, H.Y. Kim, S. Miyazaki",The effect of Pd content on microstructure and shape-memory properties of Tiâ€“Niâ€“Pdâ€“Cu alloys,,Materials Science and Engineering A,602,19-24,2014,,,,External,,0.0,0.0,0.0,0.0,0,0.0,0.0,0.0,5.0,0,0.0,0.0,0.0,0.0,0.0,0.0,0.0,0.0,0.0,0.0,15.0,0,30.0,0.0,0.0,0.0,0,0,0.0,0,0.0,0.0,0,50.0,0,0.0,0.0,0.0,0.0,950.0,2.0,20,0,0.0,20,0.0,20.0,0.0,0,500.0,0.5,0,100.0,0,25,400,10.0,3,30,0.0,0.0,1,,,,,,,,,,,,,,,,,,,,,,,,,,,,,,,,,,,,169.585752,,201.4591029,210.2506596,,258.0079156,56.5488127,88.4221636,,,,,,,,,0.752886544,0.110533021,,,,,,,,,,,,,,,,,,,,,,,,,,,,,,,,,,,,
1778,"M. Imahashi, M. I. Khan, H. Y. Kim and S. Miyazaki",The effect of Pd content on microstructure and shape-memory properties of Tiâ€“Niâ€“Pdâ€“Cu alloys,,Materials Science and Engineering: A,602,19-24,2014,,,,External,,0.0,0.0,0.0,0.0,0,0.0,0.0,0.0,5.0,0,0.0,0.0,0.0,0.0,0.0,0.0,0.0,0.0,0.0,0.0,15.0,0,30.0,0.0,0.0,0.0,0,0,0.0,0,0.0,0.0,0,50.0,0,0.0,0.0,0.0,0.0,950.0,2.0,20,0,0.0,20,0.0,20.0,0.0,0,500.0,0.166,0,100.0,0,25,400,10.0,3,30,0.0,0.0,1,,,,,,,,,,,,,,,,,,,,,,,,,,,,,,,,,,,,189.4223934,,219.9423311,232.1033688,,267.5730622,47.6307311,78.1506688,,,,,,,,,1.131445883,0.110533021,,,,,,,,,,,,,,,,,,,,,,,,,,,,,,,,,,,,
1779,"M. Imahashi, M.I. Khan, H.Y. Kim, S. Miyazaki",The effect of Pd content on microstructure and shape-memory properties of Tiâ€“Niâ€“Pdâ€“Cu alloys,,Materials Science and Engineering A,602,19-24,2014,,,,External,,0.0,0.0,0.0,0.0,0,0.0,0.0,0.0,5.0,0,0.0,0.0,0.0,0.0,0.0,0.0,0.0,0.0,0.0,0.0,15.0,0,30.0,0.0,0.0,0.0,0,0,0.0,0,0.0,0.0,0,50.0,0,0.0,0.0,0.0,0.0,950.0,2.0,20,0,0.0,20,0.0,20.0,0.0,0,500.0,0.166,0,100.0,0,25,400,10.0,3,30,0.0,0.0,1,,,,,,,,,,,,,,,,,,,,,,,,,,,,,,,,,,,,189.4223934,,219.9423311,232.1033688,,267.5730622,47.6307311,78.1506688,,,,,,,,,1.131445883,0.110533021,,,,,,,,,,,,,,,,,,,,,,,,,,,,,,,,,,,,
1780,"L. Casalena, G.S. Bigelow, Y. Gao, O. Benafan, R.D. Noebe, Y. Wang, M.J. Mills",Mechanical behavior and microstructural analysis of NiTi-40Au shape memory alloys exhibiting work output above 400 Â°C,,Intermetallics,86,33-44,2017,,,,External,,0.0,0.0,40.0,0.0,0,0.0,0.0,0.0,0.0,0,0.0,0.0,0.0,0.0,0.0,0.0,0.0,0.0,0.0,0.0,9.0,0,0.0,0.0,0.0,0.0,0,0,0.0,0,0.0,0.0,0,51.0,0,0.0,0.0,0.0,0.0,1050.0,72.0,900,0,0.0,20,0.0,20.0,0.0,0,20.0,0.0,0,200.0,0,100,580,20.0,3,30,0.0,0.0,1,,,,,,,,,,,,,,,,,,,,,,,,,,,,,,,,,,,,441.2709919,,462.5347348,476.7850671,,491.5790745,29.0443397,50.3080826,,,,,,,,,0.988764045,0.109494787,,,,,,,,,,,,,,,,,,,,,,,,,,,,,,,,,,,,
1781,"L. Casalena, G.S. Bigelow, Y. Gao, O. Benafan, R.D. Noebe, Y. Wang, M.J. Mills",Mechanical behavior and microstructural analysis of NiTi-40Au shape memory alloys exhibiting work output above 400 Â°C,,Intermetallics,86,33-44,2017,,,,External,,0.0,0.0,40.0,0.0,0,0.0,0.0,0.0,0.0,0,0.0,0.0,0.0,0.0,0.0,0.0,0.0,0.0,0.0,0.0,10.0,0,0.0,0.0,0.0,0.0,0,0,0.0,0,0.0,0.0,0,50.0,0,0.0,0.0,0.0,0.0,1050.0,72.0,900,0,0.0,20,0.0,20.0,0.0,0,20.0,0.0,0,200.0,0,100,580,20.0,3,30,0.0,0.0,1,,,,,,,,,,,,,,,,,,,,,,,,,,,,,,,,,,,,427.80323,,449.9443615,464.6148911,,478.7320428,28.7876813,50.9288128,,,,,,,,,0.829886417,0.109482412,,,,,,,,,,,,,,,,,,,,,,,,,,,,,,,,,,,,
1782,"M. Imahashi, M. I. Khan, H. Y. Kim and S. Miyazaki",The effect of Pd content on microstructure and shape-memory properties of Tiâ€“Niâ€“Pdâ€“Cu alloys,,Materials Science and Engineering: A,602,19-24,2014,,,,External,,0.0,0.0,0.0,0.0,0,0.0,0.0,0.0,5.0,0,0.0,0.0,0.0,0.0,0.0,0.0,0.0,0.0,0.0,0.0,10.0,0,35.0,0.0,0.0,0.0,0,0,0.0,0,0.0,0.0,0,50.0,0,0.0,0.0,0.0,0.0,950.0,2.0,20,0,0.0,20,0.0,20.0,0.0,0,500.0,1.0,0,200.0,0,100,400,10.0,3,30,0.0,0.0,1,,,,,,,,,,,,,,,,,,,,,,,,,,,,,,,,,,,,243.7272727,,264.2823042,278.7575758,,300.2727273,35.9904231,56.5454546,,,,,,,,,0.581818182,0.105741443,,,,,,,,,,,,,,,,,,,,,,,,,,,,,,,,,,,,
1783,"M. Imahashi, M.I. Khan, H.Y. Kim, S. Miyazaki",The effect of Pd content on microstructure and shape-memory properties of Tiâ€“Niâ€“Pdâ€“Cu alloys,,Materials Science and Engineering A,602,19-24,2014,,,,External,,0.0,0.0,0.0,0.0,0,0.0,0.0,0.0,5.0,0,0.0,0.0,0.0,0.0,0.0,0.0,0.0,0.0,0.0,0.0,10.0,0,35.0,0.0,0.0,0.0,0,0,0.0,0,0.0,0.0,0,50.0,0,0.0,0.0,0.0,0.0,950.0,2.0,20,0,0.0,20,0.0,20.0,0.0,0,500.0,1.0,0,200.0,0,100,400,10.0,3,30,0.0,0.0,1,,,,,,,,,,,,,,,,,,,,,,,,,,,,,,,,,,,,243.7272727,,264.2823042,278.7575758,,300.2727273,35.9904231,56.5454546,,,,,,,,,0.581818182,0.105741443,,,,,,,,,,,,,,,,,,,,,,,,,,,,,,,,,,,,
1784,"S. u. Rehman, M. Khan, A. Nusair Khan, L. Ali, S. Zaman, M. Waseem, L. Ali and S. H. I. Jaffery",Transformation behavior and shape memory properties of Ti50Ni15Pd25Cu10 high temperature shape memory alloy at various aging temperatures,,Materials Science and Engineering: A,619,171-179,2014,,,,External,,0.0,0.0,0.0,0.0,0,0.0,0.0,0.0,10.0,0,0.0,0.0,0.0,0.0,0.0,0.0,0.0,0.0,0.0,0.0,15.0,0,25.0,0.0,0.0,0.0,0,0,0.0,0,0.0,0.0,0,50.0,0,0.0,0.0,0.0,0.0,950.0,2.0,20,0,0.0,20,0.0,20.0,0.0,0,900.0,1.0,0,100.0,0,50,350,10.0,3,30,0.0,0.0,1,,,,,,,,,,,,,,,,,,,,,,,,,,,,,,,,,,,,159.1080008,,197.3783163,204.5540004,,245.2005431,47.8222268,86.0925423,,,,,,,,,4.032786885,0.105266353,,,,,,,,,,,,,,,,,,,,,,,,,,,,,,,,,,,,
1785,"S. Rehman, M. Khan, A.N. Khan, L. Ali, S. Zaman, M. Waseem, L. Ali, S.H.I. Jaffery",Transformation behavior and shape memory properties of TiNiPdCu high temperature shape memory alloy at various aging temperatures,,Materials Science and Engineering A,619,171-179,2014,,,,External,,0.0,0.0,0.0,0.0,0,0.0,0.0,0.0,10.0,0,0.0,0.0,0.0,0.0,0.0,0.0,0.0,0.0,0.0,0.0,15.0,0,25.0,0.0,0.0,0.0,0,0,0.0,0,0.0,0.0,0,50.0,0,0.0,0.0,0.0,0.0,20.0,0.0,20,0,0.0,20,0.0,950.0,2.0,0,900.0,1.0,0,100.0,0,50,350,10.0,3,30,0.0,0.0,1,,,,,,,,,,,,,,,,,,,,,,,,,,,,,,,,,,,,159.1080008,,197.3783163,204.5540004,,245.2005431,47.8222268,86.0925423,,,,,,,,,4.032786885,0.105266353,,,,,,,,,,,,,,,,,,,,,,,,,,,,,,,,,,,,
1786,E. Acar,"Precipitation, orientation and composition effects on the shape memory properties of high strength NiTiHfPd alloys",,Mechanical Engineering,,230,2014,,,,External,,0.0,0.0,0.0,0.0,0,0.0,0.0,0.0,0.0,0,0.0,0.0,0.0,20.0,0.0,0.0,0.0,0.0,0.0,0.0,45.3,0,5.0,0.0,0.0,0.0,0,0,0.0,0,0.0,0.0,0,29.7,0,0.0,0.0,0.0,0.0,1050.0,72.0,900,0,0.0,20,0.0,20.0,0.0,0,550.0,5.0,0,-1200.0,0,0,250,10.0,3,30,0.0,0.0,1,,,,,,,,,,,,,,,,,,,,,,,,,,,,,,,,,,,,72.319202,,117.9551122,112.3441397,,167.3316708,49.3765586,95.0124688,,,,,,,,,1.731373321,0.105263158,,,,,,,,,,,,,,,,,,,,,,,,,,,,,,,,,,,,
1787,"M. Imahashi, M. I. Khan, H. Y. Kim and S. Miyazaki",The effect of Pd content on microstructure and shape-memory properties of Tiâ€“Niâ€“Pdâ€“Cu alloys,,Materials Science and Engineering: A,602,19-24,2014,,,,External,,0.0,0.0,0.0,0.0,0,0.0,0.0,0.0,5.0,0,0.0,0.0,0.0,0.0,0.0,0.0,0.0,0.0,0.0,0.0,15.0,0,30.0,0.0,0.0,0.0,0,0,0.0,0,0.0,0.0,0,50.0,0,0.0,0.0,0.0,0.0,950.0,2.0,20,0,0.0,20,0.0,20.0,0.0,0,500.0,1.0,0,250.0,0,100,400,10.0,3,30,0.0,0.0,1,,,,,,,,,,,,,,,,,,,,,,,,,,,,,,,,,,,,,,192.6527829,,,,,,,,,,,,,,,0.105025361,,,,,,,,,,,,,,,,,,,,,,,,,,,,,,,,,,,,
1788,"M. Imahashi, M.I. Khan, H.Y. Kim, S. Miyazaki",The effect of Pd content on microstructure and shape-memory properties of Tiâ€“Niâ€“Pdâ€“Cu alloys,,Materials Science and Engineering A,602,19-24,2014,,,,External,,0.0,0.0,0.0,0.0,0,0.0,0.0,0.0,5.0,0,0.0,0.0,0.0,0.0,0.0,0.0,0.0,0.0,0.0,0.0,15.0,0,30.0,0.0,0.0,0.0,0,0,0.0,0,0.0,0.0,0,50.0,0,0.0,0.0,0.0,0.0,950.0,2.0,20,0,0.0,20,0.0,20.0,0.0,0,500.0,1.0,0,250.0,0,100,400,10.0,3,30,0.0,0.0,1,,,,,,,,,,,,,,,,,,,,,,,,,,,,,,,,,,,,,,192.6527829,,,,,,,,,,,,,,,0.105025361,,,,,,,,,,,,,,,,,,,,,,,,,,,,,,,,,,,,
1789,"M. I. Khan, H. Y. Kim, Y. Namigata, T.-h. Nam and S. Miyazaki",Combined effects of work hardening and precipitation strengthening on the cyclic stability of TiNiPdCu-based high-temperature shape memory alloys,,Acta Materialia,61,4797-4810,2013,,,,External,,0.0,0.0,0.0,0.0,0,0.0,0.0,0.0,5.0,0,0.0,0.0,0.0,0.0,0.0,0.0,0.0,0.0,0.0,0.0,20.0,0,25.0,0.0,0.0,0.0,0,0,0.0,0,0.0,0.0,0,50.0,0,0.0,0.0,0.0,0.0,950.0,2.0,20,0,0.0,20,0.0,20.0,0.0,0,400.0,1.0,0,200.0,0,25,400,10.0,3,30,0.0,0.0,1,,,,,,,,,,,,,,,,,,,,,,,,,,,,,,,,,,,,110.0462265,,137.7058744,158.2837087,,177.7339259,40.0280515,67.6876994,,,,,,,,,2.709061054,0.104194656,,,,,,,,,,,,,,,,,,,,,,,,,,,,,,,,,,,,
1790,"M. I. Khan, H. Y. Kim, Y. Namigata, T.-h. Nam and S. Miyazaki",Combined effects of work hardening and precipitation strengthening on the cyclic stability of TiNiPdCu-based high-temperature shape memory alloys,,Acta Materialia,61,4797-4810,2013,,,,External,,0.0,0.0,0.0,0.0,0,0.0,0.0,0.0,5.0,0,0.0,0.0,0.0,0.0,0.0,0.0,0.0,0.0,0.0,0.0,20.0,0,25.0,0.0,0.0,0.0,0,0,0.0,0,0.0,0.0,0,50.0,0,0.0,0.0,0.0,0.0,950.0,2.0,20,0,0.0,20,0.0,20.0,0.0,0,400.0,1.0,0,200.0,0,25,400,10.0,3,30,0.0,0.0,1,,,,,,,,,,,,,,,,,,,,,,,,,,,,,,,,,,,,110.0462265,,137.7058744,158.2837087,,177.7339259,40.0280515,67.6876994,,,,,,,,,2.709061054,0.104194656,,,,,,,,,,,,,,,,,,,,,,,,,,,,,,,,,,,,
1791,E. Acar,"Precipitation, orientation and composition effects on the shape memory properties of high strength NiTiHfPd alloys",,Mechanical Engineering,,230,2014,,,,External,,0.0,0.0,0.0,0.0,0,0.0,0.0,0.0,0.0,0,0.0,0.0,0.0,20.0,0.0,0.0,0.0,0.0,0.0,0.0,45.3,0,5.0,0.0,0.0,0.0,0,0,0.0,0,0.0,0.0,0,29.7,0,0.0,0.0,0.0,0.0,1050.0,72.0,900,0,0.0,20,0.0,20.0,0.0,0,550.0,5.0,0,-300.0,0,25,250,10.0,3,30,0.0,0.0,1,,,,,,,,,,,,,,,,,,,,,,,,,,,,,,,,,,,,65.96009975,,95.51122195,99.25187032,,136.2842893,40.77306735,70.32418955,,,,,,,,,0.968040425,0.103819399,,,,,,,,,,,,,,,,,,,,,,,,,,,,,,,,,,,,
1792,"N. Okada, Y. Fujii, Y. Ishikawa, M. Onoda, H. Y. Kim and S. Miyazaki",Effect of Zr Content on Shape Memory Characteristics and Workability of Ti-Ni-Zr Alloy,,Journal of the Japan Institute of Metals,72,152-157,2008,,,,External,,0.0,0.0,0.0,0.0,0,0.0,0.0,0.0,0.0,0,0.0,0.0,0.0,0.0,0.0,0.0,0.0,0.0,0.0,0.0,49.5,0,0.0,0.0,0.0,0.0,0,0,0.0,0,0.0,0.0,0,35.5,0,0.0,0.0,0.0,15.0,20.0,0.0,20,0,0.0,20,0.0,20.0,0.0,0,950.0,2.0,0,100.0,0,,,10.0,3,30,0.0,0.0,1,,,,,,,,,,,,,,,,,,,,,,,,,,,,,,,,,,,,,,,,,,,,,,,,,,,,,0.103670805,,,,,,,,,,,,,,,,,,,,,,,,,,,,,,,,,,,,
1793,"M. Imahashi, M. I. Khan, H. Y. Kim and S. Miyazaki",The effect of Pd content on microstructure and shape-memory properties of Tiâ€“Niâ€“Pdâ€“Cu alloys,,Materials Science and Engineering: A,602,19-24,2014,,,,External,,0.0,0.0,0.0,0.0,0,0.0,0.0,0.0,5.0,0,0.0,0.0,0.0,0.0,0.0,0.0,0.0,0.0,0.0,0.0,15.0,0,30.0,0.0,0.0,0.0,0,0,0.0,0,0.0,0.0,0,50.0,0,0.0,0.0,0.0,0.0,950.0,2.0,20,0,0.0,20,0.0,20.0,0.0,0,500.0,1.0,0,350.0,0,100,400,10.0,3,30,0.0,0.0,1,,,,,,,,,,,,,,,,,,,,,,,,,,,,,,,,,,,,,,207.7270734,,,,,,,,,,,,,,,0.103524999,,,,,,,,,,,,,,,,,,,,,,,,,,,,,,,,,,,,
