Repository: sinazadeh/CatBoost-SMAs

# CatBoost SMAs
This repository contains a sample implementation of using CatBoost for building a surrogate model for transformation temperatures of Shape Memory Alloys (SMAs). The sample code (found in [main.py](main.py)) showcases how CatBoost can be used to model this data and make predictions with a high degree of accuracy. The accompanying [raw_data.csv](raw_data.csv) file contains 4899 data points that can be used to train and validate the model. This data can also serve as a reference for researchers looking to explore the use of CatBoost in this particular field.

File: raw_data.csv (part 24 of 67)
termediate_a_(A),Micro_Intermediate_b,Micro_Intermediate_c,Micro_Intermediate_Space_Group,Micro_Martensite_Test_Temperature_Above_Af(Temp-Af),Micro_Martensite_Structure,Micro_Martensite_a_(A),Micro_Martensite_b,Micro_Martensite_c,Micro_Martensite_Beta,Micro_Martensite_Space_Group,Micro_Martensite_Sub-structure,Micro_Precipitate_Test_Temperature,Micro_Precipitate_Structure,Micro_Precipitate_Volume_Fraction,NeedsAttention,SME_Transforms,SME_Mf,SME_Mp,SME_Ms,SME_As,SME_Ap,SME_Af,SME_Thermal_Hysteresis,SME_Transformation_Range,SME_RfM,SME_RfA,SME_dH(MA)(J/g),SME_dH(AM)(J/g),SME_dH(AR)(J/G),SME_dS(MA)(J/kgK),SME_dS(AM)(J/kgK),SME_dS(AR)(J/kgK),SME_epsilonAct(%),SME_epsilonIrr(%),SME_Failure(FatigueTest),SME_Bend_Recovery(%),SE_R.Strain(%),SE_Strain_Max(%),SE_Stress_Max(MPa),SE_Mf_Stress,SE_Ms_Stress,SE_As_Stress,SE_Af_Stress,SE_M_Yield,SE_A_Yield,MSME_Magnetization (emu/g),MSME_Magnetization Change (AM)(emu/g),MSME_Magnetization Change (MA)(emu/g),MSME_Mf Temp (Â°C),MSME_Mf Mag (emu/g),MSME_Mp Temp (Â°C),MSME_Mp Mag (emu/g),MSME_Ms_Temp(C),MSME_Ms_Mag(emu/g),MSME_Direct average rate (emu/gÂ°C),MSME_Direct_integrated_magnetization_change(emu/g),MSME_As_Temp(C),MSME_As_Mag(emu/g),MSME_Ap_Temp (C),MSME_Ap_Mag(emu/g),MSME_Af_Temp (C),MSME_Af_Mag(emu/g),MSME_Reverse_average_rate(emu/gC),MSME_Reverse_integrated_magnetization_change(emu/g),MSME_Direct_MT_range(C),MSME_Reverse_MT_range(C),MSME_Hysteresis(C),MSME_Estimated_entropy_difference_(J/kg*K),"MSME_Tc(DSC)-Ms(SQUID,0.05T)",Hard_VHN
1794,"M. Imahashi, M.I. Khan, H.Y. Kim, S. Miyazaki",The effect of Pd content on microstructure and shape-memory properties of Tiâ€“Niâ€“Pdâ€“Cu alloys,,Materials Science and Engineering A,602,19-24,2014,,,,External,,0.0,0.0,0.0,0.0,0,0.0,0.0,0.0,5.0,0,0.0,0.0,0.0,0.0,0.0,0.0,0.0,0.0,0.0,0.0,15.0,0,30.0,0.0,0.0,0.0,0,0,0.0,0,0.0,0.0,0,50.0,0,0.0,0.0,0.0,0.0,950.0,2.0,20,0,0.0,20,0.0,20.0,0.0,0,500.0,1.0,0,350.0,0,100,400,10.0,3,30,0.0,0.0,1,,,,,,,,,,,,,,,,,,,,,,,,,,,,,,,,,,,,,,207.7270734,,,,,,,,,,,,,,,0.103524999,,,,,,,,,,,,,,,,,,,,,,,,,,,,,,,,,,,,
1795,"M. Imahashi, M. I. Khan, H. Y. Kim and S. Miyazaki",The effect of Pd content on microstructure and shape-memory properties of Tiâ€“Niâ€“Pdâ€“Cu alloys,,Materials Science and Engineering: A,602,19-24,2014,,,,External,,0.0,0.0,0.0,0.0,0,0.0,0.0,0.0,5.0,0,0.0,0.0,0.0,0.0,0.0,0.0,0.0,0.0,0.0,0.0,10.0,0,35.0,0.0,0.0,0.0,0,0,0.0,0,0.0,0.0,0,50.0,0,0.0,0.0,0.0,0.0,950.0,2.0,20,0,0.0,20,0.0,20.0,0.0,0,500.0,1.0,0,450.0,0,100,400,10.0,3,30,0.0,0.0,1,,,,,,,,,,,,,,,,,,,,,,,,,,,,,,,,,,,,,,287.0688101,,,,,,,,,,,,,,,0.101922339,,,,,,,,,,,,,,,,,,,,,,,,,,,,,,,,,,,,
1796,"M. Imahashi, M.I. Khan, H.Y. Kim, S. Miyazaki",The effect of Pd content on microstructure and shape-memory properties of Tiâ€“Niâ€“Pdâ€“Cu alloys,,Materials Science and Engineering A,602,19-24,2014,,,,External,,0.0,0.0,0.0,0.0,0,0.0,0.0,0.0,5.0,0,0.0,0.0,0.0,0.0,0.0,0.0,0.0,0.0,0.0,0.0,10.0,0,35.0,0.0,0.0,0.0,0,0,0.0,0,0.0,0.0,0,50.0,0,0.0,0.0,0.0,0.0,950.0,2.0,20,0,0.0,20,0.0,20.0,0.0,0,500.0,1.0,0,450.0,0,100,400,10.0,3,30,0.0,0.0,1,,,,,,,,,,,,,,,,,,,,,,,,,,,,,,,,,,,,,,287.0688101,,,,,,,,,,,,,,,0.101922339,,,,,,,,,,,,,,,,,,,,,,,,,,,,,,,,,,,,
1797,"I. M. Khan, H. Y. Kim, T.-h. Nam and S. Miyazaki",Formation of nanoscaled precipitates and their effects on the high-temperature shape-memory characteristics of a Ti50Ni15Pd25Cu10 alloy,,Acta Materialia,60,5900-5913,2012,,,,External,,0.0,0.0,0.0,0.0,0,0.0,0.0,0.0,10.0,0,0.0,0.0,0.0,0.0,0.0,0.0,0.0,0.0,0.0,0.0,15.0,0,25.0,0.0,0.0,0.0,0,0,0.0,0,0.0,0.0,0,50.0,0,0.0,0.0,0.0,0.0,950.0,2.0,20,0,0.0,20,0.0,20.0,0.0,0,600.0,1.0,0,100.0,0,45.04824561,265.3640351,10.0,3,30,0.0,0.0,1,,,,,,,,,,,,,,,,,,,,,,,,,,,,,,,,,,,,75.21052632,,98.81578947,100.127193,,146.0263158,47.21052633,70.81578948,,,,,,,,,0.144513827,0.101843592,,,,,,,,,,,,,,,,,,,,,,,,,,,,,,,,,,,,
1798,"M.I. Khan, H.Y. Kim, T. Nam, S. Miyazaki",Formation of nanoscaled precipitates and their effects on the high-temperature shape-memory characteristics of a Ti50Ni15Pd25Cu10 alloy,,Acta Materialia,60,5900-5913,2012,,,,External,,0.0,0.0,0.0,0.0,0,0.0,0.0,0.0,10.0,0,0.0,0.0,0.0,0.0,0.0,0.0,0.0,0.0,0.0,0.0,15.0,0,25.0,0.0,0.0,0.0,0,0,0.0,0,0.0,0.0,0,50.0,0,0.0,0.0,0.0,0.0,950.0,2.0,20,0,0.0,20,0.0,20.0,0.0,0,600.0,1.0,0,100.0,0,45.04824561,265.3640351,10.0,3,30,0.0,0.0,1,,,,,,,,,,,,,,,,,,,,,,,,,,,,,,,,,,,,75.21052632,,98.81578947,100.127193,,146.0263158,47.21052633,70.81578948,,,,,,,,,0.144513827,0.101843592,,,,,,,,,,,,,,,,,,,,,,,,,,,,,,,,,,,,
1799,"I. M. Khan, H. Y. Kim, T.-h. Nam and S. Miyazaki",Formation of nanoscaled precipitates and their effects on the high-temperature shape-memory characteristics of a Ti50Ni15Pd25Cu10 alloy,,Acta Materialia,60,5900-5913,2012,,,,External,,0.0,0.0,0.0,0.0,0,0.0,0.0,0.0,10.0,0,0.0,0.0,0.0,0.0,0.0,0.0,0.0,0.0,0.0,0.0,15.0,0,25.0,0.0,0.0,0.0,0,0,0.0,0,0.0,0.0,0,50.0,0,0.0,0.0,0.0,0.0,950.0,2.0,20,0,0.0,20,0.0,20.0,0.0,0,600.0,1.0,0,200.0,0,45.04824561,277.1666667,10.0,3,30,0.0,0.0,1,,,,,,,,,,,,,,,,,,,,,,,,,,,,,,,,,,,,71.27631579,,101.4385965,94.88157895,,132.9122807,31.4736842,61.63596491,,,,,,,,,0.448260482,0.101843592,,,,,,,,,,,,,,,,,,,,,,,,,,,,,,,,,,,,
1800,"M.I. Khan, H.Y. Kim, T. Nam, S. Miyazaki",Formation of nanoscaled precipitates and their effects on the high-temperature shape-memory characteristics of a Ti50Ni15Pd25Cu10 alloy,,Acta Materialia,60,5900-5913,2012,,,,External,,0.0,0.0,0.0,0.0,0,0.0,0.0,0.0,10.0,0,0.0,0.0,0.0,0.0,0.0,0.0,0.0,0.0,0.0,0.0,15.0,0,25.0,0.0,0.0,0.0,0,0,0.0,0,0.0,0.0,0,50.0,0,0.0,0.0,0.0,0.0,950.0,2.0,20,0,0.0,20,0.0,20.0,0.0,0,600.0,1.0,0,200.0,0,45.04824561,277.1666667,10.0,3,30,0.0,0.0,1,,,,,,,,,,,,,,,,,,,,,,,,,,,,,,,,,,,,71.27631579,,101.4385965,94.88157895,,132.9122807,31.4736842,61.63596491,,,,,,,,,0.448260482,0.101843592,,,,,,,,,,,,,,,,,,,,,,,,,,,,,,,,,,,,
1801,"I. M. Khan, H. Y. Kim, T.-h. Nam and S. Miyazaki",Formation of nanoscaled precipitates and their effects on the high-temperature shape-memory characteristics of a Ti50Ni15Pd25Cu10 alloy,,Acta Materialia,60,5900-5913,2012,,,,External,,0.0,0.0,0.0,0.0,0,0.0,0.0,0.0,10.0,0,0.0,0.0,0.0,0.0,0.0,0.0,0.0,0.0,0.0,0.0,15.0,0,25.0,0.0,0.0,0.0,0,0,0.0,0,0.0,0.0,0,50.0,0,0.0,0.0,0.0,0.0,950.0,2.0,20,0,0.0,20,0.0,20.0,0.0,0,600.0,1.0,0,300.0,0,43.73684211,298.1491228,10.0,3,30,0.0,0.0,1,,,,,,,,,,,,,,,,,,,,,,,,,,,,,,,,,,,,69.96491228,,110.6184211,102.75,,136.8464912,26.2280701,66.88157892,,,,,,,,,0.615224502,0.101694915,,,,,,,,,,,,,,,,,,,,,,,,,,,,,,,,,,,,
1802,"M.I. Khan, H.Y. Kim, T. Nam, S. Miyazaki",Formation of nanoscaled precipitates and their effects on the high-temperature shape-memory characteristics of a Ti50Ni15Pd25Cu10 alloy,,Acta Materialia,60,5900-5913,2012,,,,External,,0.0,0.0,0.0,0.0,0,0.0,0.0,0.0,10.0,0,0.0,0.0,0.0,0.0,0.0,0.0,0.0,0.0,0.0,0.0,15.0,0,25.0,0.0,0.0,0.0,0,0,0.0,0,0.0,0.0,0,50.0,0,0.0,0.0,0.0,0.0,950.0,2.0,20,0,0.0,20,0.0,20.0,0.0,0,600.0,1.0,0,300.0,0,43.73684211,298.1491228,10.0,3,30,0.0,0.0,1,,,,,,,,,,,,,,,,,,,,,,,,,,,,,,,,,,,,69.96491228,,110.6184211,102.75,,136.8464912,26.2280701,66.88157892,,,,,,,,,0.615224502,0.101694915,,,,,,,,,,,,,,,,,,,,,,,,,,,,,,,,,,,,
1803,"I. M. Khan, H. Y. Kim, T.-h. Nam and S. Miyazaki",Formation of nanoscaled precipitates and their effects on the high-temperature shape-memory characteristics of a Ti50Ni15Pd25Cu10 alloy,,Acta Materialia,60,5900-5913,2012,,,,External,,0.0,0.0,0.0,0.0,0,0.0,0.0,0.0,10.0,0,0.0,0.0,0.0,0.0,0.0,0.0,0.0,0.0,0.0,0.0,15.0,0,25.0,0.0,0.0,0.0,0,0,0.0,0,0.0,0.0,0,50.0,0,0.0,0.0,0.0,0.0,950.0,2.0,20,0,0.0,20,0.0,20.0,0.0,0,600.0,1.0,0,600.0,0,29.31140351,370.2763158,10.0,3,30,0.0,0.0,1,,,,,,,,,,,,,,,,,,,,,,,,,,,,,,,,,,,,77.83333333,,138.1578947,113.2412281,,180.122807,41.9649123,102.2894737,,,,,,,,,1.181683021,0.101694915,,,,,,,,,,,,,,,,,,,,,,,,,,,,,,,,,,,,
1804,"M.I. Khan, H.Y. Kim, T. Nam, S. Miyazaki",Formation of nanoscaled precipitates and their effects on the high-temperature shape-memory characteristics of a Ti50Ni15Pd25Cu10 alloy,,Acta Materialia,60,5900-5913,2012,,,,External,,0.0,0.0,0.0,0.0,0,0.0,0.0,0.0,10.0,0,0.0,0.0,0.0,0.0,0.0,0.0,0.0,0.0,0.0,0.0,15.0,0,25.0,0.0,0.0,0.0,0,0,0.0,0,0.0,0.0,0,50.0,0,0.0,0.0,0.0,0.0,950.0,2.0,20,0,0.0,20,0.0,20.0,0.0,0,600.0,1.0,0,600.0,0,29.31140351,370.2763158,10.0,3,30,0.0,0.0,1,,,,,,,,,,,,,,,,,,,,,,,,,,,,,,,,,,,,77.83333333,,138.1578947,113.2412281,,180.122807,41.9649123,102.2894737,,,,,,,,,1.181683021,0.101694915,,,,,,,,,,,,,,,,,,,,,,,,,,,,,,,,,,,,
1805,"L. Casalena, G.S. Bigelow, Y. Gao, O. Benafan, R.D. Noebe, Y. Wang, M.J. Mills",Mechanical behavior and microstructural analysis of NiTi-40Au shape memory alloys exhibiting work output above 400 Â°C,,Intermetallics,86,33-44,2017,,,,External,,0.0,0.0,40.0,0.0,0,0.0,0.0,0.0,0.0,0,0.0,0.0,0.0,0.0,0.0,0.0,0.0,0.0,0.0,0.0,11.0,0,0.0,0.0,0.0,0.0,0,0,0.0,0,0.0,0.0,0,49.0,0,0.0,0.0,0.0,0.0,1050.0,72.0,900,0,0.0,20,0.0,20.0,0.0,0,20.0,0.0,0,200.0,0,100,580,20.0,3,30,0.0,0.0,1,,,,,,,,,,,,,,,,,,,,,,,,,,,,,,,,,,,,420.730942,,436.8857766,451.0444163,,468.8069648,31.9211882,48.0760228,,,,,,,,,0.579494178,0.101562355,,,,,,,,,,,,,,,,,,,,,,,,,,,,,,,,,,,,
1806,"L. Casalena, G.S. Bigelow, Y. Gao, O. Benafan, R.D. Noebe, Y. Wang, M.J. Mills",Mechanical behavior and microstructural analysis of NiTi-40Au shape memory alloys exhibiting work output above 400 Â°C,,Intermetallics,86,33-44,2017,,,,External,,0.0,0.0,40.0,0.0,0,0.0,0.0,0.0,0.0,0,0.0,0.0,0.0,0.0,0.0,0.0,0.0,0.0,0.0,0.0,10.3,0,0.0,0.0,0.0,0.0,0,0,0.0,0,0.0,0.0,0,49.7,0,0.0,0.0,0.0,0.0,1050.0,72.0,900,0,0.0,20,0.0,20.0,0.0,0,20.0,0.0,0,200.0,0,100,580,20.0,3,30,0.0,0.0,1,,,,,,,,,,,,,,,,,,,,,,,,,,,,,,,,,,,,425.2139782,,447.1221549,465.1772249,,477.4975781,30.3754232,52.2835999,,,,,,,,,0.669409849,0.101556167,,,,,,,,,,,,,,,,,,,,,,,,,,,,,,,,,,,,
1807,"K.C. Atli, I. Karaman, R.D. Noebe, A. Garg, Y.I. Chumlyakov, I.V. Kireeva",Improvement in the Shape Memory Response of Ti50.5Ni24.5Pd25 High-Temperature Shape Memory Alloy with Scandium Microalloying,,Metallurgical and Materials Transactions,41,2485-2497,2010,,,,External,,0.0,0.0,0.0,0.0,0,0.0,0.0,0.0,0.0,0,0.0,0.0,0.0,0.0,0.0,0.0,0.0,0.0,0.0,0.0,24.5,0,25.0,0.0,0.0,0.0,0,0,0.0,0,0.0,0.0,0,50.5,0,0.0,0.0,0.0,0.0,1050.0,72.0,900,0,0.0,20,0.0,20.0,0.0,0,20.0,0.0,0,200.0,0,100,275,10.0,8,30,0.0,0.0,1,,,,,,,,,,,,,,,,,,,,,,,,,,,,,,,,,,,,167.7297933,,209.6202704,190.3118142,,232.529567,22.9092966,64.7997737,,,,,,,,,,0.10036204,,,,,,,,,,,,,,,,,,,,,,,,,,,,,,,,,,,,
1808,"K.C. Atli, I. Karaman, R.D. Noebe",Influence of tantalum additions on the microstructure and shape memory response of Ti50.5Ni24.5Pd25 high-temperature shape memory alloy,,Materials Science and Engineering A,613,250-258,2014,,,,External,,0.0,0.0,0.0,0.0,0,0.0,0.0,0.0,0.0,0,0.0,0.0,0.0,0.0,0.0,0.0,0.0,0.0,0.0,0.0,24.5,0,25.0,0.0,0.0,0.0,0,0,0.0,0,0.0,0.0,0,50.5,0,0.0,0.0,0.0,0.0,1050.0,72.0,900,0,0.0,20,0.0,20.0,0.0,0,20.0,0.0,0,100.0,0,100,275,10.0,3,30,0.0,0.0,1,,,,,,,,,,,,,,,,,,,,,,,,,,,,,,,,,,,,175.507772,,182.1298456,197.162087,,203.7931235,21.6632779,28.2853515,,,,,,,,,1.887482676,0.099388367,,,,,,,,,,,,,,,,,,,,,,,,,,,,,,,,,,,,
1809,"K.C. Atli, I. Karaman, R.D. Noebe, A. Garg, Y.I. Chumlyakov, I.V. Kireeva",Improvement in the Shape Memory Response of Ti50.5Ni24.5Pd25 High-Temperature Shape Memory Alloy with Scandium Microalloying,,Metallurgical and Materials Transactions,41,2485-2497,2010,,,,External,,0.0,0.0,0.0,0.0,0,0.0,0.0,0.0,0.0,0,0.0,0.0,0.0,0.0,0.0,0.0,0.0,0.0,0.0,0.0,24.5,0,25.0,0.0,0.0,0.0,0,0,0.5,0,0.0,0.0,0,50.0,0,0.0,0.0,0.0,0.0,1050.0,72.0,900,0,0.0,20,0.0,20.0,0.0,0,20.0,0.0,0,200.0,0,100,275,10.0,6,30,0.0,0.0,1,,,,,,,,,,,,,,,,,,,,,,,,,,,,,,,,,,,,164.0554169,,199.0755293,182.7101298,,218.7112612,19.6357319,54.6558443,,,,,,,,,,0.097867006,,,,,,,,,,,,,,,,,,,,,,,,,,,,,,,,,,,,
1810,"K. C. Atli, I. Karaman, R. D. Noebe, A. Garg, Y. I. Chumlyakov and I. V. Kireeva",Improvement in the Shape Memory Response of Ti50.5Ni24.5Pd25 High-Temperature Shape Memory Alloy with Scandium Microalloying,,Metallurgical and Materials Transactions,41,2485-2497,2010,,,,External,,0.0,0.0,0.0,0.0,0,0.0,0.0,0.0,0.0,0,0.0,0.0,0.0,0.0,0.0,0.0,0.0,0.0,0.0,0.0,24.5,0,25.0,0.0,0.0,0.0,0,0,0.5,0,0.0,0.0,0,50.0,0,0.0,0.0,0.0,0.0,1050.0,72.0,900,0,0.0,20,0.0,20.0,0.0,0,20.0,0.0,0,200.0,0,100,275,10.0,6,30,0.0,0.0,1,,,,,,,,,,,,,,,,,,,,,,,,,,,,,,,,,,,,164.0554169,,199.0755293,182.7101298,,218.7112612,19.6357319,54.6558443,,,,,,,,,,0.097867006,,,,,,,,,,,,,,,,,,,,,,,,,,,,,,,,,,,,
1811,"K.C. Atli, I. Karaman, R.D. Noebe",Influence of tantalum additions on the microstructure and shape memory response of Ti50.5Ni24.5Pd25 high-temperature shape memory alloy,,Materials Science and Engineering A,613,250-258,2014,,,,External,,0.0,0.0,0.0,0.0,0,0.0,0.0,0.0,0.0,0,0.0,0.0,0.0,0.0,0.0,0.0,0.0,0.0,0.0,0.0,24.5,0,25.0,0.0,0.0,0.0,0,0,0.0,0,0.0,3.0,0,47.5,0,0.0,0.0,0.0,0.0,1050.0,72.0,900,0,0.0,20,0.0,20.0,0.0,0,20.0,0.0,0,100.0,0,105,275,10.0,3,30,0.0,0.0,1,,,,,,,,,,,,,,,,,,,,,,,,,,,,,,,,,,,,148.2822742,,153.3643252,168.6732369,,175.0578774,21.6935522,26.7756032,,,,,,,,,1.696434382,0.096415787,,,,,,,,,,,,,,,,,,,,,,,,,,,,,,,,,,,,
1812,"K. C. Atli, I. Karaman and R. D. Noebe",Influence of tantalum additions on the microstructure and shape memory response of Ti50.5Ni24.5Pd25 high-temperature shape memory alloy,,Materials Science and Engineering: A,613,250-258,2014,,,,External,,0.0,0.0,0.0,0.0,0,0.0,0.0,0.0,0.0,0,0.0,0.0,0.0,0.0,0.0,0.0,0.0,0.0,0.0,0.0,24.5,0,25.0,0.0,0.0,0.0,0,0,0.0,0,0.0,3.0,0,47.5,0,0.0,0.0,0.0,0.0,1050.0,72.0,900,0,0.0,20,0.0,20.0,0.0,0,20.0,0.0,0,100.0,0,105,275,10.0,3,30,0.0,0.0,1,,,,,,,,,,,,,,,,,,,,,,,,,,,,,,,,,,,,148.2822742,,153.3643252,168.6732369,,175.0578774,21.6935522,26.7756032,,,,,,,,,1.696434382,0.096415787,,,,,,,,,,,,,,,,,,,,,,,,,,,,,,,,,,,,
1813,"Y. Suzuki, Y. Xu, S. Morito, K. Otsuka, K. Mitose",Effects of boron addition on microstructure and mechanical properties of Tiâ€“Tdâ€“Ni high-temperature shape memory alloys,,Materials Letters,36,85-94,1998,,,,External,,0.0,0.0,0.0,0.2,0,0.0,0.0,0.0,0.0,0,0.0,0.0,0.0,0.0,0.0,0.0,0.0,0.0,0.0,0.0,19.8,0,30.0,0.0,0.0,0.0,0,0,0.0,0,0.0,0.0,0,50.0,0,0.0,0.0,0.0,0.0,1000.0,5.0,650,0,0.0,20,0.0,20.0,0.0,0,900.0,1.0,0,50.0,0,450,570,10.0,1,30,0.0,0.0,1,,,,,,,,,,,,,,,,,,,,,,,,,,,,,,,,,,,,218.2055976,,231.3045322,239.0894458,,246.0296378,14.7251056,27.8240402,,,,,,,,,0.351239669,0.096322242,,,,,,,,,,,,,,,,,,,,,,,,,,,,,,,,,,,,
1814,"Y. Suzuki, Y. Xu, S. Morito, K. Otsuka, K. Mitose",Effects of boron addition on microstructure and mechanical properties of Tiâ€“Tdâ€“Ni high-temperature shape memory alloys,,Materials Letters,36,85-94,1998,,,,External,,0.0,0.0,0.0,0.2,0,0.0,0.0,0.0,0.0,0,0.0,0.0,0.0,0.0,0.0,0.0,0.0,0.0,0.0,0.0,19.8,0,30.0,0.0,0.0,0.0,0,0,0.0,0,0.0,0.0,0,50.0,0,0.0,0.0,0.0,0.0,1000.0,5.0,650,0,0.0,20,0.0,20.0,0.0,0,900.0,1.0,0,100.0,0,450,570,10.0,1,30,0.0,0.0,1,,,,,,,,,,,,,,,,,,,,,,,,,,,,,,,,,,,,219.8547766,,233.4919335,238.54958,,249.6114869,16.1195534,29.7567103,,,,,,,,,0.805785124,0.096322242,,,,,,,,,,,,,,,,,,,,,,,,,,,,,,,,,,,,
1815,"K.C. Atli, I. Karaman, R.D. Noebe, H.J. Maier",Comparative analysis of the effects of severe plastic deformation and thermomechanical training on the functional stability of Ti50.5Ni24.5Pd25 high-temperature shape memory alloy,,Scripta Metallurgica et Materialia,64,315-318,2011,,,,External,,0.0,0.0,0.0,0.0,0,0.0,0.0,0.0,0.0,0,0.0,0.0,0.0,0.0,0.0,0.0,0.0,0.0,0.0,0.0,24.5,0,25.0,0.0,0.0,0.0,0,0,0.0,0,0.0,0.0,0,50.5,0,0.0,0.0,0.0,0.0,1050.0,72.0,900,0,0.0,20,0.0,20.0,0.0,0,20.0,0.0,0,100.0,0,,,10.0,3,30,0.0,0.0,1,,,,,,,,,,,,,,,,,,,,,,,,,,,,,,,,,,,,,,,,,,,,,,,,,,,,1.930232558,0.095890981,,,,,,,,,,,,,,,,,,,,,,,,,,,,,,,,,,,,
1816,"S. u. Rehman, M. Khan, A. Nusair Khan, M. Imran Khan, L. Ali and S. H. Imran Jaffery",Effect of precipitation hardening and thermomechanical training on microstructure and shape memory properties of Ti50Ni15Pd25Cu10 high temperature shape memory alloys,,Journal of Alloys and Compounds,616,275-283,2014,,,,External,,0.0,0.0,0.0,0.0,0,0.0,0.0,0.0,10.0,0,0.0,0.0,0.0,0.0,0.0,0.0,0.0,0.0,0.0,0.0,15.0,0,25.0,0.0,0.0,0.0,0,0,0.0,0,0.0,0.0,0,50.0,0,0.0,0.0,0.0,0.0,20.0,0.0,20,0,0.0,20,0.0,900.0,1.0,0,600.0,3.0,0,500.0,0,25,304.6511628,10.0,3,30,0.0001,0.0,1,,,,,,,,,,,,,,,,,,,,,,,,,,,,,,,,,,,,122.4806202,,200.7751938,162.7906977,,248.0620155,47.2868217,125.5813953,,,,,,,,,2.917435708,0.095238095,,,,,,,,,,,,,,,,,,,,,,,,,,,,,,,,,,,,
1817,"S. Rehman, M. Khan, A.N. Khan, M.I. Khan, L. Ali, S.H.I. Jaffery",Effect of precipitation hardening and thermomechanical training on microstructure and shape memory properties of Ti50Ni15Pd25Cu10 high temperature shape memory alloys,,Journal of Alloys and Compounds,616,275-283,2014,,,,External,,0.0,0.0,0.0,0.0,0,0.0,0.0,0.0,10.0,0,0.0,0.0,0.0,0.0,0.0,0.0,0.0,0.0,0.0,0.0,15.0,0,25.0,0.0,0.0,0.0,0,0,0.0,0,0.0,0.0,0,50.0,0,0.0,0.0,0.0,0.0,20.0,0.0,20,0,0.0,20,0.0,900.0,1.0,0,600.0,3.0,0,500.0,0,25,304.6511628,10.0,3,30,0.0,0.0,1,,,,,,,,,,,,,,,,,,,,,,,,,,,,,,,,,,,,122.4806202,,200.7751938,162.7906977,,248.0620155,47.2868217,125.5813953,,,,,,,,,2.917435708,0.095238095,,,,,,,,,,,,,,,,,,,,,,,,,,,,,,,,,,,,
1818,"S. u. Rehman, M. Khan, A. Nusair Khan, M. Imran Khan, L. Ali and S. H. Imran Jaffery",Effect of precipitation hardening and thermomechanical training on microstructure and shape memory properties of Ti50Ni15Pd25Cu10 high temperature shape memory alloys,,Journal of Alloys and Compounds,616,275-283,2014,,,,External,,0.0,0.0,0.0,0.0,0,0.0,0.0,0.0,10.0,0,0.0,0.0,0.0,0.0,0.0,0.0,0.0,0.0,0.0,0.0,15.0,0,25.0,0.0,0.0,0.0,0,0,0.0,0,0.0,0.0,0,50.0,0,0.0,0.0,0.0,0.0,20.0,0.0,20,0,0.0,20,0.0,900.0,1.0,0,600.0,3.0,0,400.0,0,25,303.875969,10.0,3,30,0.0001,0.0,1,,,,,,,,,,,,,,,,,,,,,,,,,,,,,,,,,,,,116.2790698,,185.2713178,157.3643411,,233.3333333,48.0620155,117.0542635,,,,,,,,,1.965153193,0.095139658,,,,,,,,,,,,,,,,,,,,,,,,,,,,,,,,,,,,
1819,"S. Rehman, M. Khan, A.N. Khan, M.I. Khan, L. Ali, S.H.I. Jaffery",Effect of precipitation hardening and thermomechanical training on microstructure and shape memory properties of Ti50Ni15Pd25Cu10 high temperature shape memory alloys,,Journal of Alloys and Compounds,616,275-283,2014,,,,External,,0.0,0.0,0.0,0.0,0,0.0,0.0,0.0,10.0,0,0.0,0.0,0.0,0.0,0.0,0.0,0.0,0.0,0.0,0.0,15.0,0,25.0,0.0,0.0,0.0,0,0,0.0,0,0.0,0.0,0,50.0,0,0.0,0.0,0.0,0.0,20.0,0.0,20,0,0.0,20,0.0,900.0,1.0,0,600.0,3.0,0,400.0,0,25,303.875969,10.0,3,30,0.0,0.0,1,,,,,,,,,,,,,,,,,,,,,,,,,,,,,,,,,,,,116.2790698,,185.2713178,157.3643411,,233.3333333,48.0620155,117.0542635,,,,,,,,,1.965153193,0.095139658,,,,,,,,,,,,,,,,,,,,,,,,,,,,,,,,,,,,
1820,"K.C. Atli, I. Karaman, R.D. Noebe, H.J. Maier",Comparative analysis of the effects of severe plastic deformation and thermomechanical training on the functional stability of Ti50.5Ni24.5Pd25 high-temperature shape memory alloy,,Scripta Metallurgica et Materialia,64,315-318,2011,,,,External,,0.0,0.0,0.0,0.0,0,0.0,0.0,0.0,0.0,0,0.0,0.0,0.0,0.0,0.0,0.0,0.0,0.0,0.0,0.0,24.5,0,25.0,0.0,0.0,0.0,0,0,0.0,0,0.0,0.0,0,50.5,0,0.0,0.0,0.0,0.0,1050.0,72.0,900,0,0.0,20,0.0,20.0,0.0,0,20.0,0.0,0,300.0,0,,,10.0,3,30,0.0,0.0,1,,,,,,,,,,,,,,,,,,,,,,,,,,,,,,,,,,,,,,,,,,,,,,,,,,,,3,0.093644706,,,,,,,,,,,,,,,,,,,,,,,,,,,,,,,,,,,,
1821,"M. Imahashi, M. I. Khan, H. Y. Kim and S. Miyazaki",The effect of Pd content on microstructure and shape-memory properties of Tiâ€“Niâ€“Pdâ€“Cu alloys,,Materials Science and Engineering: A,602,19-24,2014,,,,External,,0.0,0.0,0.0,0.0,0,0.0,0.0,0.0,5.0,0,0.0,0.0,0.0,0.0,0.0,0.0,0.0,0.0,0.0,0.0,10.0,0,35.0,0.0,0.0,0.0,0,0,0.0,0,0.0,0.0,0,50.0,0,0.0,0.0,0.0,0.0,950.0,2.0,20,0,0.0,20,0.0,20.0,0.0,0,500.0,1.0,0,150.0,0,100,400,10.0,3,30,0.0,0.0,1,,,,,,,,,,,,,,,,,,,,,,,,,,,,,,,,,,,,,,258.5491414,,,,,,,,,,,,,,,0.092920165,,,,,,,,,,,,,,,,,,,,,,,,,,,,,,,,,,,,
1822,"M. Imahashi, M.I. Khan, H.Y. Kim, S. Miyazaki",The effect of Pd content on microstructure and shape-memory properties of Tiâ€“Niâ€“Pdâ€“Cu alloys,,Materials Science and Engineering A,602,19-24,2014,,,,External,,0.0,0.0,0.0,0.0,0,0.0,0.0,0.0,5.0,0,0.0,0.0,0.0,0.0,0.0,0.0,0.0,0.0,0.0,0.0,10.0,0,35.0,0.0,0.0,0.0,0,0,0.0,0,0.0,0.0,0,50.0,0,0.0,0.0,0.0,0.0,950.0,2.0,20,0,0.0,20,0.0,20.0,0.0,0,500.0,1.0,0,150.0,0,100,400,10.0,3,30,0.0,0.0,1,,,,,,,,,,,,,,,,,,,,,,,,,,,,,,,,,,,,,,258.5491414,,,,,,,,,,,,,,,0.092920165,,,,,,,,,,,,,,,,,,,,,,,,,,,,,,,,,,,,
1823,"K.C. Atli, I. Karaman, R.D. Noebe, A. Garg, Y.I. Chumlyakov, I.V. Kireeva",Improvement in the Shape Memory Response of Ti50.5Ni24.5Pd25 High-Temperature Shape Memory Alloy with Scandium Microalloying,,Metallurgical and Materials Transactions,41,2485-2497,2010,,,,External,,0.0,0.0,0.0,0.0,0,0.0,0.0,0.0,0.0,0,0.0,0.0,0.0,0.0,0.0,0.0,0.0,0.0,0.0,0.0,24.5,0,25.0,0.0,0.0,0.0,0,0,0.0,0,0.0,0.0,0,50.5,0,0.0,0.0,0.0,0.0,1050.0,72.0,900,0,0.0,20,0.0,20.0,0.0,0,20.0,0.0,0,200.0,0,100,275,10.0,10,30,0.0,0.0,1,,,,,,,,,,,,,,,,,,,,,,,,,,,,,,,,,,,,169.112432,,210.3483578,191.0399016,,233.2576544,22.9092966,64.1452224,,,,,,,,,,0.091475234,,,,,,,,,,,,,,,,,,,,,,,,,,,,,,,,,,,,
1824,"M. Imahashi, M. I. Khan, H. Y. Kim and S. Miyazaki",The effect of Pd content on microstructure and shape-memory properties of Tiâ€“Niâ€“Pdâ€“Cu alloys,,Materials Science and Engineering: A,602,19-24,2014,,,,External,,0.0,0.0,0.0,0.0,0,0.0,0.0,0.0,5.0,0,0.0,0.0,0.0,0.0,0.0,0.0,0.0,0.0,0.0,0.0,10.0,0,35.0,0.0,0.0,0.0,0,0,0.0,0,0.0,0.0,0,50.0,0,0.0,0.0,0.0,0.0,950.0,2.0,20,0,0.0,20,0.0,20.0,0.0,0,500.0,1.0,0,300.0,0,100,400,10.0,3,30,0.0,0.0,1,,,,,,,,,,,,,,,,,,,,,,,,,,,,,,,,,,,,246.5151515,,272.2137377,291.5454545,,321.3030303,49.0892926,74.7878788,,,,,,,,,0.8,0.090635523,,,,,,,,,,,,,,,,,,,,,,,,,,,,,,,,,,,,
1825,"M. Imahashi, M.I. Khan, H.Y. Kim, S. Miyazaki",The effect of Pd content on microstructure and shape-memory properties of Tiâ€“Niâ€“Pdâ€“Cu alloys,,Materials Science and Engineering A,602,19-24,2014,,,,External,,0.0,0.0,0.0,0.0,0,0.0,0.0,0.0,5.0,0,0.0,0.0,0.0,0.0,0.0,0.0,0.0,0.0,0.0,0.0,10.0,0,35.0,0.0,0.0,0.0,0,0,0.0,0,0.0,0.0,0,50.0,0,0.0,0.0,0.0,0.0,950.0,2.0,20,0,0.0,20,0.0,20.0,0.0,0,500.0,1.0,0,300.0,0,100,400,10.0,3,30,0.0,0.0,1,,,,,,,,,,,,,,,,,,,,,,,,,,,,,,,,,,,,246.5151515,,272.2137377,291.5454545,,321.3030303,49.0892926,74.7878788,,,,,,,,,0.8,0.090635523,,,,,,,,,,,,,,,,,,,,,,,,,,,,,,,,,,,,
1826,"M. Imahashi, M. I. Khan, H. Y. Kim and S. Miyazaki",The effect of Pd content on microstructure and shape-memory properties of Tiâ€“Niâ€“Pdâ€“Cu alloys,,Materials Science and Engineering: A,602,19-24,2014,,,,External,,0.0,0.0,0.0,0.0,0,0.0,0.0,0.0,5.0,0,0.0,0.0,0.0,0.0,0.0,0.0,0.0,0.0,0.0,0.0,15.0,0,30.0,0.0,0.0,0.0,0,0,0.0,0,0.0,0.0,0,50.0,0,0.0,0.0,0.0,0.0,950.0,2.0,20,0,0.0,20,0.0,20.0,0.0,0,500.0,1.0,0,300.0,0,100,400,10.0,3,30,0.0,0.0,1,,,,,,,,,,,,,,,,,,,,,,,,,,,,,,,,,,,,169.3530829,,200.7760322,215.6861753,,260.724711,59.9486788,91.3716281,,,,,,,,,1.118978805,0.090601424,,,,,,,,,,,,,,,,,,,,,,,,,,,,,,,,,,,,
1827,"M. Imahashi, M.I. Khan, H.Y. Kim, S. Miyazaki",The effect of Pd content on microstructure and shape-memory properties of Tiâ€“Niâ€“Pdâ€“Cu alloys,,Materials Science and Engineering A,602,19-24,2014,,,,External,,0.0,0.0,0.0,0.0,0,0.0,0.0,0.0,5.0,0,0.0,0.0,0.0,0.0,0.0,0.0,0.0,0.0,0.0,0.0,15.0,0,30.0,0.0,0.0,0.0,0,0,0.0,0,0.0,0.0,0,50.0,0,0.0,0.0,0.0,0.0,950.0,2.0,20,0,0.0,20,0.0,20.0,0.0,0,500.0,1.0,0,300.0,0,100,400,10.0,3,30,0.0,0.0,1,,,,,,,,,,,,,,,,,,,,,,,,,,,,,,,,,,,,169.3530829,,200.7760322,215.6861753,,260.724711,59.9486788,91.3716281,,,,,,,,,1.118978805,0.090601424,,,,,,,,,,,,,,,,,,,,,,,,,,,,,,,,,,,,
1828,"K.C. Atli, I. Karaman, R.D. Noebe, A. Garg, Y.I. Chumlyakov, I.V. Kireeva",Improvement in the Shape Memory Response of Ti50.5Ni24.5Pd25 High-Temperature Shape Memory Alloy with Scandium Microalloying,,Metallurgical and Materials Transactions,41,2485-2497,2010,,,,External,,0.0,0.0,0.0,0.0,0,0.0,0.0,0.0,0.0,0,0.0,0.0,0.0,0.0,0.0,0.0,0.0,0.0,0.0,0.0,24.5,0,25.0,0.0,0.0,0.0,0,0,0.0,0,0.0,0.0,0,50.5,0,0.0,0.0,0.0,0.0,1050.0,72.0,900,0,0.0,20,0.0,20.0,0.0,0,20.0,0.0,0,200.0,0,100,275,10.0,9,30,0.0,0.0,1,,,,,,,,,,,,,,,,,,,,,,,,,,,,,,,,,,,,168.094241,,210.3119938,191.9845565,,233.8758418,23.563848,65.7816008,,,,,,,,,,0.0902137,,,,,,,,,,,,,,,,,,,,,,,,,,,,,,,,,,,,
1829,"M. Imahashi, M. I. Khan, H. Y. Kim and S. Miyazaki",The effect of Pd content on microstructure and shape-memory properties of Tiâ€“Niâ€“Pdâ€“Cu alloys,,Materials Science and Engineering: A,602,19-24,2014,,,,External,,0.0,0.0,0.0,0.0,0,0.0,0.0,0.0,5.0,0,0.0,0.0,0.0,0.0,0.0,0.0,0.0,0.0,0.0,0.0,20.0,0,25.0,0.0,0.0,0.0,0,0,0.0,0,0.0,0.0,0,50.0,0,0.0,0.0,0.0,0.0,950.0,2.0,20,0,0.0,20,0.0,20.0,0.0,0,500.0,1.0,0,350.0,0,100,400,10.0,3,30,0.0,0.0,1,,,,,,,,,,,,,,,,,,,,,,,,,,,,,,,,,,,,,,150.5842163,,,,,,,,,,,,,,,0.089885342,,,,,,,,,,,,,,,,,,,,,,,,,,,,,,,,,,,,
1830,"M. Imahashi, M.I. Khan, H.Y. Kim, S. Miyazaki",The effect of Pd content on microstructure and shape-memory properties of Tiâ€“Niâ€“Pdâ€“Cu alloys,,Materials Science and Engineering A,602,19-24,2014,,,,External,,0.0,0.0,0.0,0.0,0,0.0,0.0,0.0,5.0,0,0.0,0.0,0.0,0.0,0.0,0.0,0.0,0.0,0.0,0.0,20.0,0,25.0,0.0,0.0,0.0,0,0,0.0,0,0.0,0.0,0,50.0,0,0.0,0.0,0.0,0.0,950.0,2.0,20,0,0.0,20,0.0,20.0,0.0,0,500.0,1.0,0,350.0,0,100,400,10.0,3,30,0.0,0.0,1,,,,,,,,,,,,,,,,,,,,,,,,,,,,,,,,,,,,,,150.5842163,,,,,,,,,,,,,,,0.089885342,,,,,,,,,,,,,,,,,,,,,,,,,,,,,,,,,,,,
1831,"M. Imahashi, M. I. Khan, H. Y. Kim and S. Miyazaki",The effect of Pd content on microstructure and shape-memory properties of Tiâ€“Niâ€“Pdâ€“Cu alloys,,Materials Science and Engineering: A,602,19-24,2014,,,,External,,0.0,0.0,0.0,0.0,0,0.0,0.0,0.0,5.0,0,0.0,0.0,0.0,0.0,0.0,0.0,0.0,0.0,0.0,0.0,10.0,0,35.0,0.0,0.0,0.0,0,0,0.0,0,0.0,0.0,0,50.0,0,0.0,0.0,0.0,0.0,950.0,2.0,20,0,0.0,20,0.0,20.0,0.0,0,500.0,1.0,0,350.0,0,100,400,10.0,3,30,0.0,0.0,1,,,,,,,,,,,,,,,,,,,,,,,,,,,,,,,,,,,,,,279.164779,,,,,,,,,,,,,,,0.089885342,,,,,,,,,,,,,,,,,,,,,,,,,,,,,,,,,,,,
1832,"M. Imahashi, M.I. Khan, H.Y. Kim, S. Miyazaki",The effect of Pd content on microstructure and shape-memory properties of Tiâ€“Niâ€“Pdâ€“Cu alloys,,Materials Science and Engineering A,602,19-24,2014,,,,External,,0.0,0.0,0.0,0.0,0,0.0,0.0,0.0,5.0,0,0.0,0.0,0.0,0.0,0.0,0.0,0.0,0.0,0.0,0.0,10.0,0,35.0,0.0,0.0,0.0,0,0,0.0,0,0.0,0.0,0,50.0,0,0.0,0.0,0.0,0.0,950.0,2.0,20,0,0.0,20,0.0,20.0,0.0,0,500.0,1.0,0,350.0,0,100,400,10.0,3,30,0.0,0.0,1,,,,,,,,,,,,,,,,,,,,,,,,,,,,,,,,,,,,,,279.164779,,,,,,,,,,,,,,,0.089885342,,,,,,,,,,,,,,,,,,,,,,,,,,,,,,,,,,,,
1833,"M. Imahashi, M. I. Khan, H. Y. Kim and S. Miyazaki",The effect of Pd content on microstructure and shape-memory properties of Tiâ€“Niâ€“Pdâ€“Cu alloys,,Materials Science and Engineering: A,602,19-24,2014,,,,External,,0.0,0.0,0.0,0.0,0,0.0,0.0,0.0,5.0,0,0.0,0.0,0.0,0.0,0.0,0.0,0.0,0.0,0.0,0.0,10.0,0,35.0,0.0,0.0,0.0,0,0,0.0,0,0.0,0.0,0,50.0,0,0.0,0.0,0.0,0.0,950.0,2.0,20,0,0.0,20,0.0,20.0,0.0,0,500.0,1.0,0,400.0,0,100,400,10.0,3,30,0.0,0.0,1,,,,,,,,,,,,,,,,,,,,,,,,,,,,,,,,,,,,247.6969697,,282.5078553,287.7272727,,332.3939394,49.8860841,84.6969697,,,,,,,,,1.163636364,0.08916926,,,,,,,,,,,,,,,,,,,,,,,,,,,,,,,,,,,,
1834,"M. Imahashi, M.I. Khan, H.Y. Kim, S. Miyazaki",The effect of Pd content on microstructure and shape-memory properties of Tiâ€“Niâ€“Pdâ€“Cu alloys,,Materials Science and Engineering A,602,19-24,2014,,,,External,,0.0,0.0,0.0,0.0,0,0.0,0.0,0.0,5.0,0,0.0,0.0,0.0,0.0,0.0,0.0,0.0,0.0,0.0,0.0,10.0,0,35.0,0.0,0.0,0.0,0,0,0.0,0,0.0,0.0,0,50.0,0,0.0,0.0,0.0,0.0,950.0,2.0,20,0,0.0,20,0.0,20.0,0.0,0,500.0,1.0,0,400.0,0,100,400,10.0,3,30,0.0,0.0,1,,,,,,,,,,,,,,,,,,,,,,,,,,,,,,,,,,,,247.6969697,,282.5078553,287.7272727,,332.3939394,49.8860841,84.6969697,,,,,,,,,1.163636364,0.08916926,,,,,,,,,,,,,,,,,,,,,,,,,,,,,,,,,,,,
1835,"M. Imahashi, M. I. Khan, H. Y. Kim and S. Miyazaki",The effect of Pd content on microstructure and shape-memory properties of Tiâ€“Niâ€“Pdâ€“Cu alloys,,Materials Science and Engineering: A,602,19-24,2014,,,,External,,0.0,0.0,0.0,0.0,0,0.0,0.0,0.0,5.0,0,0.0,0.0,0.0,0.0,0.0,0.0,0.0,0.0,0.0,0.0,20.0,0,25.0,0.0,0.0,0.0,0,0,0.0,0,0.0,0.0,0,50.0,0,0.0,0.0,0.0,0.0,950.0,2.0,20,0,0.0,20,0.0,20.0,0.0,0,500.0,1.0,0,400.0,0,100,400,10.0,3,30,0.0,0.0,1,,,,,,,,,,,,,,,,,,,,,,,,,,,,,,,,,,,,124.0198675,,157.4987212,183.6225166,,216.7350993,59.2363781,92.7152318,,,,,,,,,2.091992775,0.089032863,,,,,,,,,,,,,,,,,,,,,,,,,,,,,,,,,,,,
1836,"M. Imahashi, M.I. Khan, H.Y. Kim, S. Miyazaki",The effect of Pd content on microstructure and shape-memory properties of Tiâ€“Niâ€“Pdâ€“Cu alloys,,Materials Science and Engineering A,602,19-24,2014,,,,External,,0.0,0.0,0.0,0.0,0,0.0,0.0,0.0,5.0,0,0.0,0.0,0.0,0.0,0.0,0.0,0.0,0.0,0.0,0.0,20.0,0,25.0,0.0,0.0,0.0,0,0,0.0,0,0.0,0.0,0,50.0,0,0.0,0.0,0.0,0.0,950.0,2.0,20,0,0.0,20,0.0,20.0,0.0,0,500.0,1.0,0,400.0,0,100,400,10.0,3,30,0.0,0.0,1,,,,,,,,,,,,,,,,,,,,,,,,,,,,,,,,,,,,124.0198675,,157.4987212,183.6225166,,216.7350993,59.2363781,92.7152318,,,,,,,,,2.091992775,0.089032863,,,,,,,,,,,,,,,,,,,,,,,,,,,,,,,,,,,,
1837,"K.C. Atli, I. Karaman, R.D. Noebe, A. Garg, Y.I. Chumlyakov, I.V. Kireeva",Improvement in the Shape Memory Response of Ti50.5Ni24.5Pd25 High-Temperature Shape Memory Alloy with Scandium Microalloying,,Metallurgical and Materials Transactions,41,2485-2497,2010,,,,External,,0.0,0.0,0.0,0.0,0,0.0,0.0,0.0,0.0,0,0.0,0.0,0.0,0.0,0.0,0.0,0.0,0.0,0.0,0.0,24.5,0,25.0,0.0,0.0,0.0,0,0,0.5,0,0.0,0.0,0,50.0,0,0.0,0.0,0.0,0.0,1050.0,72.0,900,0,0.0,20,0.0,20.0,0.0,0,20.0,0.0,0,200.0,0,100,275,10.0,7,30,0.0,0.0,1,,,,,,,,,,,,,,,,,,,,,,,,,,,,,,,,,,,,164.4198646,,199.1110852,183.0753856,,220.7120872,21.601002,56.2922226,,,,,,,,,,0.087690632,,,,,,,,,,,,,,,,,,,,,,,,,,,,,,,,,,,,
1838,"K. C. Atli, I. Karaman, R. D. Noebe, A. Garg, Y. I. Chumlyakov and I. V. Kireeva",Improvement in the Shape Memory Response of Ti50.5Ni24.5Pd25 High-Temperature Shape Memory Alloy with Scandium Microalloying,,Metallurgical and Materials Transactions,41,2485-2497,2010,,,,External,,0.0,0.0,0.0,0.0,0,0.0,0.0,0.0,0.0,0,0.0,0.0,0.0,0.0,0.0,0.0,0.0,0.0,0.0,0.0,24.5,0,25.0,0.0,0.0,0.0,0,0,0.5,0,0.0,0.0,0,50.0,0,0.0,0.0,0.0,0.0,1050.0,72.0,900,0,0.0,20,0.0,20.0,0.0,0,20.0,0.0,0,200.0,0,100,275,10.0,7,30,0.0,0.0,1,,,,,,,,,,,,,,,,,,,,,,,,,,,,,,,,,,,,164.4198646,,199.1110852,183.0753856,,220.7120872,21.601002,56.2922226,,,,,,,,,,0.087690632,,,,,,,,,,,,,,,,,,,,,,,,,,,,,,,,,,,,
1839,E. Acar,"Precipitation, orientation and composition effects on the shape memory properties of high strength NiTiHfPd alloys",,Mechanical Engineering,,230,2014,,,,External,,0.0,0.0,0.0,0.0,0,0.0,0.0,0.0,0.0,0,0.0,0.0,0.0,20.0,0.0,0.0,0.0,0.0,0.0,0.0,45.3,0,5.0,0.0,0.0,0.0,0,0,0.0,0,0.0,0.0,0,29.7,0,0.0,0.0,0.0,0.0,1050.0,72.0,900,0,0.0,20,0.0,20.0,0.0,0,550.0,5.0,0,-500.0,0,25,250,10.0,3,30,0.0,0.0,1,,,,,,,,,,,,,,,,,,,,,,,,,,,,,,,,,,,,80.92269327,,116.4588529,102.244389,,158.3541147,41.8952618,77.43142143,,,,,,,,,1.267598547,0.087588047,,,,,,,,,,,,,,,,,,,,,,,,,,,,,,,,,,,,
1840,"W. Cai, S. Tanaka, K. Otsuka",Thermal cyclic characteristics under load in a Ti50.6Pd30Ni19.4 alloy,,Materials Science Forum,327-328,279-282,2000,,,,External,,0.0,0.0,0.0,0.0,0,0.0,0.0,0.0,0.0,0,0.0,0.0,0.0,0.0,0.0,0.0,0.0,0.0,0.0,0.0,19.4,0,30.0,0.0,0.0,0.0,0,0,0.0,0,0.0,0.0,0,50.6,0,0.0,0.0,0.0,0.0,1000.0,5.0,20,0,0.0,20,0.0,1000.0,1.0,0,500.0,1.0,0,100.0,0,175,350,10.0,5,30,0.0,0.0,1,,,,,,,,,,,,,,,,,,,,,,,,,,,,,,,,,,,,234.338403,,257.4839267,262.4476322,,281.7493951,24.2654684,47.4109921,,,,,,,,,1.230129928,0.086719137,,,,,,,,,,,,,,,,,,,,,,,,,,,,,,,,,,,,
1841,"K.C. Atli, I. Karaman, A. Garg, Y. Chumlyakov, I.V. Kireeva",Shape memory characteristics of Ti49.5Ni25Pd25Sc0.5 high-temperature shape memory alloy after severe plastic deformation,,Acta Materialia,59,4747-4760,2011,,,,External,,0.0,0.0,0.0,0.0,0,0.0,0.0,0.0,0.0,0,0.0,0.0,0.0,0.0,0.0,0.0,0.0,0.0,0.0,0.0,25.0,0,25.0,0.0,0.0,0.0,0,0,0.5,0,0.0,0.0,0,49.5,0,0.0,0.0,0.0,0.0,1050.0,72.0,900,0,0.0,20,0.0,20.0,0.0,0,20.0,0.0,0,50.0,0,85,250,10.0,2,30,0.0,0.0,1,,,,,,,,,,,,,,,,,,,,,,,,,,,,,,,,,,,,114.8895227,,116.8590162,127.6756787,,130.5025714,13.6435552,15.6130487,,,,,,,,,0.693054518,0.084972914,,,,,,,,,,,,,,,,,,,,,,,,,,,,,,,,,,,,
1842,"K. C. Atli, I. Karaman, A. Garg, Y. Chumlyakov and I. V. Kireeva",Shape memory characteristics of Ti49.5Ni25Pd25Sc0.5 high-temperature shape memory alloy after severe plastic deformation,,Acta Materialia,59,4747-4760,2011,,,,External,,0.0,0.0,0.0,0.0,0,0.0,0.0,0.0,0.0,0,0.0,0.0,0.0,0.0,0.0,0.0,0.0,0.0,0.0,0.0,24.5,0,25.0,0.0,0.0,0.0,0,0,0.5,0,0.0,0.0,0,50.0,0,0.0,0.0,0.0,0.0,1050.0,72.0,900,0,0.0,20,0.0,20.0,0.0,0,20.0,0.0,0,50.0,0,85,250,10.0,2,30,0.0,0.0,1,,,,,,,,,,,,,,,,,,,,,,,,,,,,,,,,,,,,114.8895227,,116.8590162,127.6756787,,130.5025714,13.6435552,15.6130487,,,,,,,,,0.693054518,0.084972914,,,,,,,,,,,,,,,,,,,,,,,,,,,,,,,,,,,,
1843,"K.C. Atli, I. Karaman, R.D. Noebe, A. Garg, Y.I. Chumlyakov, I.V. Kireeva",Improvement in the Shape Memory Response of Ti50.5Ni24.5Pd25 High-Temperature Shape Memory Alloy with Scandium Microalloying,,Metallurgical and Materials Transactions,41,2485-2497,2010,,,,External,,0.0,0.0,0.0,0.0,0,0.0,0.0,0.0,0.0,0,0.0,0.0,0.0,0.0,0.0,0.0,0.0,0.0,0.0,0.0,24.5,0,25.0,0.0,0.0,0.0,0,0,0.5,0,0.0,0.0,0,50.0,0,0.0,0.0,0.0,0.0,1050.0,72.0,900,0,0.0,20,0.0,20.0,0.0,0,20.0,0.0,0,100.0,0,100,260,10.0,2,30,0.0,0.0,1,,,,,,,,,,,,,,,,,,,,,,,,,,,,,,,,,,,,168.3551913,,177.0327869,186.2131148,,198.8032787,21.7704918,30.4480874,,,,,,,,,2.8,0.084780477,,,,,,,,,,,,,,,,,,,,,,,,,,,,,,,,,,,,
1844,"K. C. Atli, I. Karaman, R. D. Noebe, A. Garg, Y. I. Chumlyakov and I. V. Kireeva",Improvement in the Shape Memory Response of Ti50.5Ni24.5Pd25 High-Temperature Shape Memory Alloy with Scandium Microalloying,,Metallurgical and Materials Transactions,41,2485-2497,2010,,,,External,,0.0,0.0,0.0,0.0,0,0.0,0.0,0.0,0.0,0,0.0,0.0,0.0,0.0,0.0,0.0,0.0,0.0,0.0,0.0,24.5,0,25.0,0.0,0.0,0.0,0,0,0.5,0,0.0,0.0,0,50.0,0,0.0,0.0,0.0,0.0,1050.0,72.0,900,0,0.0,20,0.0,20.0,0.0,0,20.0,0.0,0,100.0,0,100,260,10.0,2,30,0.0,0.0,1,,,,,,,,,,,,,,,,,,,,,,,,,,,,,,,,,,,,168.3551913,,177.0327869,186.2131148,,198.8032787,21.7704918,30.4480874,,,,,,,,,2.8,0.084780477,,,,,,,,,,,,,,,,,,,,,,,,,,,,,,,,,,,,
1845,"W. Cai, S. Tanaka, K. Otsuka",Thermal cyclic characteristics under load in a Ti50.6Pd30Ni19.4 alloy,,Materials Science Forum,327-328,279-282,2000,,,,External,,0.0,0.0,0.0,0.0,0,0.0,0.0,0.0,0.0,0,0.0,0.0,0.0,0.0,0.0,0.0,0.0,0.0,0.0,0.0,19.4,0,30.0,0.0,0.0,0.0,0,0,0.0,0,0.0,0.0,0,50.6,0,0.0,0.0,0.0,0.0,1000.0,5.0,20,0,0.0,20,0.0,1000.0,1.0,0,500.0,1.0,0,50.0,0,,,10.0,3,30,0.0,0.0,1,,,,,,,,,,,,,,,,,,,,,,,,,,,,,,,,,,,,,,,,,,,,,,,,,,,,0.74986841,0.084580054,,,,,,,,,,,,,,,,,,,,,,,,,,,,,,,,,,,,
1846,"W. Cai, S. Tanaka, K. Otsuka",Thermal cyclic characteristics under load in a Ti50.6Pd30Ni19.4 alloy,,Materials Science Forum,327-328,279-282,2000,,,,External,,0.0,0.0,0.0,0.0,0,0.0,0.0,0.0,0.0,0,0.0,0.0,0.0,0.0,0.0,0.0,0.0,0.0,0.0,0.0,19.4,0,30.0,0.0,0.0,0.0,0,0,0.0,0,0.0,0.0,0,50.6,0,0.0,0.0,0.0,0.0,1000.0,5.0,20,0,0.0,20,0.0,1000.0,1.0,0,500.0,1.0,0,50.0,0,,,10.0,3,30,0.0,0.0,1,,,,,,,,,,,,,,,,,,,,,,,,,,,,,,,,,,,,,,,,,,,,,,,,,,,,0.769925479,0.084148787,,,,,,,,,,,,,,,,,,,,,,,,,,,,,,,,,,,,
1847,"L. Casalena, G.S. Bigelow, Y. Gao, O. Benafan, R.D. Noebe, Y. Wang, M.J. Mills",Mechanical behavior and microstructural analysis of NiTi-40Au shape memory alloys exhibiting work output above 400 Â°C,,Intermetallics,86,33-44,2017,,,,External,,0.0,0.0,40.0,0.0,0,0.0,0.0,0.0,0.0,0,0.0,0.0,0.0,0.0,0.0,0.0,0.0,0.0,0.0,0.0,10.3,0,0.0,0.0,0.0,0.0,0,0,0.0,0,0.0,0.0,0,49.7,0,0.0,0.0,0.0,0.0,1050.0,72.0,900,0,0.0,20,0.0,20.0,0.0,0,20.0,0.0,0,-150.0,0,100,580,20.0,3,30,0.0,0.0,1,,,,,,,,,,,,,,,,,,,,,,,,,,,,,,,,,,,,423.784869,,447.4233184,452.8936723,,469.5945538,22.1712354,45.8096848,,,,,,,,,2.123294288,0.083903103,,,,,,,,,,,,,,,,,,,,,,,,,,,,,,,,,,,,
1848,"W. Cai, S. Tanaka, K. Otsuka",Thermal cyclic characteristics under load in a Ti50.6Pd30Ni19.4 alloy,,Materials Science Forum,327-328,279-282,2000,,,,External,,0.0,0.0,0.0,0.0,0,0.0,0.0,0.0,0.0,0,0.0,0.0,0.0,0.0,0.0,0.0,0.0,0.0,0.0,0.0,19.4,0,30.0,0.0,0.0,0.0,0,0,0.0,0,0.0,0.0,0,50.6,0,0.0,0.0,0.0,0.0,1000.0,5.0,20,0,0.0,20,0.0,1000.0,1.0,0,500.0,1.0,0,50.0,0,,,10.0,3,30,0.0,0.0,1,,,,,,,,,,,,,,,,,,,,,,,,,,,,,,,,,,,,,,,,,,,,,,,,,,,,0.764828102,0.083786523,,,,,,,,,,,,,,,,,,,,,,,,,,,,,,,,,,,,
1849,"H. E. Karaca, S. M. Saghaian, B. Basaran, G. S. Bigelow, R. D. Noebe and Y. I. Chumlyakov",Compressive response of nickel-rich NiTiHf high-temperature shape memory single crystals along the [111] orientation,,Scripta Materialia,65,577-580,2011,,,,External,,0.0,0.0,0.0,0.0,0,0.0,0.0,0.0,0.0,0,0.0,0.0,0.0,19.3,0.0,0.0,0.0,0.0,0.0,0.0,50.4,0,0.0,0.0,0.0,0.0,0,0,0.0,0,0.0,0.0,0,29.9,0,0.0,0.0,0.0,0.4,20.0,0.0,20,0,0.0,20,0.0,20.0,0.0,0,20.0,0.0,0,-700.0,0,50,250,10.0,1,30,0.0,0.0,1,,,,,,,,,,,,,,,,,,,,,,,,,,,,,,,,,,,,163.7629985,,174.4695325,202.4263825,,212.3878325,37.9183,48.624834,,,,,,,,,3.127108329,0.08357849,,,,,,,,,,,,,,,,,,,,,,,,,,,,,,,,,,,,
1850,"W. Cai, S. Tanaka, K. Otsuka",Thermal cyclic characteristics under load in a Ti50.6Pd30Ni19.4 alloy,,Materials Science Forum,327-328,279-282,2000,,,,External,,0.0,0.0,0.0,0.0,0,0.0,0.0,0.0,0.0,0,0.0,0.0,0.0,0.0,0.0,0.0,0.0,0.0,0.0,0.0,19.4,0,30.0,0.0,0.0,0.0,0,0,0.0,0,0.0,0.0,0,50.6,0,0.0,0.0,0.0,0.0,1000.0,5.0,20,0,0.0,20,0.0,1000.0,1.0,0,500.0,1.0,0,50.0,0,,,10.0,3,30,0.0,0.0,1,,,,,,,,,,,,,,,,,,,,,,,,,,,,,,,,,,,,,,,,,,,,,,,,,,,,0.759952351,0.083355256,,,,,,,,,,,,,,,,,,,,,,,,,,,,,,,,,,,,
1851,"M. Imahashi, M. I. Khan, H. Y. Kim and S. Miyazaki",The effect of Pd content on microstructure and shape-memory properties of Tiâ€“Niâ€“Pdâ€“Cu alloys,,Materials Science and Engineering: A,602,19-24,2014,,,,External,,0.0,0.0,0.0,0.0,0,0.0,0.0,0.0,5.0,0,0.0,0.0,0.0,0.0,0.0,0.0,0.0,0.0,0.0,0.0,15.0,0,30.0,0.0,0.0,0.0,0,0,0.0,0,0.0,0.0,0,50.0,0,0.0,0.0,0.0,0.0,950.0,2.0,20,0,0.0,20,0.0,20.0,0.0,0,500.0,0.5,0,50.0,0,25,400,10.0,3,30,0.0,0.0,1,,,,,,,,,,,,,,,,,,,,,,,,,,,,,,,,,,,,,,,,,,,,,,,,,,,,,0.083133912,,,,,,,,,,,,,,,,,,,,,,,,,,,,,,,,,,,,
1852,"M. Imahashi, M.I. Khan, H.Y. Kim, S. Miyazaki",The effect of Pd content on microstructure and shape-memory properties of Tiâ€“Niâ€“Pdâ€“Cu alloys,,Materials Science and Engineering A,602,19-24,2014,,,,External,,0.0,0.0,0.0,0.0,0,0.0,0.0,0.0,5.0,0,0.0,0.0,0.0,0.0,0.0,0.0,0.0,0.0,0.0,0.0,15.0,0,30.0,0.0,0.0,0.0,0,0,0.0,0,0.0,0.0,0,50.0,0,0.0,0.0,0.0,0.0,950.0,2.0,20,0,0.0,20,0.0,20.0,0.0,0,500.0,0.5,0,50.0,0,25,400,10.0,3,30,0.0,0.0,1,,,,,,,,,,,,,,,,,,,,,,,,,,,,,,,,,,,,,,,,,,,,,,,,,,,,,0.083133912,,,,,,,,,,,,,,,,,,,,,,,,,,,,,,,,,,,,
1853,"W. Cai, S. Tanaka, K. Otsuka",Thermal cyclic characteristics under load in a Ti50.6Pd30Ni19.4 alloy,,Materials Science Forum,327-328,279-282,2000,,,,External,,0.0,0.0,0.0,0.0,0,0.0,0.0,0.0,0.0,0,0.0,0.0,0.0,0.0,0.0,0.0,0.0,0.0,0.0,0.0,19.4,0,30.0,0.0,0.0,0.0,0,0,0.0,0,0.0,0.0,0,50.6,0,0.0,0.0,0.0,0.0,1000.0,5.0,20,0,0.0,20,0.0,1000.0,1.0,0,500.0,1.0,0,50.0,0,,,10.0,3,30,0.0,0.0,1,,,,,,,,,,,,,,,,,,,,,,,,,,,,,,,,,,,,,,,,,,,,,,,,,,,,0.729478904,0.08294124,,,,,,,,,,,,,,,,,,,,,,,,,,,,,,,,,,,,
1854,"W. Cai, S. Tanaka, K. Otsuka",Thermal cyclic characteristics under load in a Ti50.6Pd30Ni19.4 alloy,,Materials Science Forum,327-328,279-282,2000,,,,External,,0.0,0.0,0.0,0.0,0,0.0,0.0,0.0,0.0,0,0.0,0.0,0.0,0.0,0.0,0.0,0.0,0.0,0.0,0.0,19.4,0,30.0,0.0,0.0,0.0,0,0,0.0,0,0.0,0.0,0,50.6,0,0.0,0.0,0.0,0.0,1000.0,5.0,20,0,0.0,20,0.0,1000.0,1.0,0,500.0,1.0,0,50.0,0,,,10.0,3,30,0.0,0.0,1,,,,,,,,,,,,,,,,,,,,,,,,,,,,,,,,,,,,,,,,,,,,,,,,,,,,0.734908718,0.08140593,,,,,,,,,,,,,,,,,,,,,,,,,,,,,,,,,,,,
1855,"W. Cai, S. Tanaka, K. Otsuka",Thermal cyclic characteristics under load in a Ti50.6Pd30Ni19.4 alloy,,Materials Science Forum,327-328,279-282,2000,,,,External,,0.0,0.0,0.0,0.0,0,0.0,0.0,0.0,0.0,0,0.0,0.0,0.0,0.0,0.0,0.0,0.0,0.0,0.0,0.0,19.4,0,30.0,0.0,0.0,0.0,0,0,0.0,0,0.0,0.0,0,50.6,0,0.0,0.0,0.0,0.0,1000.0,5.0,20,0,0.0,20,0.0,1000.0,1.0,0,500.0,1.0,0,50.0,0,,,10.0,3,30,0.0,0.0,1,,,,,,,,,,,,,,,,,,,,,,,,,,,,,,,,,,,,,,,,,,,,,,,,,,,,0.754744162,0.080991914,,,,,,,,,,,,,,,,,,,,,,,,,,,,,,,,,,,,
1856,"A. Evirgen, I. Karaman, R. D. Noebe, R. Santamarta and J. Pons",Effect of precipitation on the microstructure and the shape memory response of the Ni50.3Ti29.7Zr20 high temperature shape memory alloy,,Scripta Materialia,69,354-357,2013,,,,External,,0.0,0.0,0.0,0.0,0,0.0,0.0,0.0,0.0,0,0.0,0.0,0.0,0.0,0.0,0.0,0.0,0.0,0.0,0.0,50.3,0,0.0,0.0,0.0,0.0,0,0,0.0,0,0.0,0.0,0,29.7,0,0.0,0.0,0.0,20.0,1050.0,72.0,900,0,0.0,20,0.0,900.0,1.0,0,500.0,48.0,0,300.0,0,30,240,10.0,3,30,0.0,0.0,1,,,,,,,,,,,,,,,,,,,,,,,,,,,,,,,,,,,,114.1332122,,139.7422066,156.2091874,,176.3244563,36.5822497,62.1912441,,,,,,,,,1.644824258,0.080911706,,,,,,,,,,,,,,,,,,,,,,,,,,,,,,,,,,,,
1857,"B. Kockar, K.C. Atli, J. Ma, M. Haouaoui, I. Karaman, M. Nagasako, R. Kainuma",Role of severe plastic deformation on the cyclic reversibility of a Ti50.3Ni33.7Pd16 high temperature shape memory alloy,,Acta Materialia,58,6411-6420,2010,,,,External,,0.0,0.0,0.0,0.0,0,0.0,0.0,0.0,0.0,0,0.0,0.0,0.0,0.0,0.0,0.0,0.0,0.0,0.0,0.0,33.7,0,16.0,0.0,0.0,0.0,0,0,0.0,0,0.0,0.0,0,50.3,0,0.0,0.0,0.0,0.0,20.0,0.0,425,0,0.0,20,0.0,20.0,0.0,0,20.0,0.0,0,100.0,0,10,175,10.0,1,30,0.0,0.0,1,,,,,,,,,,,,,,,,,,,,,,,,,,,,,,,,,,,,59.92366412,,72.51908397,79.77099237,,97.70992366,25.19083969,37.78625954,,,,,,,,,1.558314725,0.080799064,,,,,,,,,,,,,,,,,,,,,,,,,,,,,,,,,,,,
