Repository: sinazadeh/CatBoost-SMAs

# CatBoost SMAs
This repository contains a sample implementation of using CatBoost for building a surrogate model for transformation temperatures of Shape Memory Alloys (SMAs). The sample code (found in [main.py](main.py)) showcases how CatBoost can be used to model this data and make predictions with a high degree of accuracy. The accompanying [raw_data.csv](raw_data.csv) file contains 4899 data points that can be used to train and validate the model. This data can also serve as a reference for researchers looking to explore the use of CatBoost in this particular field.

File: raw_data.csv (part 25 of 67)
termediate_a_(A),Micro_Intermediate_b,Micro_Intermediate_c,Micro_Intermediate_Space_Group,Micro_Martensite_Test_Temperature_Above_Af(Temp-Af),Micro_Martensite_Structure,Micro_Martensite_a_(A),Micro_Martensite_b,Micro_Martensite_c,Micro_Martensite_Beta,Micro_Martensite_Space_Group,Micro_Martensite_Sub-structure,Micro_Precipitate_Test_Temperature,Micro_Precipitate_Structure,Micro_Precipitate_Volume_Fraction,NeedsAttention,SME_Transforms,SME_Mf,SME_Mp,SME_Ms,SME_As,SME_Ap,SME_Af,SME_Thermal_Hysteresis,SME_Transformation_Range,SME_RfM,SME_RfA,SME_dH(MA)(J/g),SME_dH(AM)(J/g),SME_dH(AR)(J/G),SME_dS(MA)(J/kgK),SME_dS(AM)(J/kgK),SME_dS(AR)(J/kgK),SME_epsilonAct(%),SME_epsilonIrr(%),SME_Failure(FatigueTest),SME_Bend_Recovery(%),SE_R.Strain(%),SE_Strain_Max(%),SE_Stress_Max(MPa),SE_Mf_Stress,SE_Ms_Stress,SE_As_Stress,SE_Af_Stress,SE_M_Yield,SE_A_Yield,MSME_Magnetization (emu/g),MSME_Magnetization Change (AM)(emu/g),MSME_Magnetization Change (MA)(emu/g),MSME_Mf Temp (Â°C),MSME_Mf Mag (emu/g),MSME_Mp Temp (Â°C),MSME_Mp Mag (emu/g),MSME_Ms_Temp(C),MSME_Ms_Mag(emu/g),MSME_Direct average rate (emu/gÂ°C),MSME_Direct_integrated_magnetization_change(emu/g),MSME_As_Temp(C),MSME_As_Mag(emu/g),MSME_Ap_Temp (C),MSME_Ap_Mag(emu/g),MSME_Af_Temp (C),MSME_Af_Mag(emu/g),MSME_Reverse_average_rate(emu/gC),MSME_Reverse_integrated_magnetization_change(emu/g),MSME_Direct_MT_range(C),MSME_Reverse_MT_range(C),MSME_Hysteresis(C),MSME_Estimated_entropy_difference_(J/kg*K),"MSME_Tc(DSC)-Ms(SQUID,0.05T)",Hard_VHN
1858,"B. Kockar, K.C. Atli, J. Ma, M. Haouaoui, I. Karaman, M. Nagasako, R. Kainuma",Role of severe plastic deformation on the cyclic reversibility of a Ti50.3Ni33.7Pd16 high temperature shape memory alloy,,Acta Materialia,58,6411-6420,2010,,,,External,,0.0,0.0,0.0,0.0,0,0.0,0.0,0.0,0.0,0,0.0,0.0,0.0,0.0,0.0,0.0,0.0,0.0,0.0,0.0,33.7,0,16.0,0.0,0.0,0.0,0,0,0.0,0,0.0,0.0,0,50.3,0,0.0,0.0,0.0,0.0,20.0,0.0,425,0,0.0,20,0.0,20.0,0.0,0,20.0,0.0,0,250.0,0,0,175,10.0,1,30,0.0,0.0,1,,,,,,,,,,,,,,,,,,,,,,,,,,,,,,,,,,,,70.22900763,,91.98473282,96.94656489,,112.2137405,20.22900768,41.98473287,,,,,,,,,1.184963297,0.080799064,,,,,,,,,,,,,,,,,,,,,,,,,,,,,,,,,,,,
1859,"B. Kockar, K.C. Atli, J. Ma, M. Haouaoui, I. Karaman, M. Nagasako, R. Kainuma",Role of severe plastic deformation on the cyclic reversibility of a Ti50.3Ni33.7Pd16 high temperature shape memory alloy,,Acta Materialia,58,6411-6420,2010,,,,External,,0.0,0.0,0.0,0.0,0,0.0,0.0,0.0,0.0,0,0.0,0.0,0.0,0.0,0.0,0.0,0.0,0.0,0.0,0.0,33.7,0,16.0,0.0,0.0,0.0,0,0,0.0,0,0.0,0.0,0,50.3,0,0.0,0.0,0.0,0.0,20.0,0.0,425,0,0.0,20,0.0,20.0,0.0,0,20.0,0.0,0,150.0,0,0,175,10.0,1,30,0.0,0.0,1,,,,,,,,,,,,,,,,,,,,,,,,,,,,,,,,,,,,63.35877863,,79.00763359,84.73282443,,101.5267176,22.51908401,38.16793897,,,,,,,,,1.524769349,0.080645161,,,,,,,,,,,,,,,,,,,,,,,,,,,,,,,,,,,,
1860,"B. Kockar, K.C. Atli, J. Ma, M. Haouaoui, I. Karaman, M. Nagasako, R. Kainuma",Role of severe plastic deformation on the cyclic reversibility of a Ti50.3Ni33.7Pd16 high temperature shape memory alloy,,Acta Materialia,58,6411-6420,2010,,,,External,,0.0,0.0,0.0,0.0,0,0.0,0.0,0.0,0.0,0,0.0,0.0,0.0,0.0,0.0,0.0,0.0,0.0,0.0,0.0,33.7,0,16.0,0.0,0.0,0.0,0,0,0.0,0,0.0,0.0,0,50.3,0,0.0,0.0,0.0,0.0,20.0,0.0,425,0,0.0,20,0.0,20.0,0.0,0,20.0,0.0,0,200.0,0,0,175,10.0,1,30,0.0,0.0,1,,,,,,,,,,,,,,,,,,,,,,,,,,,,,,,,,,,,67.55725191,,85.11450382,90.45801527,,107.6335878,22.51908398,40.07633589,,,,,,,,,1.351072078,0.080645161,,,,,,,,,,,,,,,,,,,,,,,,,,,,,,,,,,,,
1861,"M. Imahashi, M. I. Khan, H. Y. Kim and S. Miyazaki",The effect of Pd content on microstructure and shape-memory properties of Tiâ€“Niâ€“Pdâ€“Cu alloys,,Materials Science and Engineering: A,602,19-24,2014,,,,External,,0.0,0.0,0.0,0.0,0,0.0,0.0,0.0,5.0,0,0.0,0.0,0.0,0.0,0.0,0.0,0.0,0.0,0.0,0.0,15.0,0,30.0,0.0,0.0,0.0,0,0,0.0,0,0.0,0.0,0,50.0,0,0.0,0.0,0.0,0.0,950.0,2.0,20,0,0.0,20,0.0,20.0,0.0,0,500.0,1.0,0,150.0,0,100,400,10.0,3,30,0.0,0.0,1,,,,,,,,,,,,,,,,,,,,,,,,,,,,,,,,,,,,,,183.5217391,,,,,,,,,,,,,,,0.079246409,,,,,,,,,,,,,,,,,,,,,,,,,,,,,,,,,,,,
1862,"M. Imahashi, M.I. Khan, H.Y. Kim, S. Miyazaki",The effect of Pd content on microstructure and shape-memory properties of Tiâ€“Niâ€“Pdâ€“Cu alloys,,Materials Science and Engineering A,602,19-24,2014,,,,External,,0.0,0.0,0.0,0.0,0,0.0,0.0,0.0,5.0,0,0.0,0.0,0.0,0.0,0.0,0.0,0.0,0.0,0.0,0.0,15.0,0,30.0,0.0,0.0,0.0,0,0,0.0,0,0.0,0.0,0,50.0,0,0.0,0.0,0.0,0.0,950.0,2.0,20,0,0.0,20,0.0,20.0,0.0,0,500.0,1.0,0,150.0,0,100,400,10.0,3,30,0.0,0.0,1,,,,,,,,,,,,,,,,,,,,,,,,,,,,,,,,,,,,,,183.5217391,,,,,,,,,,,,,,,0.079246409,,,,,,,,,,,,,,,,,,,,,,,,,,,,,,,,,,,,
1863,"M. Imahashi, M. I. Khan, H. Y. Kim and S. Miyazaki",The effect of Pd content on microstructure and shape-memory properties of Tiâ€“Niâ€“Pdâ€“Cu alloys,,Materials Science and Engineering: A,602,19-24,2014,,,,External,,0.0,0.0,0.0,0.0,0,0.0,0.0,0.0,5.0,0,0.0,0.0,0.0,0.0,0.0,0.0,0.0,0.0,0.0,0.0,15.0,0,30.0,0.0,0.0,0.0,0,0,0.0,0,0.0,0.0,0,50.0,0,0.0,0.0,0.0,0.0,950.0,2.0,20,0,0.0,20,0.0,20.0,0.0,0,500.0,1.0,0,200.0,0,100,400,10.0,3,30,0.0,0.0,1,,,,,,,,,,,,,,,,,,,,,,,,,,,,,,,,,,,,162.1577553,,189.2823042,206.8350193,,243.5040944,54.2217902,81.3463391,,,,,,,,,0.827552987,0.078564426,,,,,,,,,,,,,,,,,,,,,,,,,,,,,,,,,,,,
1864,"M. Imahashi, M.I. Khan, H.Y. Kim, S. Miyazaki",The effect of Pd content on microstructure and shape-memory properties of Tiâ€“Niâ€“Pdâ€“Cu alloys,,Materials Science and Engineering A,602,19-24,2014,,,,External,,0.0,0.0,0.0,0.0,0,0.0,0.0,0.0,5.0,0,0.0,0.0,0.0,0.0,0.0,0.0,0.0,0.0,0.0,0.0,15.0,0,30.0,0.0,0.0,0.0,0,0,0.0,0,0.0,0.0,0,50.0,0,0.0,0.0,0.0,0.0,950.0,2.0,20,0,0.0,20,0.0,20.0,0.0,0,500.0,1.0,0,200.0,0,100,400,10.0,3,30,0.0,0.0,1,,,,,,,,,,,,,,,,,,,,,,,,,,,,,,,,,,,,162.1577553,,189.2823042,206.8350193,,243.5040944,54.2217902,81.3463391,,,,,,,,,0.827552987,0.078564426,,,,,,,,,,,,,,,,,,,,,,,,,,,,,,,,,,,,
1865,"W. Cai, S. Tanaka, K. Otsuka",Thermal cyclic characteristics under load in a Ti50.6Pd30Ni19.4 alloy,,Materials Science Forum,327-328,279-282,2000,,,,External,,0.0,0.0,0.0,0.0,0,0.0,0.0,0.0,0.0,0,0.0,0.0,0.0,0.0,0.0,0.0,0.0,0.0,0.0,0.0,19.4,0,30.0,0.0,0.0,0.0,0,0,0.0,0,0.0,0.0,0,50.6,0,0.0,0.0,0.0,0.0,1000.0,5.0,20,0,0.0,20,0.0,1000.0,1.0,0,500.0,1.0,0,50.0,0,,,10.0,3,30,0.0,0.0,1,,,,,,,,,,,,,,,,,,,,,,,,,,,,,,,,,,,,,,,,,,,,,,,,,,,,0.73978447,0.077852291,,,,,,,,,,,,,,,,,,,,,,,,,,,,,,,,,,,,
1866,"M. Imahashi, M. I. Khan, H. Y. Kim and S. Miyazaki",The effect of Pd content on microstructure and shape-memory properties of Tiâ€“Niâ€“Pdâ€“Cu alloys,,Materials Science and Engineering: A,602,19-24,2014,,,,External,,0.0,0.0,0.0,0.0,0,0.0,0.0,0.0,5.0,0,0.0,0.0,0.0,0.0,0.0,0.0,0.0,0.0,0.0,0.0,10.0,0,35.0,0.0,0.0,0.0,0,0,0.0,0,0.0,0.0,0,50.0,0,0.0,0.0,0.0,0.0,950.0,2.0,20,0,0.0,20,0.0,20.0,0.0,0,500.0,1.0,0,250.0,0,100,400,10.0,3,30,0.0,0.0,1,,,,,,,,,,,,,,,,,,,,,,,,,,,,,,,,,,,,,,268.843259,,,,,,,,,,,,,,,0.077814245,,,,,,,,,,,,,,,,,,,,,,,,,,,,,,,,,,,,
1867,"M. Imahashi, M.I. Khan, H.Y. Kim, S. Miyazaki",The effect of Pd content on microstructure and shape-memory properties of Tiâ€“Niâ€“Pdâ€“Cu alloys,,Materials Science and Engineering A,602,19-24,2014,,,,External,,0.0,0.0,0.0,0.0,0,0.0,0.0,0.0,5.0,0,0.0,0.0,0.0,0.0,0.0,0.0,0.0,0.0,0.0,0.0,10.0,0,35.0,0.0,0.0,0.0,0,0,0.0,0,0.0,0.0,0,50.0,0,0.0,0.0,0.0,0.0,950.0,2.0,20,0,0.0,20,0.0,20.0,0.0,0,500.0,1.0,0,250.0,0,100,400,10.0,3,30,0.0,0.0,1,,,,,,,,,,,,,,,,,,,,,,,,,,,,,,,,,,,,,,268.843259,,,,,,,,,,,,,,,0.077814245,,,,,,,,,,,,,,,,,,,,,,,,,,,,,,,,,,,,
1868,"K.C. Atli, I. Karaman, A. Garg, Y. Chumlyakov, I.V. Kireeva",Shape memory characteristics of Ti49.5Ni25Pd25Sc0.5 high-temperature shape memory alloy after severe plastic deformation,,Acta Materialia,59,4747-4760,2011,,,,External,,0.0,0.0,0.0,0.0,0,0.0,0.0,0.0,0.0,0,0.0,0.0,0.0,0.0,0.0,0.0,0.0,0.0,0.0,0.0,25.0,0,25.0,0.0,0.0,0.0,0,0,0.5,0,0.0,0.0,0,49.5,0,0.0,0.0,0.0,0.0,1050.0,72.0,900,0,0.0,20,0.0,20.0,0.0,0,300.0,1.0,0,100.0,0,85,250,10.0,2,30,0.0,0.0,1,,,,,,,,,,,,,,,,,,,,,,,,,,,,,,,,,,,,,,,,,,,,,,,,,,,,2.400976173,0.077545154,,,,,,,,,,,,,,,,,,,,,,,,,,,,,,,,,,,,
1869,"K. C. Atli, I. Karaman, A. Garg, Y. Chumlyakov and I. V. Kireeva",Shape memory characteristics of Ti49.5Ni25Pd25Sc0.5 high-temperature shape memory alloy after severe plastic deformation,,Acta Materialia,59,4747-4760,2011,,,,External,,0.0,0.0,0.0,0.0,0,0.0,0.0,0.0,0.0,0,0.0,0.0,0.0,0.0,0.0,0.0,0.0,0.0,0.0,0.0,24.5,0,25.0,0.0,0.0,0.0,0,0,0.5,0,0.0,0.0,0,50.0,0,0.0,0.0,0.0,0.0,1050.0,72.0,900,0,0.0,20,0.0,20.0,0.0,0,300.0,1.0,0,100.0,0,85,250,10.0,2,30,0.0,0.0,1,,,,,,,,,,,,,,,,,,,,,,,,,,,,,,,,,,,,,,,,,,,,,,,,,,,,2.400976173,0.077545154,,,,,,,,,,,,,,,,,,,,,,,,,,,,,,,,,,,,
1870,"L. Casalena, G.S. Bigelow, Y. Gao, O. Benafan, R.D. Noebe, Y. Wang, M.J. Mills",Mechanical behavior and microstructural analysis of NiTi-40Au shape memory alloys exhibiting work output above 400 Â°C,,Intermetallics,86,33-44,2017,,,,External,,0.0,0.0,40.0,0.0,0,0.0,0.0,0.0,0.0,0,0.0,0.0,0.0,0.0,0.0,0.0,0.0,0.0,0.0,0.0,10.0,0,0.0,0.0,0.0,0.0,0,0,0.0,0,0.0,0.0,0,50.0,0,0.0,0.0,0.0,0.0,1050.0,72.0,900,0,0.0,20,0.0,20.0,0.0,0,20.0,0.0,0,-150.0,0,100,580,20.0,3,30,0.0,0.0,1,,,,,,,,,,,,,,,,,,,,,,,,,,,,,,,,,,,,419.350626,,439.9441592,446.991804,,463.4107899,23.4666307,44.0601639,,,,,,,,,1.991173557,0.075983046,,,,,,,,,,,,,,,,,,,,,,,,,,,,,,,,,,,,
1871,"W. Cai, S. Tanaka, K. Otsuka",Thermal cyclic characteristics under load in a Ti50.6Pd30Ni19.4 alloy,,Materials Science Forum,327-328,279-282,2000,,,,External,,0.0,0.0,0.0,0.0,0,0.0,0.0,0.0,0.0,0,0.0,0.0,0.0,0.0,0.0,0.0,0.0,0.0,0.0,0.0,19.4,0,30.0,0.0,0.0,0.0,0,0,0.0,0,0.0,0.0,0,50.6,0,0.0,0.0,0.0,0.0,1000.0,5.0,20,0,0.0,20,0.0,1000.0,1.0,0,500.0,1.0,0,50.0,0,,,10.0,3,30,0.0,0.0,1,,,,,,,,,,,,,,,,,,,,,,,,,,,,,,,,,,,,,,,,,,,,,,,,,,,,0.694572956,0.074298652,,,,,,,,,,,,,,,,,,,,,,,,,,,,,,,,,,,,
1872,"M. Imahashi, M. I. Khan, H. Y. Kim and S. Miyazaki",The effect of Pd content on microstructure and shape-memory properties of Tiâ€“Niâ€“Pdâ€“Cu alloys,,Materials Science and Engineering: A,602,19-24,2014,,,,External,,0.0,0.0,0.0,0.0,0,0.0,0.0,0.0,5.0,0,0.0,0.0,0.0,0.0,0.0,0.0,0.0,0.0,0.0,0.0,15.0,0,30.0,0.0,0.0,0.0,0,0,0.0,0,0.0,0.0,0,50.0,0,0.0,0.0,0.0,0.0,950.0,2.0,20,0,0.0,20,0.0,20.0,0.0,0,500.0,0.166,0,50.0,0,25,400,10.0,3,30,0.0,0.0,1,,,,,,,,,,,,,,,,,,,,,,,,,,,,,,,,,,,,,,,,,,,,,,,,,,,,,0.073863298,,,,,,,,,,,,,,,,,,,,,,,,,,,,,,,,,,,,
1873,"M. Imahashi, M.I. Khan, H.Y. Kim, S. Miyazaki",The effect of Pd content on microstructure and shape-memory properties of Tiâ€“Niâ€“Pdâ€“Cu alloys,,Materials Science and Engineering A,602,19-24,2014,,,,External,,0.0,0.0,0.0,0.0,0,0.0,0.0,0.0,5.0,0,0.0,0.0,0.0,0.0,0.0,0.0,0.0,0.0,0.0,0.0,15.0,0,30.0,0.0,0.0,0.0,0,0,0.0,0,0.0,0.0,0,50.0,0,0.0,0.0,0.0,0.0,950.0,2.0,20,0,0.0,20,0.0,20.0,0.0,0,500.0,0.166,0,50.0,0,25,400,10.0,3,30,0.0,0.0,1,,,,,,,,,,,,,,,,,,,,,,,,,,,,,,,,,,,,,,,,,,,,,,,,,,,,,0.073863298,,,,,,,,,,,,,,,,,,,,,,,,,,,,,,,,,,,,
1874,"S. u. Rehman, M. Khan, A. Nusair Khan, L. Ali, S. Zaman, M. Waseem, L. Ali and S. H. I. Jaffery",Transformation behavior and shape memory properties of Ti50Ni15Pd25Cu10 high temperature shape memory alloy at various aging temperatures,,Materials Science and Engineering: A,619,171-179,2014,,,,External,,0.0,0.0,0.0,0.0,0,0.0,0.0,0.0,10.0,0,0.0,0.0,0.0,0.0,0.0,0.0,0.0,0.0,0.0,0.0,15.0,0,25.0,0.0,0.0,0.0,0,0,0.0,0,0.0,0.0,0,50.0,0,0.0,0.0,0.0,0.0,950.0,2.0,20,0,0.0,20,0.0,900.0,1.0,0,550.0,3.0,0,500.0,0,50,350,10.0,3,30,0.0,0.0,1,,,,,,,,,,,,,,,,,,,,,,,,,,,,,,,,,,,,130.5687204,,190.9952607,147.1563981,,225.3554502,34.3601895,94.7867298,,,,,,,,,1.155737705,0.072897253,,,,,,,,,,,,,,,,,,,,,,,,,,,,,,,,,,,,
1875,"S. Rehman, M. Khan, A.N. Khan, L. Ali, S. Zaman, M. Waseem, L. Ali, S.H.I. Jaffery",Transformation behavior and shape memory properties of TiNiPdCu high temperature shape memory alloy at various aging temperatures,,Materials Science and Engineering A,619,171-179,2014,,,,External,,0.0,0.0,0.0,0.0,0,0.0,0.0,0.0,10.0,0,0.0,0.0,0.0,0.0,0.0,0.0,0.0,0.0,0.0,0.0,15.0,0,25.0,0.0,0.0,0.0,0,0,0.0,0,0.0,0.0,0,50.0,0,0.0,0.0,0.0,0.0,950.0,2.0,20,0,0.0,20,0.0,900.0,1.0,0,550.0,3.0,0,500.0,0,50,350,10.0,3,30,0.0,0.0,1,,,,,,,,,,,,,,,,,,,,,,,,,,,,,,,,,,,,130.5687204,,190.9952607,147.1563981,,225.3554502,34.3601895,94.7867298,,,,,,,,,1.155737705,0.072897253,,,,,,,,,,,,,,,,,,,,,,,,,,,,,,,,,,,,
1876,"S. u. Rehman, M. Khan, A. Nusair Khan, L. Ali, S. Zaman, M. Waseem, L. Ali and S. H. I. Jaffery",Transformation behavior and shape memory properties of Ti50Ni15Pd25Cu10 high temperature shape memory alloy at various aging temperatures,,Materials Science and Engineering: A,619,171-179,2014,,,,External,,0.0,0.0,0.0,0.0,0,0.0,0.0,0.0,10.0,0,0.0,0.0,0.0,0.0,0.0,0.0,0.0,0.0,0.0,0.0,15.0,0,25.0,0.0,0.0,0.0,0,0,0.0,0,0.0,0.0,0,50.0,0,0.0,0.0,0.0,0.0,950.0,2.0,20,0,0.0,20,0.0,900.0,1.0,0,500.0,3.0,0,300.0,0,50,350,10.0,3,30,0.0,0.0,1,,,,,,,,,,,,,,,,,,,,,,,,,,,,,,,,,,,,121.7703349,,186.3636364,160.0478469,,240.1913876,53.8277512,118.4210527,,,,,,,,,1.229508197,0.071464562,,,,,,,,,,,,,,,,,,,,,,,,,,,,,,,,,,,,
1877,"S. Rehman, M. Khan, A.N. Khan, L. Ali, S. Zaman, M. Waseem, L. Ali, S.H.I. Jaffery",Transformation behavior and shape memory properties of TiNiPdCu high temperature shape memory alloy at various aging temperatures,,Materials Science and Engineering A,619,171-179,2014,,,,External,,0.0,0.0,0.0,0.0,0,0.0,0.0,0.0,10.0,0,0.0,0.0,0.0,0.0,0.0,0.0,0.0,0.0,0.0,0.0,15.0,0,25.0,0.0,0.0,0.0,0,0,0.0,0,0.0,0.0,0,50.0,0,0.0,0.0,0.0,0.0,950.0,2.0,20,0,0.0,20,0.0,900.0,1.0,0,500.0,3.0,0,300.0,0,50,350,10.0,3,30,0.0,0.0,1,,,,,,,,,,,,,,,,,,,,,,,,,,,,,,,,,,,,121.7703349,,186.3636364,160.0478469,,240.1913876,53.8277512,118.4210527,,,,,,,,,1.229508197,0.071464562,,,,,,,,,,,,,,,,,,,,,,,,,,,,,,,,,,,,
1878,"W. Cai, S. Tanaka, K. Otsuka",Thermal cyclic characteristics under load in a Ti50.6Pd30Ni19.4 alloy,,Materials Science Forum,327-328,279-282,2000,,,,External,,0.0,0.0,0.0,0.0,0,0.0,0.0,0.0,0.0,0,0.0,0.0,0.0,0.0,0.0,0.0,0.0,0.0,0.0,0.0,19.4,0,30.0,0.0,0.0,0.0,0,0,0.0,0,0.0,0.0,0,50.6,0,0.0,0.0,0.0,0.0,1000.0,5.0,20,0,0.0,20,0.0,1000.0,1.0,0,500.0,1.0,0,50.0,0,,,10.0,3,30,0.0,0.0,1,,,,,,,,,,,,,,,,,,,,,,,,,,,,,,,,,,,,,,,,,,,,,,,,,,,,0.674294263,0.070727763,,,,,,,,,,,,,,,,,,,,,,,,,,,,,,,,,,,,
1879,E. Acar,"Precipitation, orientation and composition effects on the shape memory properties of high strength NiTiHfPd alloys",,Mechanical Engineering,,230,2014,,,,External,,0.0,0.0,0.0,0.0,0,0.0,0.0,0.0,0.0,0,0.0,0.0,0.0,20.0,0.0,0.0,0.0,0.0,0.0,0.0,45.3,0,5.0,0.0,0.0,0.0,0,0,0.0,0,0.0,0.0,0,29.7,0,0.0,0.0,0.0,0.0,1050.0,72.0,900,0,0.0,20,0.0,20.0,0.0,0,550.0,5.0,0,-500.0,0,0,250,10.0,3,30,0.0,0.0,1,,,,,,,,,,,,,,,,,,,,,,,,,,,,,,,,,,,,40.89775561,,66.70822943,76.43391521,,104.4887781,37.78054867,63.59102249,,,,,,,,,1.169247933,0.070306689,,,,,,,,,,,,,,,,,,,,,,,,,,,,,,,,,,,,
1880,"K.C. Atli, I. Karaman, R.D. Noebe, H.J. Maier",Comparative analysis of the effects of severe plastic deformation and thermomechanical training on the functional stability of Ti50.5Ni24.5Pd25 high-temperature shape memory alloy,,Scripta Metallurgica et Materialia,64,315-318,2011,,,,External,,0.0,0.0,0.0,0.0,0,0.0,0.0,0.0,0.0,0,0.0,0.0,0.0,0.0,0.0,0.0,0.0,0.0,0.0,0.0,24.5,0,25.0,0.0,0.0,0.0,0,0,0.0,0,0.0,0.0,0,50.5,0,0.0,0.0,0.0,0.0,1050.0,72.0,900,0,0.0,20,0.0,20.0,0.0,0,20.0,0.0,0,150.0,0,,,10.0,3,30,0.0,0.0,1,,,,,,,,,,,,,,,,,,,,,,,,,,,,,,,,,,,,,,,,,,,,,,,,,,,,2.686046512,0.070250168,,,,,,,,,,,,,,,,,,,,,,,,,,,,,,,,,,,,
1881,E. Acar,"Precipitation, orientation and composition effects on the shape memory properties of high strength NiTiHfPd alloys",,Mechanical Engineering,,230,2014,,,,External,,0.0,0.0,0.0,0.0,0,0.0,0.0,0.0,0.0,0,0.0,0.0,0.0,20.0,0.0,0.0,0.0,0.0,0.0,0.0,45.3,0,5.0,0.0,0.0,0.0,0,0,0.0,0,0.0,0.0,0,29.7,0,0.0,0.0,0.0,0.0,1050.0,72.0,900,0,0.0,20,0.0,20.0,0.0,0,550.0,5.0,0,-700.0,0,25,250,10.0,3,30,0.0,0.0,1,,,,,,,,,,,,,,,,,,,,,,,,,,,,,,,,,,,,82.41895262,,119.8254364,107.8553616,,158.7281796,38.9027432,76.30922698,,,,,,,,,1.438574616,0.070175439,,,,,,,,,,,,,,,,,,,,,,,,,,,,,,,,,,,,
1882,E. Acar,"Precipitation, orientation and composition effects on the shape memory properties of high strength NiTiHfPd alloys",,Mechanical Engineering,,230,2014,,,,External,,0.0,0.0,0.0,0.0,0,0.0,0.0,0.0,0.0,0,0.0,0.0,0.0,20.0,0.0,0.0,0.0,0.0,0.0,0.0,45.3,0,5.0,0.0,0.0,0.0,0,0,0.0,0,0.0,0.0,0,29.7,0,0.0,0.0,0.0,0.0,1050.0,72.0,900,0,0.0,20,0.0,20.0,0.0,0,550.0,5.0,0,-1000.0,0,0,250,10.0,3,30,0.0,0.0,1,,,,,,,,,,,,,,,,,,,,,,,,,,,,,,,,,,,,63.34164589,,99.25187032,102.9925187,,144.8877805,45.63591018,81.54613461,,,,,,,,,1.573412959,0.070175439,,,,,,,,,,,,,,,,,,,,,,,,,,,,,,,,,,,,
1883,E. Acar,"Precipitation, orientation and composition effects on the shape memory properties of high strength NiTiHfPd alloys",,Mechanical Engineering,,230,2014,,,,External,,0.0,0.0,0.0,0.0,0,0.0,0.0,0.0,0.0,0,0.0,0.0,0.0,20.0,0.0,0.0,0.0,0.0,0.0,0.0,45.3,0,5.0,0.0,0.0,0.0,0,0,0.0,0,0.0,0.0,0,29.7,0,0.0,0.0,0.0,0.0,1050.0,72.0,900,0,0.0,20,0.0,20.0,0.0,0,550.0,5.0,0,-700.0,0,0,250,10.0,3,30,0.0,0.0,1,,,,,,,,,,,,,,,,,,,,,,,,,,,,,,,,,,,,50.24937656,,77.55610973,90.27431421,,116.4588529,38.90274317,66.20947634,,,,,,,,,1.343899024,0.070044188,,,,,,,,,,,,,,,,,,,,,,,,,,,,,,,,,,,,
1884,"L. Casalena, G.S. Bigelow, Y. Gao, O. Benafan, R.D. Noebe, Y. Wang, M.J. Mills",Mechanical behavior and microstructural analysis of NiTi-40Au shape memory alloys exhibiting work output above 400 Â°C,,Intermetallics,86,33-44,2017,,,,External,,0.0,0.0,40.0,0.0,0,0.0,0.0,0.0,0.0,0,0.0,0.0,0.0,0.0,0.0,0.0,0.0,0.0,0.0,0.0,9.0,0,0.0,0.0,0.0,0.0,0,0,0.0,0,0.0,0.0,0,51.0,0,0.0,0.0,0.0,0.0,1050.0,72.0,900,0,0.0,20,0.0,20.0,0.0,0,20.0,0.0,0,-150.0,0,100,580,20.0,3,30,0.0,0.0,1,,,,,,,,,,,,,,,,,,,,,,,,,,,,,,,,,,,,431.0895504,,454.91744,460.3320477,,477.1905508,22.2731108,46.1010004,,,,,,,,,2.098348801,0.068056802,,,,,,,,,,,,,,,,,,,,,,,,,,,,,,,,,,,,
1885,"H. E. Karaca, S. M. Saghaian, B. Basaran, G. S. Bigelow, R. D. Noebe and Y. I. Chumlyakov",Compressive response of nickel-rich NiTiHf high-temperature shape memory single crystals along the [111] orientation,,Scripta Materialia,65,577-580,2011,,,,External,,0.0,0.0,0.0,0.0,0,0.0,0.0,0.0,0.0,0,0.0,0.0,0.0,19.3,0.0,0.0,0.0,0.0,0.0,0.0,50.4,0,0.0,0.0,0.0,0.0,0,0,0.0,0,0.0,0.0,0,29.9,0,0.0,0.0,0.0,0.4,20.0,0.0,20,0,0.0,20,0.0,20.0,0.0,0,20.0,0.0,0,-500.0,0,50,250,10.0,1,30,0.0,0.0,1,,,,,,,,,,,,,,,,,,,,,,,,,,,,,,,,,,,,146.3021154,,155.5427775,180.5840811,,189.8004471,34.2576696,43.4983317,,,,,,,,,2.923411977,0.067206229,,,,,,,,,,,,,,,,,,,,,,,,,,,,,,,,,,,,
1886,"H. E. Karaca, S. M. Saghaian, B. Basaran, G. S. Bigelow, R. D. Noebe and Y. I. Chumlyakov",Compressive response of nickel-rich NiTiHf high-temperature shape memory single crystals along the [111] orientation,,Scripta Materialia,65,577-580,2011,,,,External,,0.0,0.0,0.0,0.0,0,0.0,0.0,0.0,0.0,0,0.0,0.0,0.0,19.3,0.0,0.0,0.0,0.0,0.0,0.0,50.4,0,0.0,0.0,0.0,0.0,0,0,0.0,0,0.0,0.0,0,29.9,0,0.0,0.0,0.0,0.4,20.0,0.0,20,0,0.0,20,0.0,20.0,0.0,0,20.0,0.0,0,-600.0,0,50,250,10.0,1,30,0.0,0.0,1,,,,,,,,,,,,,,,,,,,,,,,,,,,,,,,,,,,,,,,,,,,,,,,,,,,,3.086695455,0.066636018,,,,,,,,,,,,,,,,,,,,,,,,,,,,,,,,,,,,
1887,"M. Imahashi, M. I. Khan, H. Y. Kim and S. Miyazaki",The effect of Pd content on microstructure and shape-memory properties of Tiâ€“Niâ€“Pdâ€“Cu alloys,,Materials Science and Engineering: A,602,19-24,2014,,,,External,,0.0,0.0,0.0,0.0,0,0.0,0.0,0.0,5.0,0,0.0,0.0,0.0,0.0,0.0,0.0,0.0,0.0,0.0,0.0,15.0,0,30.0,0.0,0.0,0.0,0,0,0.0,0,0.0,0.0,0,50.0,0,0.0,0.0,0.0,0.0,950.0,2.0,20,0,0.0,20,0.0,20.0,0.0,0,500.0,1.0,0,100.0,0,100,400,10.0,3,30,0.0,0.0,1,,,,,,,,,,,,,,,,,,,,,,,,,,,,,,,,,,,,159.8395954,,178.9790525,207.8285164,,241.0655106,62.0864581,81.2259152,,,,,,,,,0.318400771,0.066527428,,,,,,,,,,,,,,,,,,,,,,,,,,,,,,,,,,,,
1888,"M. Imahashi, M.I. Khan, H.Y. Kim, S. Miyazaki",The effect of Pd content on microstructure and shape-memory properties of Tiâ€“Niâ€“Pdâ€“Cu alloys,,Materials Science and Engineering A,602,19-24,2014,,,,External,,0.0,0.0,0.0,0.0,0,0.0,0.0,0.0,5.0,0,0.0,0.0,0.0,0.0,0.0,0.0,0.0,0.0,0.0,0.0,15.0,0,30.0,0.0,0.0,0.0,0,0,0.0,0,0.0,0.0,0,50.0,0,0.0,0.0,0.0,0.0,950.0,2.0,20,0,0.0,20,0.0,20.0,0.0,0,500.0,1.0,0,100.0,0,100,400,10.0,3,30,0.0,0.0,1,,,,,,,,,,,,,,,,,,,,,,,,,,,,,,,,,,,,159.8395954,,178.9790525,207.8285164,,241.0655106,62.0864581,81.2259152,,,,,,,,,0.318400771,0.066527428,,,,,,,,,,,,,,,,,,,,,,,,,,,,,,,,,,,,
1889,"K.C. Atli, I. Karaman, R.D. Noebe, A. Garg, Y.I. Chumlyakov, I.V. Kireeva",Improvement in the Shape Memory Response of Ti50.5Ni24.5Pd25 High-Temperature Shape Memory Alloy with Scandium Microalloying,,Metallurgical and Materials Transactions,41,2485-2497,2010,,,,External,,0.0,0.0,0.0,0.0,0,0.0,0.0,0.0,0.0,0,0.0,0.0,0.0,0.0,0.0,0.0,0.0,0.0,0.0,0.0,24.5,0,25.0,0.0,0.0,0.0,0,0,0.5,0,0.0,0.0,0,50.0,0,0.0,0.0,0.0,0.0,1050.0,72.0,900,0,0.0,20,0.0,20.0,0.0,0,20.0,0.0,0,200.0,0,100,275,10.0,8,30,0.0,0.0,1,,,,,,,,,,,,,,,,,,,,,,,,,,,,,,,,,,,,162.4933827,,200.7838275,182.4571983,,220.0938998,19.3100723,57.6005171,,,,,,,,,,0.066076349,,,,,,,,,,,,,,,,,,,,,,,,,,,,,,,,,,,,
1890,"K. C. Atli, I. Karaman, R. D. Noebe, A. Garg, Y. I. Chumlyakov and I. V. Kireeva",Improvement in the Shape Memory Response of Ti50.5Ni24.5Pd25 High-Temperature Shape Memory Alloy with Scandium Microalloying,,Metallurgical and Materials Transactions,41,2485-2497,2010,,,,External,,0.0,0.0,0.0,0.0,0,0.0,0.0,0.0,0.0,0,0.0,0.0,0.0,0.0,0.0,0.0,0.0,0.0,0.0,0.0,24.5,0,25.0,0.0,0.0,0.0,0,0,0.5,0,0.0,0.0,0,50.0,0,0.0,0.0,0.0,0.0,1050.0,72.0,900,0,0.0,20,0.0,20.0,0.0,0,20.0,0.0,0,200.0,0,100,275,10.0,8,30,0.0,0.0,1,,,,,,,,,,,,,,,,,,,,,,,,,,,,,,,,,,,,162.4933827,,200.7838275,182.4571983,,220.0938998,19.3100723,57.6005171,,,,,,,,,,0.066076349,,,,,,,,,,,,,,,,,,,,,,,,,,,,,,,,,,,,
1891,"K.C. Atli, I. Karaman, A. Garg, Y. Chumlyakov, I.V. Kireeva",Shape memory characteristics of Ti49.5Ni25Pd25Sc0.5 high-temperature shape memory alloy after severe plastic deformation,,Acta Materialia,59,4747-4760,2011,,,,External,,0.0,0.0,0.0,0.0,0,0.0,0.0,0.0,0.0,0,0.0,0.0,0.0,0.0,0.0,0.0,0.0,0.0,0.0,0.0,25.0,0,25.0,0.0,0.0,0.0,0,0,0.5,0,0.0,0.0,0,49.5,0,0.0,0.0,0.0,0.0,1050.0,72.0,900,0,0.0,20,0.0,20.0,0.0,0,20.0,0.0,0,150.0,0,85,250,10.0,2,30,0.0,0.0,1,,,,,,,,,,,,,,,,,,,,,,,,,,,,,,,,,,,,,,,,,,,,,,,,,,,,2.182352724,0.06353314,,,,,,,,,,,,,,,,,,,,,,,,,,,,,,,,,,,,
1892,"K. C. Atli, I. Karaman, A. Garg, Y. Chumlyakov and I. V. Kireeva",Shape memory characteristics of Ti49.5Ni25Pd25Sc0.5 high-temperature shape memory alloy after severe plastic deformation,,Acta Materialia,59,4747-4760,2011,,,,External,,0.0,0.0,0.0,0.0,0,0.0,0.0,0.0,0.0,0,0.0,0.0,0.0,0.0,0.0,0.0,0.0,0.0,0.0,0.0,24.5,0,25.0,0.0,0.0,0.0,0,0,0.5,0,0.0,0.0,0,50.0,0,0.0,0.0,0.0,0.0,1050.0,72.0,900,0,0.0,20,0.0,20.0,0.0,0,20.0,0.0,0,150.0,0,85,250,10.0,2,30,0.0,0.0,1,,,,,,,,,,,,,,,,,,,,,,,,,,,,,,,,,,,,,,,,,,,,,,,,,,,,2.182352724,0.06353314,,,,,,,,,,,,,,,,,,,,,,,,,,,,,,,,,,,,
1893,"Y. Suzuki, Y. Xu, S. Morito, K. Otsuka, K. Mitose",Effects of boron addition on microstructure and mechanical properties of Tiâ€“Tdâ€“Ni high-temperature shape memory alloys,,Materials Letters,36,85-94,1998,,,,External,,0.0,0.0,0.0,0.0,0,0.0,0.0,0.0,0.0,0,0.0,0.0,0.0,0.0,0.0,0.0,0.0,0.0,0.0,0.0,20.0,0,30.0,0.0,0.0,0.0,0,0,0.0,0,0.0,0.0,0,50.0,0,0.0,0.0,0.0,0.0,1000.0,5.0,650,0,0.0,20,0.0,20.0,0.0,0,900.0,1.0,0,50.0,0,430,570,10.0,1,30,0.0,0.0,1,,,,,,,,,,,,,,,,,,,,,,,,,,,,,,,,,,,,209.5895416,,217.4859131,226.8119225,,232.6341123,15.1481992,23.0445707,,,,,,,,,0.288873461,0.061295972,,,,,,,,,,,,,,,,,,,,,,,,,,,,,,,,,,,,
1894,"K.C. Atli, I. Karaman, R.D. Noebe",Work output of the two-way shape memory effect in Ti50.5Ni24.5Pd25 high-temperature shape memory alloy,,Scripta Metallurgica et Materialia,65,903-906,2011,,,,External,,0.0,0.0,0.0,0.0,0,0.0,0.0,0.0,0.0,0,0.0,0.0,0.0,0.0,0.0,0.0,0.0,0.0,0.0,0.0,24.5,0,25.0,0.0,0.0,0.0,0,0,0.0,0,0.0,0.0,0,50.5,0,0.0,0.0,0.0,0.0,1050.0,72.0,900,0,0.0,20,0.0,20.0,0.0,0,20.0,0.0,0,150.0,0,125,280,10.0,100,30,0.0,0.0,1,,,,,,,,,,,,,,,,,,,,,,,,,,,,,,,,,,,,171.2014787,,208.1330869,196.155268,,228.4288355,20.2957486,57.2273568,,,,,,,,,2.860349596,0.05952583,,,,,,,,,,,,,,,,,,,,,,,,,,,,,,,,,,,,
1895,"K.C. Atli, I. Karaman, R.D. Noebe, H.J. Maier",Comparative analysis of the effects of severe plastic deformation and thermomechanical training on the functional stability of Ti50.5Ni24.5Pd25 high-temperature shape memory alloy,,Scripta Metallurgica et Materialia,64,315-318,2011,,,,External,,0.0,0.0,0.0,0.0,0,0.0,0.0,0.0,0.0,0,0.0,0.0,0.0,0.0,0.0,0.0,0.0,0.0,0.0,0.0,24.5,0,25.0,0.0,0.0,0.0,0,0,0.0,0,0.0,0.0,0,50.5,0,0.0,0.0,0.0,0.0,1050.0,72.0,900,0,0.0,20,0.0,20.0,0.0,0,20.0,0.0,0,250.0,0,,,10.0,3,30,0.0,0.0,1,,,,,,,,,,,,,,,,,,,,,,,,,,,,,,,,,,,,,,,,,,,,,,,,,,,,2.906976744,0.059068711,,,,,,,,,,,,,,,,,,,,,,,,,,,,,,,,,,,,
1896,"K.C. Atli, I. Karaman, R.D. Noebe, H.J. Maier",Comparative analysis of the effects of severe plastic deformation and thermomechanical training on the functional stability of Ti50.5Ni24.5Pd25 high-temperature shape memory alloy,,Scripta Metallurgica et Materialia,64,315-318,2011,,,,External,,0.0,0.0,0.0,0.0,0,0.0,0.0,0.0,0.0,0,0.0,0.0,0.0,0.0,0.0,0.0,0.0,0.0,0.0,0.0,24.5,0,25.0,0.0,0.0,0.0,0,0,0.0,0,0.0,0.0,0,50.5,0,0.0,0.0,0.0,0.0,1050.0,72.0,900,0,0.0,20,0.0,20.0,0.0,0,20.0,0.0,0,200.0,0,,,10.0,3,30,0.0,0.0,1,,,,,,,,,,,,,,,,,,,,,,,,,,,,,,,,,,,,,,,,,,,,,,,,,,,,2.779069767,0.057953893,,,,,,,,,,,,,,,,,,,,,,,,,,,,,,,,,,,,
1897,B. Kockar,Shape memory behaviors of ultrafine grained nickel-titanium and titanium-nickel-palladium shape memory alloys,,Doctoral Thesis,,1-181,2007,,,,External,,0.0,0.0,0.0,0.0,0,0.0,0.0,0.0,0.0,0,0.0,0.0,0.0,0.0,0.0,0.0,0.0,0.0,0.0,0.0,30.0,0,20.0,0.0,0.0,0.0,0,0,0.0,0,0.0,0.0,0,50.0,0,0.0,0.0,0.0,0.0,1000.0,1.0,600,0,0.0,20,0.0,20.0,0.0,0,20.0,0.0,0,200.0,0,25,210,10.0,3,30,0.0,0.0,1,,,,,,,,,,,,,,,,,,,,,,,,,,,,,,,,,,,,122.9242434,,140.801181,143.6059854,,161.4829229,20.6817419,38.5586795,,,,,,,,,3.822586056,0.056901295,,,,,,,,,,,,,,,,,,,,,,,,,,,,,,,,,,,,
1898,"L. Casalena, G.S. Bigelow, Y. Gao, O. Benafan, R.D. Noebe, Y. Wang, M.J. Mills",Mechanical behavior and microstructural analysis of NiTi-40Au shape memory alloys exhibiting work output above 400 Â°C,,Intermetallics,86,33-44,2017,,,,External,,0.0,0.0,40.0,0.0,0,0.0,0.0,0.0,0.0,0,0.0,0.0,0.0,0.0,0.0,0.0,0.0,0.0,0.0,0.0,9.0,0,0.0,0.0,0.0,0.0,0,0,0.0,0,0.0,0.0,0,51.0,0,0.0,0.0,0.0,0.0,1050.0,72.0,900,0,0.0,20,0.0,20.0,0.0,0,20.0,0.0,0,150.0,0,100,580,20.0,3,30,0.0,0.0,1,,,,,,,,,,,,,,,,,,,,,,,,,,,,,,,,,,,,438.1780838,,457.7564335,467.1982602,,481.9620635,24.20563,43.7839797,,,,,,,,,0.696629213,0.056510844,,,,,,,,,,,,,,,,,,,,,,,,,,,,,,,,,,,,
1899,"K.C. Atli, I. Karaman, R.D. Noebe, A. Garg, Y.I. Chumlyakov, I.V. Kireeva",Improvement in the Shape Memory Response of Ti50.5Ni24.5Pd25 High-Temperature Shape Memory Alloy with Scandium Microalloying,,Metallurgical and Materials Transactions,41,2485-2497,2010,,,,External,,0.0,0.0,0.0,0.0,0,0.0,0.0,0.0,0.0,0,0.0,0.0,0.0,0.0,0.0,0.0,0.0,0.0,0.0,0.0,24.5,0,25.0,0.0,0.0,0.0,0,0,0.5,0,0.0,0.0,0,50.0,0,0.0,0.0,0.0,0.0,1050.0,72.0,900,0,0.0,20,0.0,20.0,0.0,0,20.0,0.0,0,200.0,0,100,275,10.0,9,30,0.0,0.0,1,,,,,,,,,,,,,,,,,,,,,,,,,,,,,,,,,,,,163.5099574,,200.8209995,182.1662866,,220.1302638,19.3092643,56.6203064,,,,,,,,,,0.055928008,,,,,,,,,,,,,,,,,,,,,,,,,,,,,,,,,,,,
1900,"K. C. Atli, I. Karaman, R. D. Noebe, A. Garg, Y. I. Chumlyakov and I. V. Kireeva",Improvement in the Shape Memory Response of Ti50.5Ni24.5Pd25 High-Temperature Shape Memory Alloy with Scandium Microalloying,,Metallurgical and Materials Transactions,41,2485-2497,2010,,,,External,,0.0,0.0,0.0,0.0,0,0.0,0.0,0.0,0.0,0,0.0,0.0,0.0,0.0,0.0,0.0,0.0,0.0,0.0,0.0,24.5,0,25.0,0.0,0.0,0.0,0,0,0.5,0,0.0,0.0,0,50.0,0,0.0,0.0,0.0,0.0,1050.0,72.0,900,0,0.0,20,0.0,20.0,0.0,0,20.0,0.0,0,200.0,0,100,275,10.0,9,30,0.0,0.0,1,,,,,,,,,,,,,,,,,,,,,,,,,,,,,,,,,,,,163.5099574,,200.8209995,182.1662866,,220.1302638,19.3092643,56.6203064,,,,,,,,,,0.055928008,,,,,,,,,,,,,,,,,,,,,,,,,,,,,,,,,,,,
1901,"W. Cai, S. Tanaka, K. Otsuka",Thermal cyclic characteristics under load in a Ti50.6Pd30Ni19.4 alloy,,Materials Science Forum,327-328,279-282,2000,,,,External,,0.0,0.0,0.0,0.0,0,0.0,0.0,0.0,0.0,0,0.0,0.0,0.0,0.0,0.0,0.0,0.0,0.0,0.0,0.0,19.4,0,30.0,0.0,0.0,0.0,0,0,0.0,0,0.0,0.0,0,50.6,0,0.0,0.0,0.0,0.0,1000.0,5.0,20,0,0.0,20,0.0,1000.0,1.0,0,500.0,1.0,0,200.0,0,,,10.0,3,30,0.0,0.0,1,,,,,,,,,,,,,,,,,,,,,,,,,,,,,,,,,,,,,,,,,,,,,,,,,,,,2.087597307,0.05528841,,,,,,,,,,,,,,,,,,,,,,,,,,,,,,,,,,,,
1902,"W. Cai, S. Tanaka, K. Otsuka",Thermal cyclic characteristics under load in a Ti50.6Pd30Ni19.4 alloy,,Materials Science Forum,327-328,279-282,2000,,,,External,,0.0,0.0,0.0,0.0,0,0.0,0.0,0.0,0.0,0,0.0,0.0,0.0,0.0,0.0,0.0,0.0,0.0,0.0,0.0,19.4,0,30.0,0.0,0.0,0.0,0,0,0.0,0,0.0,0.0,0,50.6,0,0.0,0.0,0.0,0.0,1000.0,5.0,20,0,0.0,20,0.0,1000.0,1.0,0,500.0,1.0,0,100.0,0,,,10.0,2,30,0.0,0.0,1,,,,,,,,,,,,,,,,,,,,,,,,,,,,,,,,,,,,,,,,,,,,,,,,,,,,1.105687453,0.051269003,,,,,,,,,,,,,,,,,,,,,,,,,,,,,,,,,,,,
1903,"A. Evirgen, I. Karaman, J. Pons, R. Santamarta and R. D. Noebe",Role of nano-precipitation on the microstructure and shape memory characteristics of a new Ni50.3Ti34.7Zr15 shape memory alloy,,Materials Science and Engineering: A,655,193-203,2016,,,,External,,0.0,0.0,0.0,0.0,0,0.0,0.0,0.0,0.0,0,0.0,0.0,0.0,0.0,0.0,0.0,0.0,0.0,0.0,0.0,50.3,0,0.0,0.0,0.0,0.0,0,0,0.0,0,0.0,0.0,0,34.7,0,0.0,0.0,0.0,15.0,1050.0,72.0,900,0,0.0,20,0.0,900.0,1.0,0,600.0,100.0,0,200.0,0,-20,200,10.0,3,30,0.0,0.0,1,,,,,,,,,,,,,,,,,,,,,,,,,,,,,,,,,,,,52.59959087,,72.75139966,106.3377476,,123.7236219,50.97222224,71.12403103,,,,,,,,,0.948582249,0.05117693,,,,,,,,,,,,,,,,,,,,,,,,,,,,,,,,,,,,
1904,"M. Imahashi, M. I. Khan, H. Y. Kim and S. Miyazaki",The effect of Pd content on microstructure and shape-memory properties of Tiâ€“Niâ€“Pdâ€“Cu alloys,,Materials Science and Engineering: A,602,19-24,2014,,,,External,,0.0,0.0,0.0,0.0,0,0.0,0.0,0.0,5.0,0,0.0,0.0,0.0,0.0,0.0,0.0,0.0,0.0,0.0,0.0,20.0,0,25.0,0.0,0.0,0.0,0,0,0.0,0,0.0,0.0,0,50.0,0,0.0,0.0,0.0,0.0,950.0,2.0,20,0,0.0,20,0.0,20.0,0.0,0,500.0,1.0,0,250.0,0,100,400,10.0,3,30,0.0,0.0,1,,,,,,,,,,,,,,,,,,,,,,,,,,,,,,,,,,,,,,135.5190598,,,,,,,,,,,,,,,0.050603129,,,,,,,,,,,,,,,,,,,,,,,,,,,,,,,,,,,,
1905,"M. Imahashi, M.I. Khan, H.Y. Kim, S. Miyazaki",The effect of Pd content on microstructure and shape-memory properties of Tiâ€“Niâ€“Pdâ€“Cu alloys,,Materials Science and Engineering A,602,19-24,2014,,,,External,,0.0,0.0,0.0,0.0,0,0.0,0.0,0.0,5.0,0,0.0,0.0,0.0,0.0,0.0,0.0,0.0,0.0,0.0,0.0,20.0,0,25.0,0.0,0.0,0.0,0,0,0.0,0,0.0,0.0,0,50.0,0,0.0,0.0,0.0,0.0,950.0,2.0,20,0,0.0,20,0.0,20.0,0.0,0,500.0,1.0,0,250.0,0,100,400,10.0,3,30,0.0,0.0,1,,,,,,,,,,,,,,,,,,,,,,,,,,,,,,,,,,,,,,135.5190598,,,,,,,,,,,,,,,0.050603129,,,,,,,,,,,,,,,,,,,,,,,,,,,,,,,,,,,,
1906,"A. Evirgen, I. Karaman, R. D. Noebe, R. Santamarta and J. Pons",Effect of precipitation on the microstructure and the shape memory response of the Ni50.3Ti29.7Zr20 high temperature shape memory alloy,,Scripta Materialia,69,354-357,2013,,,,External,,0.0,0.0,0.0,0.0,0,0.0,0.0,0.0,0.0,0,0.0,0.0,0.0,0.0,0.0,0.0,0.0,0.0,0.0,0.0,50.3,0,0.0,0.0,0.0,0.0,0,0,0.0,0,0.0,0.0,0,29.7,0,0.0,0.0,0.0,20.0,1050.0,72.0,900,0,0.0,20,0.0,20.0,0.0,0,900.0,1.0,0,300.0,0,30,260,10.0,3,30,0.0,0.0,1,,,,,,,,,,,,,,,,,,,,,,,,,,,,,,,,,,,,98.0461787,,143.4589461,164.8005793,,204.6011586,61.1422125,106.5549799,,,,,,,,,1.117647059,0.049652703,,,,,,,,,,,,,,,,,,,,,,,,,,,,,,,,,,,,
1907,"L. Casalena, G.S. Bigelow, Y. Gao, O. Benafan, R.D. Noebe, Y. Wang, M.J. Mills",Mechanical behavior and microstructural analysis of NiTi-40Au shape memory alloys exhibiting work output above 400 Â°C,,Intermetallics,86,33-44,2017,,,,External,,0.0,0.0,40.0,0.0,0,0.0,0.0,0.0,0.0,0,0.0,0.0,0.0,0.0,0.0,0.0,0.0,0.0,0.0,0.0,11.0,0,0.0,0.0,0.0,0.0,0,0,0.0,0,0.0,0.0,0,49.0,0,0.0,0.0,0.0,0.0,1050.0,72.0,900,0,0.0,20,0.0,20.0,0.0,0,20.0,0.0,0,-150.0,0,100,580,20.0,3,30,0.0,0.0,1,,,,,,,,,,,,,,,,,,,,,,,,,,,,,,,,,,,,416.6666667,,436.1111111,441.6666667,,458.3333333,22.2222222,41.6666666,,,,,,,,,1.866208228,0.049642669,,,,,,,,,,,,,,,,,,,,,,,,,,,,,,,,,,,,
1908,"L. Casalena, G.S. Bigelow, Y. Gao, O. Benafan, R.D. Noebe, Y. Wang, M.J. Mills",Mechanical behavior and microstructural analysis of NiTi-40Au shape memory alloys exhibiting work output above 400 Â°C,,Intermetallics,86,33-44,2017,,,,External,,0.0,0.0,40.0,0.0,0,0.0,0.0,0.0,0.0,0,0.0,0.0,0.0,0.0,0.0,0.0,0.0,0.0,0.0,0.0,10.3,0,0.0,0.0,0.0,0.0,0,0,0.0,0,0.0,0.0,0,49.7,0,0.0,0.0,0.0,0.0,1050.0,72.0,900,0,0.0,20,0.0,20.0,0.0,0,20.0,0.0,0,150.0,0,100,580,20.0,3,30,0.0,0.0,1,,,,,,,,,,,,,,,,,,,,,,,,,,,,,,,,,,,,424.9742827,,440.6144197,458.5855963,,466.177954,25.5635343,41.2036713,,,,,,,,,0.422223776,0.045948705,,,,,,,,,,,,,,,,,,,,,,,,,,,,,,,,,,,,
1909,"K.C. Atli, I. Karaman, R.D. Noebe, A. Garg, Y.I. Chumlyakov, I.V. Kireeva",Improvement in the Shape Memory Response of Ti50.5Ni24.5Pd25 High-Temperature Shape Memory Alloy with Scandium Microalloying,,Metallurgical and Materials Transactions,41,2485-2497,2010,,,,External,,0.0,0.0,0.0,0.0,0,0.0,0.0,0.0,0.0,0,0.0,0.0,0.0,0.0,0.0,0.0,0.0,0.0,0.0,0.0,24.5,0,25.0,0.0,0.0,0.0,0,0,0.5,0,0.0,0.0,0,50.0,0,0.0,0.0,0.0,0.0,1050.0,72.0,900,0,0.0,20,0.0,20.0,0.0,0,20.0,0.0,0,200.0,0,100,275,10.0,10,30,0.0,0.0,1,,,,,,,,,,,,,,,,,,,,,,,,,,,,,,,,,,,,163.8735971,,200.5300878,183.5117532,,220.1666278,19.63654,56.2930307,,,,,,,,,,0.0457236,,,,,,,,,,,,,,,,,,,,,,,,,,,,,,,,,,,,
1910,"K. C. Atli, I. Karaman, R. D. Noebe, A. Garg, Y. I. Chumlyakov and I. V. Kireeva",Improvement in the Shape Memory Response of Ti50.5Ni24.5Pd25 High-Temperature Shape Memory Alloy with Scandium Microalloying,,Metallurgical and Materials Transactions,41,2485-2497,2010,,,,External,,0.0,0.0,0.0,0.0,0,0.0,0.0,0.0,0.0,0,0.0,0.0,0.0,0.0,0.0,0.0,0.0,0.0,0.0,0.0,24.5,0,25.0,0.0,0.0,0.0,0,0,0.5,0,0.0,0.0,0,50.0,0,0.0,0.0,0.0,0.0,1050.0,72.0,900,0,0.0,20,0.0,20.0,0.0,0,20.0,0.0,0,200.0,0,100,275,10.0,10,30,0.0,0.0,1,,,,,,,,,,,,,,,,,,,,,,,,,,,,,,,,,,,,163.8735971,,200.5300878,183.5117532,,220.1666278,19.63654,56.2930307,,,,,,,,,,0.0457236,,,,,,,,,,,,,,,,,,,,,,,,,,,,,,,,,,,,
1911,"A. Evirgen, I. Karaman, R. D. Noebe, R. Santamarta and J. Pons",Effect of precipitation on the microstructure and the shape memory response of the Ni50.3Ti29.7Zr20 high temperature shape memory alloy,,Scripta Materialia,69,354-357,2013,,,,External,,0.0,0.0,0.0,0.0,0,0.0,0.0,0.0,0.0,0,0.0,0.0,0.0,0.0,0.0,0.0,0.0,0.0,0.0,0.0,50.3,0,0.0,0.0,0.0,0.0,0,0,0.0,0,0.0,0.0,0,29.7,0,0.0,0.0,0.0,20.0,1050.0,72.0,900,0,0.0,20,0.0,900.0,1.0,0,500.0,48.0,0,200.0,0,30,240,10.0,3,30,0.0,0.0,1,,,,,,,,,,,,,,,,,,,,,,,,,,,,,,,,,,,,112.6994492,,133.0702402,157.6855374,,169.1556414,36.0854012,56.4561922,,,,,,,,,1.130032366,0.044748478,,,,,,,,,,,,,,,,,,,,,,,,,,,,,,,,,,,,
1912,"L. Casalena, G.S. Bigelow, Y. Gao, O. Benafan, R.D. Noebe, Y. Wang, M.J. Mills",Mechanical behavior and microstructural analysis of NiTi-40Au shape memory alloys exhibiting work output above 400 Â°C,,Intermetallics,86,33-44,2017,,,,External,,0.0,0.0,40.0,0.0,0,0.0,0.0,0.0,0.0,0,0.0,0.0,0.0,0.0,0.0,0.0,0.0,0.0,0.0,0.0,10.0,0,0.0,0.0,0.0,0.0,0,0,0.0,0,0.0,0.0,0,50.0,0,0.0,0.0,0.0,0.0,1050.0,72.0,900,0,0.0,20,0.0,20.0,0.0,0,20.0,0.0,0,150.0,0,100,580,20.0,3,30,0.0,0.0,1,,,,,,,,,,,,,,,,,,,,,,,,,,,,,,,,,,,,424.4949925,,441.8782769,456.5067017,,467.4960652,25.6177883,43.0010727,,,,,,,,,0.604324769,0.043306624,,,,,,,,,,,,,,,,,,,,,,,,,,,,,,,,,,,,
1913,"W. Cai, S. Tanaka, K. Otsuka",Thermal cyclic characteristics under load in a Ti50.6Pd30Ni19.4 alloy,,Materials Science Forum,327-328,279-282,2000,,,,External,,0.0,0.0,0.0,0.0,0,0.0,0.0,0.0,0.0,0,0.0,0.0,0.0,0.0,0.0,0.0,0.0,0.0,0.0,0.0,19.4,0,30.0,0.0,0.0,0.0,0,0,0.0,0,0.0,0.0,0,50.6,0,0.0,0.0,0.0,0.0,1000.0,5.0,20,0,0.0,20,0.0,1000.0,1.0,0,500.0,1.0,0,50.0,0,,,10.0,3,30,0.0,0.0,1,,,,,,,,,,,,,,,,,,,,,,,,,,,,,,,,,,,,,,,,,,,,,,,,,,,,0.651577693,0.04326469,,,,,,,,,,,,,,,,,,,,,,,,,,,,,,,,,,,,
1914,"K.C. Atli, I. Karaman, R.D. Noebe, A. Garg, Y.I. Chumlyakov, I.V. Kireeva",Improvement in the Shape Memory Response of Ti50.5Ni24.5Pd25 High-Temperature Shape Memory Alloy with Scandium Microalloying,,Metallurgical and Materials Transactions,41,2485-2497,2010,,,,External,,0.0,0.0,0.0,0.0,0,0.0,0.0,0.0,0.0,0,0.0,0.0,0.0,0.0,0.0,0.0,0.0,0.0,0.0,0.0,24.5,0,25.0,0.0,0.0,0.0,0,0,0.5,0,0.0,0.0,0,50.0,0,0.0,0.0,0.0,0.0,1050.0,72.0,900,0,0.0,20,0.0,20.0,0.0,0,20.0,0.0,0,50.0,0,100,275,10.0,2,30,0.0,0.0,1,,,,,,,,,,,,,,,,,,,,,,,,,,,,,,,,,,,,,,,,,,,,,,,,,,,,,0.042357555,,,,,,,,,,,,,,,,,,,,,,,,,,,,,,,,,,,,
1915,"K. C. Atli, I. Karaman, R. D. Noebe, A. Garg, Y. I. Chumlyakov and I. V. Kireeva",Improvement in the Shape Memory Response of Ti50.5Ni24.5Pd25 High-Temperature Shape Memory Alloy with Scandium Microalloying,,Metallurgical and Materials Transactions,41,2485-2497,2010,,,,External,,0.0,0.0,0.0,0.0,0,0.0,0.0,0.0,0.0,0,0.0,0.0,0.0,0.0,0.0,0.0,0.0,0.0,0.0,0.0,24.5,0,25.0,0.0,0.0,0.0,0,0,0.5,0,0.0,0.0,0,50.0,0,0.0,0.0,0.0,0.0,1050.0,72.0,900,0,0.0,20,0.0,20.0,0.0,0,20.0,0.0,0,50.0,0,100,275,10.0,2,30,0.0,0.0,1,,,,,,,,,,,,,,,,,,,,,,,,,,,,,,,,,,,,,,,,,,,,,,,,,,,,,0.042357555,,,,,,,,,,,,,,,,,,,,,,,,,,,,,,,,,,,,
1916,"L. Casalena, G.S. Bigelow, Y. Gao, O. Benafan, R.D. Noebe, Y. Wang, M.J. Mills",Mechanical behavior and microstructural analysis of NiTi-40Au shape memory alloys exhibiting work output above 400 Â°C,,Intermetallics,86,33-44,2017,,,,External,,0.0,0.0,40.0,0.0,0,0.0,0.0,0.0,0.0,0,0.0,0.0,0.0,0.0,0.0,0.0,0.0,0.0,0.0,0.0,11.0,0,0.0,0.0,0.0,0.0,0,0,0.0,0,0.0,0.0,0,49.0,0,0.0,0.0,0.0,0.0,1050.0,72.0,900,0,0.0,20,0.0,20.0,0.0,0,20.0,0.0,0,150.0,0,100,580,20.0,3,30,0.0,0.0,1,,,,,,,,,,,,,,,,,,,,,,,,,,,,,,,,,,,,417.6410236,,432.1642378,443.1612396,,457.6904304,25.5261926,40.0494068,,,,,,,,,0.30982857,0.040683105,,,,,,,,,,,,,,,,,,,,,,,,,,,,,,,,,,,,
1917,"M. Imahashi, M. I. Khan, H. Y. Kim and S. Miyazaki",The effect of Pd content on microstructure and shape-memory properties of Tiâ€“Niâ€“Pdâ€“Cu alloys,,Materials Science and Engineering: A,602,19-24,2014,,,,External,,0.0,0.0,0.0,0.0,0,0.0,0.0,0.0,5.0,0,0.0,0.0,0.0,0.0,0.0,0.0,0.0,0.0,0.0,0.0,20.0,0,25.0,0.0,0.0,0.0,0,0,0.0,0,0.0,0.0,0,50.0,0,0.0,0.0,0.0,0.0,950.0,2.0,20,0,0.0,20,0.0,20.0,0.0,0,500.0,1.0,0,150.0,0,100,400,10.0,3,30,0.0,0.0,1,,,,,,,,,,,,,,,,,,,,,,,,,,,,,,,,,,,,,,123.9979296,,,,,,,,,,,,,,,0.038532032,,,,,,,,,,,,,,,,,,,,,,,,,,,,,,,,,,,,
1918,"M. Imahashi, M.I. Khan, H.Y. Kim, S. Miyazaki",The effect of Pd content on microstructure and shape-memory properties of Tiâ€“Niâ€“Pdâ€“Cu alloys,,Materials Science and Engineering A,602,19-24,2014,,,,External,,0.0,0.0,0.0,0.0,0,0.0,0.0,0.0,5.0,0,0.0,0.0,0.0,0.0,0.0,0.0,0.0,0.0,0.0,0.0,20.0,0,25.0,0.0,0.0,0.0,0,0,0.0,0,0.0,0.0,0,50.0,0,0.0,0.0,0.0,0.0,950.0,2.0,20,0,0.0,20,0.0,20.0,0.0,0,500.0,1.0,0,150.0,0,100,400,10.0,3,30,0.0,0.0,1,,,,,,,,,,,,,,,,,,,,,,,,,,,,,,,,,,,,,,123.9979296,,,,,,,,,,,,,,,0.038532032,,,,,,,,,,,,,,,,,,,,,,,,,,,,,,,,,,,,
1919,"H. E. Karaca, S. M. Saghaian, B. Basaran, G. S. Bigelow, R. D. Noebe and Y. I. Chumlyakov",Compressive response of nickel-rich NiTiHf high-temperature shape memory single crystals along the [111] orientation,,Scripta Materialia,65,577-580,2011,,,,External,,0.0,0.0,0.0,0.0,0,0.0,0.0,0.0,0.0,0,0.0,0.0,0.0,19.3,0.0,0.0,0.0,0.0,0.0,0.0,50.4,0,0.0,0.0,0.0,0.0,0,0,0.0,0,0.0,0.0,0,29.9,0,0.0,0.0,0.0,0.4,20.0,0.0,20,0,0.0,20,0.0,20.0,0.0,0,20.0,0.0,0,-400.0,0,50,250,10.0,1,30,0.0,0.0,1,,,,,,,,,,,,,,,,,,,,,,,,,,,,,,,,,,,,,,,,,,,,,,,,,,,,2.777660843,0.038531833,,,,,,,,,,,,,,,,,,,,,,,,,,,,,,,,,,,,
1920,"S. u. Rehman, M. Khan, A. Nusair Khan, M. Imran Khan, L. Ali and S. H. Imran Jaffery",Effect of precipitation hardening and thermomechanical training on microstructure and shape memory properties of Ti50Ni15Pd25Cu10 high temperature shape memory alloys,,Journal of Alloys and Compounds,616,275-283,2014,,,,External,,0.0,0.0,0.0,0.0,0,0.0,0.0,0.0,10.0,0,0.0,0.0,0.0,0.0,0.0,0.0,0.0,0.0,0.0,0.0,15.0,0,25.0,0.0,0.0,0.0,0,0,0.0,0,0.0,0.0,0,50.0,0,0.0,0.0,0.0,0.0,20.0,0.0,20,0,0.0,20,0.0,900.0,1.0,0,600.0,3.0,0,300.0,0,25,293.7984496,10.0,3,30,0.0001,0.0,1,,,,,,,,,,,,,,,,,,,,,,,,,,,,,,,,,,,,116.2790698,,171.3178295,155.8139535,,229.4573643,58.1395348,113.1782945,,,,,,,,,1.623674173,0.038193675,,,,,,,,,,,,,,,,,,,,,,,,,,,,,,,,,,,,
1921,"S. Rehman, M. Khan, A.N. Khan, M.I. Khan, L. Ali, S.H.I. Jaffery",Effect of precipitation hardening and thermomechanical training on microstructure and shape memory properties of Ti50Ni15Pd25Cu10 high temperature shape memory alloys,,Journal of Alloys and Compounds,616,275-283,2014,,,,External,,0.0,0.0,0.0,0.0,0,0.0,0.0,0.0,10.0,0,0.0,0.0,0.0,0.0,0.0,0.0,0.0,0.0,0.0,0.0,15.0,0,25.0,0.0,0.0,0.0,0,0,0.0,0,0.0,0.0,0,50.0,0,0.0,0.0,0.0,0.0,20.0,0.0,20,0,0.0,20,0.0,900.0,1.0,0,600.0,3.0,0,300.0,0,25,293.7984496,10.0,3,30,0.0,0.0,1,,,,,,,,,,,,,,,,,,,,,,,,,,,,,,,,,,,,116.2790698,,171.3178295,155.8139535,,229.4573643,58.1395348,113.1782945,,,,,,,,,1.623674173,0.038193675,,,,,,,,,,,,,,,,,,,,,,,,,,,,,,,,,,,,
