Repository: sinazadeh/CatBoost-SMAs

# CatBoost SMAs
This repository contains a sample implementation of using CatBoost for building a surrogate model for transformation temperatures of Shape Memory Alloys (SMAs). The sample code (found in [main.py](main.py)) showcases how CatBoost can be used to model this data and make predictions with a high degree of accuracy. The accompanying [raw_data.csv](raw_data.csv) file contains 4899 data points that can be used to train and validate the model. This data can also serve as a reference for researchers looking to explore the use of CatBoost in this particular field.

File: raw_data.csv (part 26 of 67)
termediate_a_(A),Micro_Intermediate_b,Micro_Intermediate_c,Micro_Intermediate_Space_Group,Micro_Martensite_Test_Temperature_Above_Af(Temp-Af),Micro_Martensite_Structure,Micro_Martensite_a_(A),Micro_Martensite_b,Micro_Martensite_c,Micro_Martensite_Beta,Micro_Martensite_Space_Group,Micro_Martensite_Sub-structure,Micro_Precipitate_Test_Temperature,Micro_Precipitate_Structure,Micro_Precipitate_Volume_Fraction,NeedsAttention,SME_Transforms,SME_Mf,SME_Mp,SME_Ms,SME_As,SME_Ap,SME_Af,SME_Thermal_Hysteresis,SME_Transformation_Range,SME_RfM,SME_RfA,SME_dH(MA)(J/g),SME_dH(AM)(J/g),SME_dH(AR)(J/G),SME_dS(MA)(J/kgK),SME_dS(AM)(J/kgK),SME_dS(AR)(J/kgK),SME_epsilonAct(%),SME_epsilonIrr(%),SME_Failure(FatigueTest),SME_Bend_Recovery(%),SE_R.Strain(%),SE_Strain_Max(%),SE_Stress_Max(MPa),SE_Mf_Stress,SE_Ms_Stress,SE_As_Stress,SE_Af_Stress,SE_M_Yield,SE_A_Yield,MSME_Magnetization (emu/g),MSME_Magnetization Change (AM)(emu/g),MSME_Magnetization Change (MA)(emu/g),MSME_Mf Temp (Â°C),MSME_Mf Mag (emu/g),MSME_Mp Temp (Â°C),MSME_Mp Mag (emu/g),MSME_Ms_Temp(C),MSME_Ms_Mag(emu/g),MSME_Direct average rate (emu/gÂ°C),MSME_Direct_integrated_magnetization_change(emu/g),MSME_As_Temp(C),MSME_As_Mag(emu/g),MSME_Ap_Temp (C),MSME_Ap_Mag(emu/g),MSME_Af_Temp (C),MSME_Af_Mag(emu/g),MSME_Reverse_average_rate(emu/gC),MSME_Reverse_integrated_magnetization_change(emu/g),MSME_Direct_MT_range(C),MSME_Reverse_MT_range(C),MSME_Hysteresis(C),MSME_Estimated_entropy_difference_(J/kg*K),"MSME_Tc(DSC)-Ms(SQUID,0.05T)",Hard_VHN
1922,"S. u. Rehman, M. Khan, A. Nusair Khan, M. Imran Khan, L. Ali and S. H. Imran Jaffery",Effect of precipitation hardening and thermomechanical training on microstructure and shape memory properties of Ti50Ni15Pd25Cu10 high temperature shape memory alloys,,Journal of Alloys and Compounds,616,275-283,2014,,,,External,,0.0,0.0,0.0,0.0,0,0.0,0.0,0.0,10.0,0,0.0,0.0,0.0,0.0,0.0,0.0,0.0,0.0,0.0,0.0,15.0,0,25.0,0.0,0.0,0.0,0,0,0.0,0,0.0,0.0,0,50.0,0,0.0,0.0,0.0,0.0,20.0,0.0,20,0,0.0,20,0.0,900.0,1.0,0,600.0,3.0,0,200.0,0,25,293.0232558,10.0,3,30,0.0001,0.0,1,,,,,,,,,,,,,,,,,,,,,,,,,,,,,,,,,,,,111.627907,,167.4418605,149.6124031,,222.4806202,55.0387597,110.8527132,,,,,,,,,0.671391657,0.038095238,,,,,,,,,,,,,,,,,,,,,,,,,,,,,,,,,,,,
1923,"S. Rehman, M. Khan, A.N. Khan, M.I. Khan, L. Ali, S.H.I. Jaffery",Effect of precipitation hardening and thermomechanical training on microstructure and shape memory properties of Ti50Ni15Pd25Cu10 high temperature shape memory alloys,,Journal of Alloys and Compounds,616,275-283,2014,,,,External,,0.0,0.0,0.0,0.0,0,0.0,0.0,0.0,10.0,0,0.0,0.0,0.0,0.0,0.0,0.0,0.0,0.0,0.0,0.0,15.0,0,25.0,0.0,0.0,0.0,0,0,0.0,0,0.0,0.0,0,50.0,0,0.0,0.0,0.0,0.0,20.0,0.0,20,0,0.0,20,0.0,900.0,1.0,0,600.0,3.0,0,200.0,0,25,293.0232558,10.0,3,30,0.0,0.0,1,,,,,,,,,,,,,,,,,,,,,,,,,,,,,,,,,,,,111.627907,,167.4418605,149.6124031,,222.4806202,55.0387597,110.8527132,,,,,,,,,0.671391657,0.038095238,,,,,,,,,,,,,,,,,,,,,,,,,,,,,,,,,,,,
1924,"L. Casalena, G.S. Bigelow, Y. Gao, O. Benafan, R.D. Noebe, Y. Wang, M.J. Mills",Mechanical behavior and microstructural analysis of NiTi-40Au shape memory alloys exhibiting work output above 400 Â°C,,Intermetallics,86,33-44,2017,,,,External,,0.0,0.0,40.0,0.0,0,0.0,0.0,0.0,0.0,0,0.0,0.0,0.0,0.0,0.0,0.0,0.0,0.0,0.0,0.0,10.0,0,0.0,0.0,0.0,0.0,0,0,0.0,0,0.0,0.0,0,50.0,0,0.0,0.0,0.0,0.0,1050.0,72.0,900,0,0.0,20,0.0,20.0,0.0,0,20.0,0.0,0,-100.0,0,100,580,20.0,3,30,0.0,0.0,1,,,,,,,,,,,,,,,,,,,,,,,,,,,,,,,,,,,,412.3660272,,437.1251013,444.1457264,,459.2362425,22.1111412,46.8702153,,,,,,,,,1.678345192,0.036710701,,,,,,,,,,,,,,,,,,,,,,,,,,,,,,,,,,,,
1925,"M. Imahashi, M. I. Khan, H. Y. Kim and S. Miyazaki",The effect of Pd content on microstructure and shape-memory properties of Tiâ€“Niâ€“Pdâ€“Cu alloys,,Materials Science and Engineering: A,602,19-24,2014,,,,External,,0.0,0.0,0.0,0.0,0,0.0,0.0,0.0,5.0,0,0.0,0.0,0.0,0.0,0.0,0.0,0.0,0.0,0.0,0.0,20.0,0,25.0,0.0,0.0,0.0,0,0,0.0,0,0.0,0.0,0,50.0,0,0.0,0.0,0.0,0.0,950.0,2.0,20,0,0.0,20,0.0,20.0,0.0,0,500.0,1.0,0,300.0,0,100,400,10.0,3,30,0.0,0.0,1,,,,,,,,,,,,,,,,,,,,,,,,,,,,,,,,,,,,107.4635762,,144.805383,162.0993377,,198.5231788,53.7177958,91.0596026,,,,,,,,,1.729078868,0.03621329,,,,,,,,,,,,,,,,,,,,,,,,,,,,,,,,,,,,
1926,"M. Imahashi, M.I. Khan, H.Y. Kim, S. Miyazaki",The effect of Pd content on microstructure and shape-memory properties of Tiâ€“Niâ€“Pdâ€“Cu alloys,,Materials Science and Engineering A,602,19-24,2014,,,,External,,0.0,0.0,0.0,0.0,0,0.0,0.0,0.0,5.0,0,0.0,0.0,0.0,0.0,0.0,0.0,0.0,0.0,0.0,0.0,20.0,0,25.0,0.0,0.0,0.0,0,0,0.0,0,0.0,0.0,0,50.0,0,0.0,0.0,0.0,0.0,950.0,2.0,20,0,0.0,20,0.0,20.0,0.0,0,500.0,1.0,0,300.0,0,100,400,10.0,3,30,0.0,0.0,1,,,,,,,,,,,,,,,,,,,,,,,,,,,,,,,,,,,,107.4635762,,144.805383,162.0993377,,198.5231788,53.7177958,91.0596026,,,,,,,,,1.729078868,0.03621329,,,,,,,,,,,,,,,,,,,,,,,,,,,,,,,,,,,,
1927,"L. Casalena, G.S. Bigelow, Y. Gao, O. Benafan, R.D. Noebe, Y. Wang, M.J. Mills",Mechanical behavior and microstructural analysis of NiTi-40Au shape memory alloys exhibiting work output above 400 Â°C,,Intermetallics,86,33-44,2017,,,,External,,0.0,0.0,40.0,0.0,0,0.0,0.0,0.0,0.0,0,0.0,0.0,0.0,0.0,0.0,0.0,0.0,0.0,0.0,0.0,10.3,0,0.0,0.0,0.0,0.0,0,0,0.0,0,0.0,0.0,0,49.7,0,0.0,0.0,0.0,0.0,1050.0,72.0,900,0,0.0,20,0.0,20.0,0.0,0,20.0,0.0,0,-100.0,0,100,580,20.0,3,30,0.0,0.0,1,,,,,,,,,,,,,,,,,,,,,,,,,,,,,,,,,,,,419.6685183,,446.05573,445.9923318,,462.6841565,16.6284265,43.0156382,,,,,,,,,1.861127883,0.034087183,,,,,,,,,,,,,,,,,,,,,,,,,,,,,,,,,,,,
1928,"A. Evirgen, I. Karaman, R. D. Noebe, R. Santamarta and J. Pons",Effect of precipitation on the microstructure and the shape memory response of the Ni50.3Ti29.7Zr20 high temperature shape memory alloy,,Scripta Materialia,69,354-357,2013,,,,External,,0.0,0.0,0.0,0.0,0,0.0,0.0,0.0,0.0,0,0.0,0.0,0.0,0.0,0.0,0.0,0.0,0.0,0.0,0.0,50.3,0,0.0,0.0,0.0,0.0,0,0,0.0,0,0.0,0.0,0,29.7,0,0.0,0.0,0.0,20.0,1050.0,72.0,900,0,0.0,20,0.0,900.0,1.0,0,500.0,48.0,0,150.0,0,30,240,10.0,3,30,0.0,0.0,1,,,,,,,,,,,,,,,,,,,,,,,,,,,,,,,,,,,,115.7373233,,132.4456306,159.2328658,,167.5941173,35.1484867,51.856794,,,,,,,,,0.791721083,0.034027775,,,,,,,,,,,,,,,,,,,,,,,,,,,,,,,,,,,,
1929,"K.C. Atli, I. Karaman, A. Garg, Y. Chumlyakov, I.V. Kireeva",Shape memory characteristics of Ti49.5Ni25Pd25Sc0.5 high-temperature shape memory alloy after severe plastic deformation,,Acta Materialia,59,4747-4760,2011,,,,External,,0.0,0.0,0.0,0.0,0,0.0,0.0,0.0,0.0,0,0.0,0.0,0.0,0.0,0.0,0.0,0.0,0.0,0.0,0.0,25.0,0,25.0,0.0,0.0,0.0,0,0,0.5,0,0.0,0.0,0,49.5,0,0.0,0.0,0.0,0.0,1050.0,72.0,900,0,0.0,20,0.0,20.0,0.0,0,300.0,1.0,0,50.0,0,85,250,10.0,2,30,0.0,0.0,1,,,,,,,,,,,,,,,,,,,,,,,,,,,,,,,,,,,,,,,,,,,,,,,,,,,,1.616336157,0.032176039,,,,,,,,,,,,,,,,,,,,,,,,,,,,,,,,,,,,
1930,"K. C. Atli, I. Karaman, A. Garg, Y. Chumlyakov and I. V. Kireeva",Shape memory characteristics of Ti49.5Ni25Pd25Sc0.5 high-temperature shape memory alloy after severe plastic deformation,,Acta Materialia,59,4747-4760,2011,,,,External,,0.0,0.0,0.0,0.0,0,0.0,0.0,0.0,0.0,0,0.0,0.0,0.0,0.0,0.0,0.0,0.0,0.0,0.0,0.0,24.5,0,25.0,0.0,0.0,0.0,0,0,0.5,0,0.0,0.0,0,50.0,0,0.0,0.0,0.0,0.0,1050.0,72.0,900,0,0.0,20,0.0,20.0,0.0,0,300.0,1.0,0,50.0,0,85,250,10.0,2,30,0.0,0.0,1,,,,,,,,,,,,,,,,,,,,,,,,,,,,,,,,,,,,,,,,,,,,,,,,,,,,1.616336157,0.032176039,,,,,,,,,,,,,,,,,,,,,,,,,,,,,,,,,,,,
1931,"K.C. Atli, I. Karaman, R.D. Noebe, H.J. Maier",Comparative analysis of the effects of severe plastic deformation and thermomechanical training on the functional stability of Ti50.5Ni24.5Pd25 high-temperature shape memory alloy,,Scripta Metallurgica et Materialia,64,315-318,2011,,,,External,,0.0,0.0,0.0,0.0,0,0.0,0.0,0.0,0.0,0,0.0,0.0,0.0,0.0,0.0,0.0,0.0,0.0,0.0,0.0,24.5,0,25.0,0.0,0.0,0.0,0,0,0.0,0,0.0,0.0,0,50.5,0,0.0,0.0,0.0,0.0,1050.0,72.0,900,0,0.0,20,0.0,20.0,0.0,0,20.0,0.0,0,100.0,0,,,10.0,3,30,0.0,0.0,1,,,,,,,,,,,,,,,,,,,,,,,,,,,,,,,,,,,,,,,,,,,,,,,,,,,,2.348837209,0.028985266,,,,,,,,,,,,,,,,,,,,,,,,,,,,,,,,,,,,
1932,"K.C. Atli, I. Karaman, R.D. Noebe, A. Garg, Y.I. Chumlyakov, I.V. Kireeva",Improvement in the Shape Memory Response of Ti50.5Ni24.5Pd25 High-Temperature Shape Memory Alloy with Scandium Microalloying,,Metallurgical and Materials Transactions,41,2485-2497,2010,,,,External,,0.0,0.0,0.0,0.0,0,0.0,0.0,0.0,0.0,0,0.0,0.0,0.0,0.0,0.0,0.0,0.0,0.0,0.0,0.0,24.5,0,25.0,0.0,0.0,0.0,0,0,0.0,0,0.0,0.0,0,50.5,0,0.0,0.0,0.0,0.0,1050.0,72.0,900,0,0.0,20,0.0,20.0,0.0,0,20.0,0.0,0,50.0,0,100,275,10.0,2,30,0.0,0.0,1,,,,,,,,,,,,,,,,,,,,,,,,,,,,,,,,,,,,,,,,,,,,,,,,,,,,,0.02708356,,,,,,,,,,,,,,,,,,,,,,,,,,,,,,,,,,,,
1933,"S. u. Rehman, M. Khan, A. Nusair Khan, L. Ali, S. Zaman, M. Waseem, L. Ali and S. H. I. Jaffery",Transformation behavior and shape memory properties of Ti50Ni15Pd25Cu10 high temperature shape memory alloy at various aging temperatures,,Materials Science and Engineering: A,619,171-179,2014,,,,External,,0.0,0.0,0.0,0.0,0,0.0,0.0,0.0,10.0,0,0.0,0.0,0.0,0.0,0.0,0.0,0.0,0.0,0.0,0.0,15.0,0,25.0,0.0,0.0,0.0,0,0,0.0,0,0.0,0.0,0,50.0,0,0.0,0.0,0.0,0.0,950.0,2.0,20,0,0.0,20,0.0,900.0,1.0,0,550.0,3.0,0,400.0,0,50,350,10.0,3,30,0.0,0.0,1,,,,,,,,,,,,,,,,,,,,,,,,,,,,,,,,,,,,124.6445498,,186.2559242,143.6018957,,214.6919431,28.4360189,90.0473933,,,,,,,,,0.909836066,0.026686902,,,,,,,,,,,,,,,,,,,,,,,,,,,,,,,,,,,,
1934,"S. Rehman, M. Khan, A.N. Khan, L. Ali, S. Zaman, M. Waseem, L. Ali, S.H.I. Jaffery",Transformation behavior and shape memory properties of TiNiPdCu high temperature shape memory alloy at various aging temperatures,,Materials Science and Engineering A,619,171-179,2014,,,,External,,0.0,0.0,0.0,0.0,0,0.0,0.0,0.0,10.0,0,0.0,0.0,0.0,0.0,0.0,0.0,0.0,0.0,0.0,0.0,15.0,0,25.0,0.0,0.0,0.0,0,0,0.0,0,0.0,0.0,0,50.0,0,0.0,0.0,0.0,0.0,950.0,2.0,20,0,0.0,20,0.0,900.0,1.0,0,550.0,3.0,0,400.0,0,50,350,10.0,3,30,0.0,0.0,1,,,,,,,,,,,,,,,,,,,,,,,,,,,,,,,,,,,,124.6445498,,186.2559242,143.6018957,,214.6919431,28.4360189,90.0473933,,,,,,,,,0.909836066,0.026686902,,,,,,,,,,,,,,,,,,,,,,,,,,,,,,,,,,,,
1935,"M. Imahashi, M. I. Khan, H. Y. Kim and S. Miyazaki",The effect of Pd content on microstructure and shape-memory properties of Tiâ€“Niâ€“Pdâ€“Cu alloys,,Materials Science and Engineering: A,602,19-24,2014,,,,External,,0.0,0.0,0.0,0.0,0,0.0,0.0,0.0,5.0,0,0.0,0.0,0.0,0.0,0.0,0.0,0.0,0.0,0.0,0.0,20.0,0,25.0,0.0,0.0,0.0,0,0,0.0,0,0.0,0.0,0,50.0,0,0.0,0.0,0.0,0.0,950.0,2.0,20,0,0.0,20,0.0,20.0,0.0,0,500.0,1.0,0,50.0,0,100,400,10.0,3,30,0.0,0.0,1,,,,,,,,,,,,,,,,,,,,,,,,,,,,,,,,,,,,,,108.9510413,,,,,,,,,,,,,,,0.026392737,,,,,,,,,,,,,,,,,,,,,,,,,,,,,,,,,,,,
1936,"M. Imahashi, M.I. Khan, H.Y. Kim, S. Miyazaki",The effect of Pd content on microstructure and shape-memory properties of Tiâ€“Niâ€“Pdâ€“Cu alloys,,Materials Science and Engineering A,602,19-24,2014,,,,External,,0.0,0.0,0.0,0.0,0,0.0,0.0,0.0,5.0,0,0.0,0.0,0.0,0.0,0.0,0.0,0.0,0.0,0.0,0.0,20.0,0,25.0,0.0,0.0,0.0,0,0,0.0,0,0.0,0.0,0,50.0,0,0.0,0.0,0.0,0.0,950.0,2.0,20,0,0.0,20,0.0,20.0,0.0,0,500.0,1.0,0,50.0,0,100,400,10.0,3,30,0.0,0.0,1,,,,,,,,,,,,,,,,,,,,,,,,,,,,,,,,,,,,,,108.9510413,,,,,,,,,,,,,,,0.026392737,,,,,,,,,,,,,,,,,,,,,,,,,,,,,,,,,,,,
1937,"L. Casalena, G.S. Bigelow, Y. Gao, O. Benafan, R.D. Noebe, Y. Wang, M.J. Mills",Mechanical behavior and microstructural analysis of NiTi-40Au shape memory alloys exhibiting work output above 400 Â°C,,Intermetallics,86,33-44,2017,,,,External,,0.0,0.0,40.0,0.0,0,0.0,0.0,0.0,0.0,0,0.0,0.0,0.0,0.0,0.0,0.0,0.0,0.0,0.0,0.0,9.0,0,0.0,0.0,0.0,0.0,0,0,0.0,0,0.0,0.0,0,51.0,0,0.0,0.0,0.0,0.0,1050.0,72.0,900,0,0.0,20,0.0,20.0,0.0,0,20.0,0.0,0,-100.0,0,100,580,20.0,3,30,0.0,0.0,1,,,,,,,,,,,,,,,,,,,,,,,,,,,,,,,,,,,,425.5845486,,446.61926,453.4259371,,467.4731831,20.8539231,41.8886345,,,,,,,,,1.838616367,0.026179501,,,,,,,,,,,,,,,,,,,,,,,,,,,,,,,,,,,,
1938,"M. Imahashi, M. I. Khan, H. Y. Kim and S. Miyazaki",The effect of Pd content on microstructure and shape-memory properties of Tiâ€“Niâ€“Pdâ€“Cu alloys,,Materials Science and Engineering: A,602,19-24,2014,,,,External,,0.0,0.0,0.0,0.0,0,0.0,0.0,0.0,5.0,0,0.0,0.0,0.0,0.0,0.0,0.0,0.0,0.0,0.0,0.0,10.0,0,35.0,0.0,0.0,0.0,0,0,0.0,0,0.0,0.0,0,50.0,0,0.0,0.0,0.0,0.0,950.0,2.0,20,0,0.0,20,0.0,20.0,0.0,0,500.0,1.0,0,100.0,0,100,400,10.0,3,30,0.0,0.0,1,,,,,,,,,,,,,,,,,,,,,,,,,,,,,,,,,,,,237.6060606,,255.1603946,257.6363636,,280.9090909,25.7486963,43.3030303,,,,,,,,,0.436363636,0.025676655,,,,,,,,,,,,,,,,,,,,,,,,,,,,,,,,,,,,
1939,"M. Imahashi, M.I. Khan, H.Y. Kim, S. Miyazaki",The effect of Pd content on microstructure and shape-memory properties of Tiâ€“Niâ€“Pdâ€“Cu alloys,,Materials Science and Engineering A,602,19-24,2014,,,,External,,0.0,0.0,0.0,0.0,0,0.0,0.0,0.0,5.0,0,0.0,0.0,0.0,0.0,0.0,0.0,0.0,0.0,0.0,0.0,10.0,0,35.0,0.0,0.0,0.0,0,0,0.0,0,0.0,0.0,0,50.0,0,0.0,0.0,0.0,0.0,950.0,2.0,20,0,0.0,20,0.0,20.0,0.0,0,500.0,1.0,0,100.0,0,100,400,10.0,3,30,0.0,0.0,1,,,,,,,,,,,,,,,,,,,,,,,,,,,,,,,,,,,,237.6060606,,255.1603946,257.6363636,,280.9090909,25.7486963,43.3030303,,,,,,,,,0.436363636,0.025676655,,,,,,,,,,,,,,,,,,,,,,,,,,,,,,,,,,,,
1940,"M. Imahashi, M. I. Khan, H. Y. Kim and S. Miyazaki",The effect of Pd content on microstructure and shape-memory properties of Tiâ€“Niâ€“Pdâ€“Cu alloys,,Materials Science and Engineering: A,602,19-24,2014,,,,External,,0.0,0.0,0.0,0.0,0,0.0,0.0,0.0,5.0,0,0.0,0.0,0.0,0.0,0.0,0.0,0.0,0.0,0.0,0.0,20.0,0,25.0,0.0,0.0,0.0,0,0,0.0,0,0.0,0.0,0,50.0,0,0.0,0.0,0.0,0.0,950.0,2.0,20,0,0.0,20,0.0,20.0,0.0,0,500.0,1.0,0,200.0,0,100,400,10.0,3,30,0.0,0.0,1,,,,,,,,,,,,,,,,,,,,,,,,,,,,,,,,,,,,94.21854305,,128.5588844,148.8543046,,183.6225166,55.0636322,89.40397355,,,,,,,,,1.293196869,0.024176293,,,,,,,,,,,,,,,,,,,,,,,,,,,,,,,,,,,,
1941,"M. Imahashi, M.I. Khan, H.Y. Kim, S. Miyazaki",The effect of Pd content on microstructure and shape-memory properties of Tiâ€“Niâ€“Pdâ€“Cu alloys,,Materials Science and Engineering A,602,19-24,2014,,,,External,,0.0,0.0,0.0,0.0,0,0.0,0.0,0.0,5.0,0,0.0,0.0,0.0,0.0,0.0,0.0,0.0,0.0,0.0,0.0,20.0,0,25.0,0.0,0.0,0.0,0,0,0.0,0,0.0,0.0,0,50.0,0,0.0,0.0,0.0,0.0,950.0,2.0,20,0,0.0,20,0.0,20.0,0.0,0,500.0,1.0,0,200.0,0,100,400,10.0,3,30,0.0,0.0,1,,,,,,,,,,,,,,,,,,,,,,,,,,,,,,,,,,,,94.21854305,,128.5588844,148.8543046,,183.6225166,55.0636322,89.40397355,,,,,,,,,1.293196869,0.024176293,,,,,,,,,,,,,,,,,,,,,,,,,,,,,,,,,,,,
1942,"K.C. Atli, I. Karaman, R.D. Noebe, H.J. Maier",Comparative analysis of the effects of severe plastic deformation and thermomechanical training on the functional stability of Ti50.5Ni24.5Pd25 high-temperature shape memory alloy,,Scripta Metallurgica et Materialia,64,315-318,2011,,,,External,,0.0,0.0,0.0,0.0,0,0.0,0.0,0.0,0.0,0,0.0,0.0,0.0,0.0,0.0,0.0,0.0,0.0,0.0,0.0,24.5,0,25.0,0.0,0.0,0.0,0,0,0.0,0,0.0,0.0,0,50.5,0,0.0,0.0,0.0,0.0,1050.0,72.0,900,0,0.0,20,0.0,20.0,0.0,0,20.0,0.0,0,100.0,0,,,10.0,3,30,0.0,0.0,1,,,,,,,,,,,,,,,,,,,,,,,,,,,,,,,,,,,,,,,,,,,,,,,,,,,,2.581395349,0.022312998,,,,,,,,,,,,,,,,,,,,,,,,,,,,,,,,,,,,
1943,"L. Casalena, G.S. Bigelow, Y. Gao, O. Benafan, R.D. Noebe, Y. Wang, M.J. Mills",Mechanical behavior and microstructural analysis of NiTi-40Au shape memory alloys exhibiting work output above 400 Â°C,,Intermetallics,86,33-44,2017,,,,External,,0.0,0.0,40.0,0.0,0,0.0,0.0,0.0,0.0,0,0.0,0.0,0.0,0.0,0.0,0.0,0.0,0.0,0.0,0.0,9.0,0,0.0,0.0,0.0,0.0,0,0,0.0,0,0.0,0.0,0,51.0,0,0.0,0.0,0.0,0.0,1050.0,72.0,900,0,0.0,20,0.0,20.0,0.0,0,20.0,0.0,0,100.0,0,100,580,20.0,3,30,0.0,0.0,1,,,,,,,,,,,,,,,,,,,,,,,,,,,,,,,,,,,,435.0610124,,448.1273408,464.0932705,,477.1595989,29.0322581,42.0985865,,,,,,,,,0.292134831,0.021978158,,,,,,,,,,,,,,,,,,,,,,,,,,,,,,,,,,,,
1944,"L. Casalena, G.S. Bigelow, Y. Gao, O. Benafan, R.D. Noebe, Y. Wang, M.J. Mills",Mechanical behavior and microstructural analysis of NiTi-40Au shape memory alloys exhibiting work output above 400 Â°C,,Intermetallics,86,33-44,2017,,,,External,,0.0,0.0,40.0,0.0,0,0.0,0.0,0.0,0.0,0,0.0,0.0,0.0,0.0,0.0,0.0,0.0,0.0,0.0,0.0,10.3,0,0.0,0.0,0.0,0.0,0,0,0.0,0,0.0,0.0,0,49.7,0,0.0,0.0,0.0,0.0,1050.0,72.0,900,0,0.0,20,0.0,20.0,0.0,0,20.0,0.0,0,-50.0,0,100,580,20.0,3,30,0.0,0.0,1,,,,,,,,,,,,,,,,,,,,,,,,,,,,,,,,,,,,419.7092742,,443.3069678,434.9429417,,454.3835286,11.0765608,34.6742544,,,,,,,,,1.443786982,0.02116759,,,,,,,,,,,,,,,,,,,,,,,,,,,,,,,,,,,,
1945,"K.C. Atli, I. Karaman, R.D. Noebe",Influence of tantalum additions on the microstructure and shape memory response of Ti50.5Ni24.5Pd25 high-temperature shape memory alloy,,Materials Science and Engineering A,613,250-258,2014,,,,External,,0.0,0.0,0.0,0.0,0,0.0,0.0,0.0,0.0,0,0.0,0.0,0.0,0.0,0.0,0.0,0.0,0.0,0.0,0.0,24.5,0,25.0,0.0,0.0,0.0,0,0,0.0,0,0.0,0.0,0,50.5,0,0.0,0.0,0.0,0.0,1050.0,72.0,900,0,0.0,20,0.0,20.0,0.0,0,20.0,0.0,0,50.0,0,100,275,10.0,3,30,0.0,0.0,1,,,,,,,,,,,,,,,,,,,,,,,,,,,,,,,,,,,,174.5039296,,178.9629617,193.4544428,,195.659311,16.6963493,21.1553814,,,,,,,,,0.516610372,0.019867715,,,,,,,,,,,,,,,,,,,,,,,,,,,,,,,,,,,,
1946,"W. Cai, S. Tanaka, K. Otsuka",Thermal cyclic characteristics under load in a Ti50.6Pd30Ni19.4 alloy,,Materials Science Forum,327-328,279-282,2000,,,,External,,0.0,0.0,0.0,0.0,0,0.0,0.0,0.0,0.0,0,0.0,0.0,0.0,0.0,0.0,0.0,0.0,0.0,0.0,0.0,19.4,0,30.0,0.0,0.0,0.0,0,0,0.0,0,0.0,0.0,0,50.6,0,0.0,0.0,0.0,0.0,1000.0,5.0,20,0,0.0,20,0.0,1000.0,1.0,0,500.0,1.0,0,100.0,0,175,350,10.0,1,30,0.0,0.0,1,,,,,,,,,,,,,,,,,,,,,,,,,,,,,,,,,,,,229.7618389,,256.6128586,264.729001,,280.7953681,24.1825095,51.0335292,,,,,,,,,1.030888994,0.01971752,,,,,,,,,,,,,,,,,,,,,,,,,,,,,,,,,,,,
1947,"W. Cai, S. Tanaka, K. Otsuka",Thermal cyclic characteristics under load in a Ti50.6Pd30Ni19.4 alloy,,Materials Science Forum,327-328,279-282,2000,,,,External,,0.0,0.0,0.0,0.0,0,0.0,0.0,0.0,0.0,0,0.0,0.0,0.0,0.0,0.0,0.0,0.0,0.0,0.0,0.0,19.4,0,30.0,0.0,0.0,0.0,0,0,0.0,0,0.0,0.0,0,50.6,0,0.0,0.0,0.0,0.0,1000.0,5.0,20,0,0.0,20,0.0,1000.0,1.0,0,500.0,1.0,0,50.0,0,,,10.0,3,30,0.0,0.0,1,,,,,,,,,,,,,,,,,,,,,,,,,,,,,,,,,,,,,,,,,,,,,,,,,,,,0.602598554,0.019665768,,,,,,,,,,,,,,,,,,,,,,,,,,,,,,,,,,,,
1948,"L. Casalena, G.S. Bigelow, Y. Gao, O. Benafan, R.D. Noebe, Y. Wang, M.J. Mills",Mechanical behavior and microstructural analysis of NiTi-40Au shape memory alloys exhibiting work output above 400 Â°C,,Intermetallics,86,33-44,2017,,,,External,,0.0,0.0,40.0,0.0,0,0.0,0.0,0.0,0.0,0,0.0,0.0,0.0,0.0,0.0,0.0,0.0,0.0,0.0,0.0,10.3,0,0.0,0.0,0.0,0.0,0,0,0.0,0,0.0,0.0,0,49.7,0,0.0,0.0,0.0,0.0,1050.0,72.0,900,0,0.0,20,0.0,20.0,0.0,0,20.0,0.0,0,100.0,0,100,580,20.0,3,30,0.0,0.0,1,,,,,,,,,,,,,,,,,,,,,,,,,,,,,,,,,,,,421.5586206,,432.5546556,451.9819829,,458.1301747,25.5755191,36.5715541,,,,,,,,,0.062620472,0.019329889,,,,,,,,,,,,,,,,,,,,,,,,,,,,,,,,,,,,
1949,"K.C. Atli, I. Karaman, R.D. Noebe",Influence of tantalum additions on the microstructure and shape memory response of Ti50.5Ni24.5Pd25 high-temperature shape memory alloy,,Materials Science and Engineering A,613,250-258,2014,,,,External,,0.0,0.0,0.0,0.0,0,0.0,0.0,0.0,0.0,0,0.0,0.0,0.0,0.0,0.0,0.0,0.0,0.0,0.0,0.0,24.5,0,25.0,0.0,0.0,0.0,0,0,0.0,0,0.0,3.0,0,47.5,0,0.0,0.0,0.0,0.0,1050.0,72.0,900,0,0.0,20,0.0,20.0,0.0,0,20.0,0.0,0,50.0,0,105,275,10.0,3,30,0.0,0.0,1,,,,,,,,,,,,,,,,,,,,,,,,,,,,,,,,,,,,146.0341221,,150.7535679,165.1197062,,169.4068151,18.6532472,23.372693,,,,,,,,,0.558272512,0.019245967,,,,,,,,,,,,,,,,,,,,,,,,,,,,,,,,,,,,
1950,"K. C. Atli, I. Karaman and R. D. Noebe",Influence of tantalum additions on the microstructure and shape memory response of Ti50.5Ni24.5Pd25 high-temperature shape memory alloy,,Materials Science and Engineering: A,613,250-258,2014,,,,External,,0.0,0.0,0.0,0.0,0,0.0,0.0,0.0,0.0,0,0.0,0.0,0.0,0.0,0.0,0.0,0.0,0.0,0.0,0.0,24.5,0,25.0,0.0,0.0,0.0,0,0,0.0,0,0.0,3.0,0,47.5,0,0.0,0.0,0.0,0.0,1050.0,72.0,900,0,0.0,20,0.0,20.0,0.0,0,20.0,0.0,0,50.0,0,105,275,10.0,3,30,0.0,0.0,1,,,,,,,,,,,,,,,,,,,,,,,,,,,,,,,,,,,,146.0341221,,150.7535679,165.1197062,,169.4068151,18.6532472,23.372693,,,,,,,,,0.558272512,0.019245967,,,,,,,,,,,,,,,,,,,,,,,,,,,,,,,,,,,,
1951,"S. u. Rehman, M. Khan, A. Nusair Khan, M. Imran Khan, L. Ali and S. H. Imran Jaffery",Effect of precipitation hardening and thermomechanical training on microstructure and shape memory properties of Ti50Ni15Pd25Cu10 high temperature shape memory alloys,,Journal of Alloys and Compounds,616,275-283,2014,,,,External,,0.0,0.0,0.0,0.0,0,0.0,0.0,0.0,10.0,0,0.0,0.0,0.0,0.0,0.0,0.0,0.0,0.0,0.0,0.0,15.0,0,25.0,0.0,0.0,0.0,0,0,0.0,0,0.0,0.0,0,50.0,0,0.0,0.0,0.0,0.0,20.0,0.0,20,0,0.0,20,0.0,900.0,1.0,0,600.0,3.0,0,100.0,0,25,282.9457364,10.0,3,30,0.0001,0.0,1,,,,,,,,,,,,,,,,,,,,,,,,,,,,,,,,,,,,108.5271318,,161.2403101,148.0620155,,211.627907,50.3875969,103.1007752,,,,,,,,,0.424953858,0.019047619,,,,,,,,,,,,,,,,,,,,,,,,,,,,,,,,,,,,
1952,"S. Rehman, M. Khan, A.N. Khan, M.I. Khan, L. Ali, S.H.I. Jaffery",Effect of precipitation hardening and thermomechanical training on microstructure and shape memory properties of Ti50Ni15Pd25Cu10 high temperature shape memory alloys,,Journal of Alloys and Compounds,616,275-283,2014,,,,External,,0.0,0.0,0.0,0.0,0,0.0,0.0,0.0,10.0,0,0.0,0.0,0.0,0.0,0.0,0.0,0.0,0.0,0.0,0.0,15.0,0,25.0,0.0,0.0,0.0,0,0,0.0,0,0.0,0.0,0,50.0,0,0.0,0.0,0.0,0.0,20.0,0.0,20,0,0.0,20,0.0,900.0,1.0,0,600.0,3.0,0,100.0,0,25,282.9457364,10.0,3,30,0.0,0.0,1,,,,,,,,,,,,,,,,,,,,,,,,,,,,,,,,,,,,108.5271318,,161.2403101,148.0620155,,211.627907,50.3875969,103.1007752,,,,,,,,,0.424953858,0.019047619,,,,,,,,,,,,,,,,,,,,,,,,,,,,,,,,,,,,
1953,"L. Casalena, G.S. Bigelow, Y. Gao, O. Benafan, R.D. Noebe, Y. Wang, M.J. Mills",Mechanical behavior and microstructural analysis of NiTi-40Au shape memory alloys exhibiting work output above 400 Â°C,,Intermetallics,86,33-44,2017,,,,External,,0.0,0.0,40.0,0.0,0,0.0,0.0,0.0,0.0,0,0.0,0.0,0.0,0.0,0.0,0.0,0.0,0.0,0.0,0.0,10.3,0,0.0,0.0,0.0,0.0,0,0,0.0,0,0.0,0.0,0,49.7,0,0.0,0.0,0.0,0.0,1050.0,72.0,900,0,0.0,20,0.0,20.0,0.0,0,20.0,0.0,0,0.0,0,100,580,20.0,3,30,0.0,0.0,1,,,,,,,,,,,,,,,,,,,,,,,,,,,,,,,,,,,,416.9831542,,440.5672624,428.0642434,,447.491245,6.9239826,30.5080908,,,,,,,,,1.025480014,0.018791573,,,,,,,,,,,,,,,,,,,,,,,,,,,,,,,,,,,,
1954,"H. E. Karaca, S. M. Saghaian, B. Basaran, G. S. Bigelow, R. D. Noebe and Y. I. Chumlyakov",Compressive response of nickel-rich NiTiHf high-temperature shape memory single crystals along the [111] orientation,,Scripta Materialia,65,577-580,2011,,,,External,,0.0,0.0,0.0,0.0,0,0.0,0.0,0.0,0.0,0,0.0,0.0,0.0,19.3,0.0,0.0,0.0,0.0,0.0,0.0,50.4,0,0.0,0.0,0.0,0.0,0,0,0.0,0,0.0,0.0,0,29.9,0,0.0,0.0,0.0,0.4,20.0,0.0,20,0,0.0,20,0.0,20.0,0.0,0,20.0,0.0,0,-100.0,0,50,250,10.0,1,30,0.0,0.0,1,,,,,,,,,,,,,,,,,,,,,,,,,,,,,,,,,,,,94.99659853,,119.9083223,130.7120412,,153.4209077,33.5125854,58.42430917,,,,,,,,,0.748496759,0.016890038,,,,,,,,,,,,,,,,,,,,,,,,,,,,,,,,,,,,
1955,"K.C. Atli, I. Karaman, R.D. Noebe, H.J. Maier",Comparative analysis of the effects of severe plastic deformation and thermomechanical training on the functional stability of Ti50.5Ni24.5Pd25 high-temperature shape memory alloy,,Scripta Metallurgica et Materialia,64,315-318,2011,,,,External,,0.0,0.0,0.0,0.0,0,0.0,0.0,0.0,0.0,0,0.0,0.0,0.0,0.0,0.0,0.0,0.0,0.0,0.0,0.0,24.5,0,25.0,0.0,0.0,0.0,0,0,0.0,0,0.0,0.0,0,50.5,0,0.0,0.0,0.0,0.0,1050.0,72.0,900,0,0.0,20,0.0,20.0,0.0,0,20.0,0.0,0,150.0,0,,,10.0,3,30,0.0,0.0,1,,,,,,,,,,,,,,,,,,,,,,,,,,,,,,,,,,,,,,,,,,,,,,,,,,,,2.627906977,0.016722269,,,,,,,,,,,,,,,,,,,,,,,,,,,,,,,,,,,,
1956,"L. Casalena, G.S. Bigelow, Y. Gao, O. Benafan, R.D. Noebe, Y. Wang, M.J. Mills",Mechanical behavior and microstructural analysis of NiTi-40Au shape memory alloys exhibiting work output above 400 Â°C,,Intermetallics,86,33-44,2017,,,,External,,0.0,0.0,40.0,0.0,0,0.0,0.0,0.0,0.0,0,0.0,0.0,0.0,0.0,0.0,0.0,0.0,0.0,0.0,0.0,11.0,0,0.0,0.0,0.0,0.0,0,0,0.0,0,0.0,0.0,0,49.0,0,0.0,0.0,0.0,0.0,1050.0,72.0,900,0,0.0,20,0.0,20.0,0.0,0,20.0,0.0,0,100.0,0,100,580,20.0,3,30,0.0,0.0,1,,,,,,,,,,,,,,,,,,,,,,,,,,,,,,,,,,,,412.9433913,,427.4068393,436.8558935,,449.7295574,22.3227181,36.7861661,,,,,,,,,0.004781305,0.016700183,,,,,,,,,,,,,,,,,,,,,,,,,,,,,,,,,,,,
1957,"L. Casalena, G.S. Bigelow, Y. Gao, O. Benafan, R.D. Noebe, Y. Wang, M.J. Mills",Mechanical behavior and microstructural analysis of NiTi-40Au shape memory alloys exhibiting work output above 400 Â°C,,Intermetallics,86,33-44,2017,,,,External,,0.0,0.0,40.0,0.0,0,0.0,0.0,0.0,0.0,0,0.0,0.0,0.0,0.0,0.0,0.0,0.0,0.0,0.0,0.0,11.0,0,0.0,0.0,0.0,0.0,0,0,0.0,0,0.0,0.0,0,49.0,0,0.0,0.0,0.0,0.0,1050.0,72.0,900,0,0.0,20,0.0,20.0,0.0,0,20.0,0.0,0,-100.0,0,100,580,20.0,3,30,0.0,0.0,1,,,,,,,,,,,,,,,,,,,,,,,,,,,,,,,,,,,,411.1111111,,436.1111111,437.5,,454.1666667,18.0555556,43.0555556,,,,,,,,,1.657497889,0.015629737,,,,,,,,,,,,,,,,,,,,,,,,,,,,,,,,,,,,
1958,"K.C. Atli, I. Karaman, R.D. Noebe",Work output of the two-way shape memory effect in Ti50.5Ni24.5Pd25 high-temperature shape memory alloy,,Scripta Metallurgica et Materialia,65,903-906,2011,,,,External,,0.0,0.0,0.0,0.0,0,0.0,0.0,0.0,0.0,0,0.0,0.0,0.0,0.0,0.0,0.0,0.0,0.0,0.0,0.0,24.5,0,25.0,0.0,0.0,0.0,0,0,0.0,0,0.0,0.0,0,50.5,0,0.0,0.0,0.0,0.0,1050.0,72.0,425,0,0.0,20,0.0,20.0,0.0,0,20.0,0.0,0,150.0,0,125,280,10.0,100,30,0.0,0.0,1,,,,,,,,,,,,,,,,,,,,,,,,,,,,,,,,,,,,147,,179.6666667,175.3333333,,203.6666667,24,56.6666667,,,,,,,,,2.508015478,0.014925373,,,,,,,,,,,,,,,,,,,,,,,,,,,,,,,,,,,,
1959,"K.C. Atli, I. Karaman, R.D. Noebe, H.J. Maier",Comparative analysis of the effects of severe plastic deformation and thermomechanical training on the functional stability of Ti50.5Ni24.5Pd25 high-temperature shape memory alloy,,Scripta Metallurgica et Materialia,64,315-318,2011,,,,External,,0.0,0.0,0.0,0.0,0,0.0,0.0,0.0,0.0,0,0.0,0.0,0.0,0.0,0.0,0.0,0.0,0.0,0.0,0.0,24.5,0,25.0,0.0,0.0,0.0,0,0,0.0,0,0.0,0.0,0,50.5,0,0.0,0.0,0.0,0.0,1050.0,72.0,900,0,0.0,20,0.0,20.0,0.0,0,20.0,0.0,0,50.0,0,,,10.0,3,30,0.0,0.0,1,,,,,,,,,,,,,,,,,,,,,,,,,,,,,,,,,,,,,,,,,,,,,,,,,,,,1.720930233,0.014525911,,,,,,,,,,,,,,,,,,,,,,,,,,,,,,,,,,,,
1960,"K.C. Atli, I. Karaman, R.D. Noebe, H.J. Maier",Comparative analysis of the effects of severe plastic deformation and thermomechanical training on the functional stability of Ti50.5Ni24.5Pd25 high-temperature shape memory alloy,,Scripta Metallurgica et Materialia,64,315-318,2011,,,,External,,0.0,0.0,0.0,0.0,0,0.0,0.0,0.0,0.0,0,0.0,0.0,0.0,0.0,0.0,0.0,0.0,0.0,0.0,0.0,24.5,0,25.0,0.0,0.0,0.0,0,0,0.0,0,0.0,0.0,0,50.5,0,0.0,0.0,0.0,0.0,1050.0,72.0,900,0,0.0,20,0.0,20.0,0.0,0,20.0,0.0,0,50.0,0,,,10.0,3,30,0.0,0.0,1,,,,,,,,,,,,,,,,,,,,,,,,,,,,,,,,,,,,,,,,,,,,,,,,,,,,2.372093023,0.014475994,,,,,,,,,,,,,,,,,,,,,,,,,,,,,,,,,,,,
1961,"L. Casalena, G.S. Bigelow, Y. Gao, O. Benafan, R.D. Noebe, Y. Wang, M.J. Mills",Mechanical behavior and microstructural analysis of NiTi-40Au shape memory alloys exhibiting work output above 400 Â°C,,Intermetallics,86,33-44,2017,,,,External,,0.0,0.0,40.0,0.0,0,0.0,0.0,0.0,0.0,0,0.0,0.0,0.0,0.0,0.0,0.0,0.0,0.0,0.0,0.0,10.0,0,0.0,0.0,0.0,0.0,0,0,0.0,0,0.0,0.0,0,50.0,0,0.0,0.0,0.0,0.0,1050.0,72.0,900,0,0.0,20,0.0,20.0,0.0,0,20.0,0.0,0,100.0,0,100,580,20.0,3,30,0.0,0.0,1,,,,,,,,,,,,,,,,,,,,,,,,,,,,,,,,,,,,422.786739,,435.4422512,451.6165251,,462.6540085,27.2117573,39.8672695,,,,,,,,,0.175757637,0.014051913,,,,,,,,,,,,,,,,,,,,,,,,,,,,,,,,,,,,
1962,"M. Imahashi, M. I. Khan, H. Y. Kim and S. Miyazaki",The effect of Pd content on microstructure and shape-memory properties of Tiâ€“Niâ€“Pdâ€“Cu alloys,,Materials Science and Engineering: A,602,19-24,2014,,,,External,,0.0,0.0,0.0,0.0,0,0.0,0.0,0.0,5.0,0,0.0,0.0,0.0,0.0,0.0,0.0,0.0,0.0,0.0,0.0,15.0,0,30.0,0.0,0.0,0.0,0,0,0.0,0,0.0,0.0,0,50.0,0,0.0,0.0,0.0,0.0,950.0,2.0,20,0,0.0,20,0.0,20.0,0.0,0,500.0,1.0,0,50.0,0,100,400,10.0,3,30,0.0,0.0,1,,,,,,,,,,,,,,,,,,,,,,,,,,,,,,,,,,,,,,,,,,,,,,,,,,,,,0.01275308,,,,,,,,,,,,,,,,,,,,,,,,,,,,,,,,,,,,
1963,"M. Imahashi, M.I. Khan, H.Y. Kim, S. Miyazaki",The effect of Pd content on microstructure and shape-memory properties of Tiâ€“Niâ€“Pdâ€“Cu alloys,,Materials Science and Engineering A,602,19-24,2014,,,,External,,0.0,0.0,0.0,0.0,0,0.0,0.0,0.0,5.0,0,0.0,0.0,0.0,0.0,0.0,0.0,0.0,0.0,0.0,0.0,15.0,0,30.0,0.0,0.0,0.0,0,0,0.0,0,0.0,0.0,0,50.0,0,0.0,0.0,0.0,0.0,950.0,2.0,20,0,0.0,20,0.0,20.0,0.0,0,500.0,1.0,0,50.0,0,100,400,10.0,3,30,0.0,0.0,1,,,,,,,,,,,,,,,,,,,,,,,,,,,,,,,,,,,,,,,,,,,,,,,,,,,,,0.01275308,,,,,,,,,,,,,,,,,,,,,,,,,,,,,,,,,,,,
1964,"M. Imahashi, M. I. Khan, H. Y. Kim and S. Miyazaki",The effect of Pd content on microstructure and shape-memory properties of Tiâ€“Niâ€“Pdâ€“Cu alloys,,Materials Science and Engineering: A,602,19-24,2014,,,,External,,0.0,0.0,0.0,0.0,0,0.0,0.0,0.0,5.0,0,0.0,0.0,0.0,0.0,0.0,0.0,0.0,0.0,0.0,0.0,20.0,0,25.0,0.0,0.0,0.0,0,0,0.0,0,0.0,0.0,0,50.0,0,0.0,0.0,0.0,0.0,950.0,2.0,20,0,0.0,20,0.0,20.0,0.0,0,500.0,1.0,0,100.0,0,100,400,10.0,3,30,0.0,0.0,1,,,,,,,,,,,,,,,,,,,,,,,,,,,,,,,,,,,,87.59602649,,114.7024723,138.9205298,,170.3774834,55.6750111,82.78145691,,,,,,,,,0.638169777,0.012071097,,,,,,,,,,,,,,,,,,,,,,,,,,,,,,,,,,,,
1965,"M. Imahashi, M.I. Khan, H.Y. Kim, S. Miyazaki",The effect of Pd content on microstructure and shape-memory properties of Tiâ€“Niâ€“Pdâ€“Cu alloys,,Materials Science and Engineering A,602,19-24,2014,,,,External,,0.0,0.0,0.0,0.0,0,0.0,0.0,0.0,5.0,0,0.0,0.0,0.0,0.0,0.0,0.0,0.0,0.0,0.0,0.0,20.0,0,25.0,0.0,0.0,0.0,0,0,0.0,0,0.0,0.0,0,50.0,0,0.0,0.0,0.0,0.0,950.0,2.0,20,0,0.0,20,0.0,20.0,0.0,0,500.0,1.0,0,100.0,0,100,400,10.0,3,30,0.0,0.0,1,,,,,,,,,,,,,,,,,,,,,,,,,,,,,,,,,,,,87.59602649,,114.7024723,138.9205298,,170.3774834,55.6750111,82.78145691,,,,,,,,,0.638169777,0.012071097,,,,,,,,,,,,,,,,,,,,,,,,,,,,,,,,,,,,
1966,"W. Cai, S. Tanaka, K. Otsuka",Thermal cyclic characteristics under load in a Ti50.6Pd30Ni19.4 alloy,,Materials Science Forum,327-328,279-282,2000,,,,External,,0.0,0.0,0.0,0.0,0,0.0,0.0,0.0,0.0,0,0.0,0.0,0.0,0.0,0.0,0.0,0.0,0.0,0.0,0.0,19.4,0,30.0,0.0,0.0,0.0,0,0,0.0,0,0.0,0.0,0,50.6,0,0.0,0.0,0.0,0.0,1000.0,5.0,20,0,0.0,20,0.0,1000.0,1.0,0,500.0,1.0,0,50.0,0,,,10.0,3,30,0.0,0.0,1,,,,,,,,,,,,,,,,,,,,,,,,,,,,,,,,,,,,,,,,,,,,,,,,,,,,0.578330609,0.011816712,,,,,,,,,,,,,,,,,,,,,,,,,,,,,,,,,,,,
1967,"S. u. Rehman, M. Khan, A. Nusair Khan, L. Ali, S. Zaman, M. Waseem, L. Ali and S. H. I. Jaffery",Transformation behavior and shape memory properties of Ti50Ni15Pd25Cu10 high temperature shape memory alloy at various aging temperatures,,Materials Science and Engineering: A,619,171-179,2014,,,,External,,0.0,0.0,0.0,0.0,0,0.0,0.0,0.0,10.0,0,0.0,0.0,0.0,0.0,0.0,0.0,0.0,0.0,0.0,0.0,15.0,0,25.0,0.0,0.0,0.0,0,0,0.0,0,0.0,0.0,0,50.0,0,0.0,0.0,0.0,0.0,950.0,2.0,20,0,0.0,20,0.0,900.0,1.0,0,500.0,3.0,0,200.0,0,50,350,10.0,3,30,0.0,0.0,1,,,,,,,,,,,,,,,,,,,,,,,,,,,,,,,,,,,,115.7894737,,179.1866029,155.2631579,,237.7990431,58.6124402,122.0095694,,,,,,,,,0.836065574,0.011073,,,,,,,,,,,,,,,,,,,,,,,,,,,,,,,,,,,,
1968,"S. Rehman, M. Khan, A.N. Khan, L. Ali, S. Zaman, M. Waseem, L. Ali, S.H.I. Jaffery",Transformation behavior and shape memory properties of TiNiPdCu high temperature shape memory alloy at various aging temperatures,,Materials Science and Engineering A,619,171-179,2014,,,,External,,0.0,0.0,0.0,0.0,0,0.0,0.0,0.0,10.0,0,0.0,0.0,0.0,0.0,0.0,0.0,0.0,0.0,0.0,0.0,15.0,0,25.0,0.0,0.0,0.0,0,0,0.0,0,0.0,0.0,0,50.0,0,0.0,0.0,0.0,0.0,950.0,2.0,20,0,0.0,20,0.0,900.0,1.0,0,500.0,3.0,0,200.0,0,50,350,10.0,3,30,0.0,0.0,1,,,,,,,,,,,,,,,,,,,,,,,,,,,,,,,,,,,,115.7894737,,179.1866029,155.2631579,,237.7990431,58.6124402,122.0095694,,,,,,,,,0.836065574,0.011073,,,,,,,,,,,,,,,,,,,,,,,,,,,,,,,,,,,,
1969,"L. Casalena, G.S. Bigelow, Y. Gao, O. Benafan, R.D. Noebe, Y. Wang, M.J. Mills",Mechanical behavior and microstructural analysis of NiTi-40Au shape memory alloys exhibiting work output above 400 Â°C,,Intermetallics,86,33-44,2017,,,,External,,0.0,0.0,40.0,0.0,0,0.0,0.0,0.0,0.0,0,0.0,0.0,0.0,0.0,0.0,0.0,0.0,0.0,0.0,0.0,10.3,0,0.0,0.0,0.0,0.0,0,0,0.0,0,0.0,0.0,0,49.7,0,0.0,0.0,0.0,0.0,1050.0,72.0,900,0,0.0,20,0.0,20.0,0.0,0,20.0,0.0,0,50.0,0,100,580,20.0,3,30,0.0,0.0,1,,,,,,,,,,,,,,,,,,,,,,,,,,,,,,,,,,,,421.3548793,,429.2708261,446.9663527,,450.0704106,20.7995845,28.7155313,,,,,,,,,0.431751675,0.008526436,,,,,,,,,,,,,,,,,,,,,,,,,,,,,,,,,,,,
1970,"L. Casalena, G.S. Bigelow, Y. Gao, O. Benafan, R.D. Noebe, Y. Wang, M.J. Mills",Mechanical behavior and microstructural analysis of NiTi-40Au shape memory alloys exhibiting work output above 400 Â°C,,Intermetallics,86,33-44,2017,,,,External,,0.0,0.0,40.0,0.0,0,0.0,0.0,0.0,0.0,0,0.0,0.0,0.0,0.0,0.0,0.0,0.0,0.0,0.0,0.0,9.0,0,0.0,0.0,0.0,0.0,0,0,0.0,0,0.0,0.0,0,51.0,0,0.0,0.0,0.0,0.0,1050.0,72.0,900,0,0.0,20,0.0,20.0,0.0,0,20.0,0.0,0,0.0,0,100,580,20.0,3,30,0.0,0.0,1,,,,,,,,,,,,,,,,,,,,,,,,,,,,,,,,,,,,420.1880198,,435.5279017,439.6589129,,455.025913,19.4980113,34.8378932,,,,,,,,,0.955767145,0.008254184,,,,,,,,,,,,,,,,,,,,,,,,,,,,,,,,,,,,
1971,"L. Casalena, G.S. Bigelow, Y. Gao, O. Benafan, R.D. Noebe, Y. Wang, M.J. Mills",Mechanical behavior and microstructural analysis of NiTi-40Au shape memory alloys exhibiting work output above 400 Â°C,,Intermetallics,86,33-44,2017,,,,External,,0.0,0.0,40.0,0.0,0,0.0,0.0,0.0,0.0,0,0.0,0.0,0.0,0.0,0.0,0.0,0.0,0.0,0.0,0.0,9.0,0,0.0,0.0,0.0,0.0,0,0,0.0,0,0.0,0.0,0,51.0,0,0.0,0.0,0.0,0.0,1050.0,72.0,900,0,0.0,20,0.0,20.0,0.0,0,20.0,0.0,0,-50.0,0,100,580,20.0,3,30,0.0,0.0,1,,,,,,,,,,,,,,,,,,,,,,,,,,,,,,,,,,,,422.8546463,,443.8622394,445.1458358,,466.1263107,22.2640713,43.2716644,,,,,,,,,1.474990961,0.007994307,,,,,,,,,,,,,,,,,,,,,,,,,,,,,,,,,,,,
1972,"L. Casalena, G.S. Bigelow, Y. Gao, O. Benafan, R.D. Noebe, Y. Wang, M.J. Mills",Mechanical behavior and microstructural analysis of NiTi-40Au shape memory alloys exhibiting work output above 400 Â°C,,Intermetallics,86,33-44,2017,,,,External,,0.0,0.0,40.0,0.0,0,0.0,0.0,0.0,0.0,0,0.0,0.0,0.0,0.0,0.0,0.0,0.0,0.0,0.0,0.0,11.0,0,0.0,0.0,0.0,0.0,0,0,0.0,0,0.0,0.0,0,49.0,0,0.0,0.0,0.0,0.0,1050.0,72.0,900,0,0.0,20,0.0,20.0,0.0,0,20.0,0.0,0,-50.0,0,100,580,20.0,3,30,0.0,0.0,1,,,,,,,,,,,,,,,,,,,,,,,,,,,,,,,,,,,,413.8888889,,427.7777778,431.9444444,,444.4444444,16.6666666,30.5555555,,,,,,,,,1.344914948,0.007994307,,,,,,,,,,,,,,,,,,,,,,,,,,,,,,,,,,,,
1973,"S. u. Rehman, M. Khan, A. Nusair Khan, L. Ali, S. Zaman, M. Waseem, L. Ali and S. H. I. Jaffery",Transformation behavior and shape memory properties of Ti50Ni15Pd25Cu10 high temperature shape memory alloy at various aging temperatures,,Materials Science and Engineering: A,619,171-179,2014,,,,External,,0.0,0.0,0.0,0.0,0,0.0,0.0,0.0,10.0,0,0.0,0.0,0.0,0.0,0.0,0.0,0.0,0.0,0.0,0.0,15.0,0,25.0,0.0,0.0,0.0,0,0,0.0,0,0.0,0.0,0,50.0,0,0.0,0.0,0.0,0.0,950.0,2.0,20,0,0.0,20,0.0,900.0,1.0,0,500.0,3.0,0,100.0,0,50,350,10.0,3,30,0.0,0.0,1,,,,,,,,,,,,,,,,,,,,,,,,,,,,,,,,,,,,112.2009569,,173.2057416,150.4784689,,235.4066986,62.200957,123.2057417,,,,,,,,,0.56557377,0.007017757,,,,,,,,,,,,,,,,,,,,,,,,,,,,,,,,,,,,
1974,"S. Rehman, M. Khan, A.N. Khan, L. Ali, S. Zaman, M. Waseem, L. Ali, S.H.I. Jaffery",Transformation behavior and shape memory properties of TiNiPdCu high temperature shape memory alloy at various aging temperatures,,Materials Science and Engineering A,619,171-179,2014,,,,External,,0.0,0.0,0.0,0.0,0,0.0,0.0,0.0,10.0,0,0.0,0.0,0.0,0.0,0.0,0.0,0.0,0.0,0.0,0.0,15.0,0,25.0,0.0,0.0,0.0,0,0,0.0,0,0.0,0.0,0,50.0,0,0.0,0.0,0.0,0.0,950.0,2.0,20,0,0.0,20,0.0,900.0,1.0,0,500.0,3.0,0,100.0,0,50,350,10.0,3,30,0.0,0.0,1,,,,,,,,,,,,,,,,,,,,,,,,,,,,,,,,,,,,112.2009569,,173.2057416,150.4784689,,235.4066986,62.200957,123.2057417,,,,,,,,,0.56557377,0.007017757,,,,,,,,,,,,,,,,,,,,,,,,,,,,,,,,,,,,
1975,"S. u. Rehman, M. Khan, A. Nusair Khan, L. Ali, S. Zaman, M. Waseem, L. Ali and S. H. I. Jaffery",Transformation behavior and shape memory properties of Ti50Ni15Pd25Cu10 high temperature shape memory alloy at various aging temperatures,,Materials Science and Engineering: A,619,171-179,2014,,,,External,,0.0,0.0,0.0,0.0,0,0.0,0.0,0.0,10.0,0,0.0,0.0,0.0,0.0,0.0,0.0,0.0,0.0,0.0,0.0,15.0,0,25.0,0.0,0.0,0.0,0,0,0.0,0,0.0,0.0,0,50.0,0,0.0,0.0,0.0,0.0,950.0,2.0,20,0,0.0,20,0.0,900.0,1.0,0,550.0,3.0,0,100.0,0,50,350,10.0,3,30,0.0,0.0,1,,,,,,,,,,,,,,,,,,,,,,,,,,,,,,,,,,,,104.5023697,,154.2654028,132.9383886,,190.9952607,36.7298579,86.492891,,,,,,,,,0.418032787,0.006823494,,,,,,,,,,,,,,,,,,,,,,,,,,,,,,,,,,,,
1976,"S. Rehman, M. Khan, A.N. Khan, L. Ali, S. Zaman, M. Waseem, L. Ali, S.H.I. Jaffery",Transformation behavior and shape memory properties of TiNiPdCu high temperature shape memory alloy at various aging temperatures,,Materials Science and Engineering A,619,171-179,2014,,,,External,,0.0,0.0,0.0,0.0,0,0.0,0.0,0.0,10.0,0,0.0,0.0,0.0,0.0,0.0,0.0,0.0,0.0,0.0,0.0,15.0,0,25.0,0.0,0.0,0.0,0,0,0.0,0,0.0,0.0,0,50.0,0,0.0,0.0,0.0,0.0,950.0,2.0,20,0,0.0,20,0.0,900.0,1.0,0,550.0,3.0,0,100.0,0,50,350,10.0,3,30,0.0,0.0,1,,,,,,,,,,,,,,,,,,,,,,,,,,,,,,,,,,,,104.5023697,,154.2654028,132.9383886,,190.9952607,36.7298579,86.492891,,,,,,,,,0.418032787,0.006823494,,,,,,,,,,,,,,,,,,,,,,,,,,,,,,,,,,,,
1977,"H. E. Karaca, S. M. Saghaian, B. Basaran, G. S. Bigelow, R. D. Noebe and Y. I. Chumlyakov",Compressive response of nickel-rich NiTiHf high-temperature shape memory single crystals along the [111] orientation,,Scripta Materialia,65,577-580,2011,,,,External,,0.0,0.0,0.0,0.0,0,0.0,0.0,0.0,0.0,0,0.0,0.0,0.0,19.3,0.0,0.0,0.0,0.0,0.0,0.0,50.4,0,0.0,0.0,0.0,0.0,0,0,0.0,0,0.0,0.0,0,29.9,0,0.0,0.0,0.0,0.4,20.0,0.0,20,0,0.0,20,0.0,20.0,0.0,0,20.0,0.0,0,-200.0,0,50,250,10.0,1,30,0.0,0.0,1,,,,,,,,,,,,,,,,,,,,,,,,,,,,,,,,,,,,,,,,,,,,,,,,,,,,1.895059671,0.004574795,,,,,,,,,,,,,,,,,,,,,,,,,,,,,,,,,,,,
1978,"S. u. Rehman, M. Khan, A. Nusair Khan, L. Ali, S. Zaman, M. Waseem, L. Ali and S. H. I. Jaffery",Transformation behavior and shape memory properties of Ti50Ni15Pd25Cu10 high temperature shape memory alloy at various aging temperatures,,Materials Science and Engineering: A,619,171-179,2014,,,,External,,0.0,0.0,0.0,0.0,0,0.0,0.0,0.0,10.0,0,0.0,0.0,0.0,0.0,0.0,0.0,0.0,0.0,0.0,0.0,15.0,0,25.0,0.0,0.0,0.0,0,0,0.0,0,0.0,0.0,0,50.0,0,0.0,0.0,0.0,0.0,950.0,2.0,20,0,0.0,20,0.0,900.0,1.0,0,550.0,3.0,0,200.0,0,50,350,10.0,3,30,0.0,0.0,1,,,,,,,,,,,,,,,,,,,,,,,,,,,,,,,,,,,,116.3507109,,170.8530806,131.7535545,,193.3649289,22.5118483,77.014218,,,,,,,,,0.68852459,0.004152375,,,,,,,,,,,,,,,,,,,,,,,,,,,,,,,,,,,,
1979,"S. Rehman, M. Khan, A.N. Khan, L. Ali, S. Zaman, M. Waseem, L. Ali, S.H.I. Jaffery",Transformation behavior and shape memory properties of TiNiPdCu high temperature shape memory alloy at various aging temperatures,,Materials Science and Engineering A,619,171-179,2014,,,,External,,0.0,0.0,0.0,0.0,0,0.0,0.0,0.0,10.0,0,0.0,0.0,0.0,0.0,0.0,0.0,0.0,0.0,0.0,0.0,15.0,0,25.0,0.0,0.0,0.0,0,0,0.0,0,0.0,0.0,0,50.0,0,0.0,0.0,0.0,0.0,950.0,2.0,20,0,0.0,20,0.0,900.0,1.0,0,550.0,3.0,0,200.0,0,50,350,10.0,3,30,0.0,0.0,1,,,,,,,,,,,,,,,,,,,,,,,,,,,,,,,,,,,,116.3507109,,170.8530806,131.7535545,,193.3649289,22.5118483,77.014218,,,,,,,,,0.68852459,0.004152375,,,,,,,,,,,,,,,,,,,,,,,,,,,,,,,,,,,,
1980,"H. E. Karaca, S. M. Saghaian, B. Basaran, G. S. Bigelow, R. D. Noebe and Y. I. Chumlyakov",Compressive response of nickel-rich NiTiHf high-temperature shape memory single crystals along the [111] orientation,,Scripta Materialia,65,577-580,2011,,,,External,,0.0,0.0,0.0,0.0,0,0.0,0.0,0.0,0.0,0,0.0,0.0,0.0,19.3,0.0,0.0,0.0,0.0,0.0,0.0,50.4,0,0.0,0.0,0.0,0.0,0,0,0.0,0,0.0,0.0,0,29.9,0,0.0,0.0,0.0,0.4,20.0,0.0,20,0,0.0,20,0.0,20.0,0.0,0,20.0,0.0,0,-300.0,0,50,250,10.0,1,30,0.0,0.0,1,,,,,,,,,,,,,,,,,,,,,,,,,,,,,,,,,,,,118.7178075,,138.0980919,156.6199099,,175.2713078,37.1732159,56.5535003,,,,,,,,,2.491460882,0.003991476,,,,,,,,,,,,,,,,,,,,,,,,,,,,,,,,,,,,
1981,"S. u. Rehman, M. Khan, A. Nusair Khan, L. Ali, S. Zaman, M. Waseem, L. Ali and S. H. I. Jaffery",Transformation behavior and shape memory properties of Ti50Ni15Pd25Cu10 high temperature shape memory alloy at various aging temperatures,,Materials Science and Engineering: A,619,171-179,2014,,,,External,,0.0,0.0,0.0,0.0,0,0.0,0.0,0.0,10.0,0,0.0,0.0,0.0,0.0,0.0,0.0,0.0,0.0,0.0,0.0,15.0,0,25.0,0.0,0.0,0.0,0,0,0.0,0,0.0,0.0,0,50.0,0,0.0,0.0,0.0,0.0,950.0,2.0,20,0,0.0,20,0.0,900.0,1.0,0,550.0,3.0,0,300.0,0,50,350,10.0,3,30,0.0,0.0,1,,,,,,,,,,,,,,,,,,,,,,,,,,,,,,,,,,,,119.9052133,,175.5924171,137.6777251,,206.3981043,30.8056872,86.492891,,,,,,,,,0.836065574,0.001335559,,,,,,,,,,,,,,,,,,,,,,,,,,,,,,,,,,,,
1982,"S. Rehman, M. Khan, A.N. Khan, L. Ali, S. Zaman, M. Waseem, L. Ali, S.H.I. Jaffery",Transformation behavior and shape memory properties of TiNiPdCu high temperature shape memory alloy at various aging temperatures,,Materials Science and Engineering A,619,171-179,2014,,,,External,,0.0,0.0,0.0,0.0,0,0.0,0.0,0.0,10.0,0,0.0,0.0,0.0,0.0,0.0,0.0,0.0,0.0,0.0,0.0,15.0,0,25.0,0.0,0.0,0.0,0,0,0.0,0,0.0,0.0,0,50.0,0,0.0,0.0,0.0,0.0,950.0,2.0,20,0,0.0,20,0.0,900.0,1.0,0,550.0,3.0,0,300.0,0,50,350,10.0,3,30,0.0,0.0,1,,,,,,,,,,,,,,,,,,,,,,,,,,,,,,,,,,,,119.9052133,,175.5924171,137.6777251,,206.3981043,30.8056872,86.492891,,,,,,,,,0.836065574,0.001335559,,,,,,,,,,,,,,,,,,,,,,,,,,,,,,,,,,,,
1983,"L. Casalena, G.S. Bigelow, Y. Gao, O. Benafan, R.D. Noebe, Y. Wang, M.J. Mills",Mechanical behavior and microstructural analysis of NiTi-40Au shape memory alloys exhibiting work output above 400 Â°C,,Intermetallics,86,33-44,2017,,,,External,,0.0,0.0,40.0,0.0,0,0.0,0.0,0.0,0.0,0,0.0,0.0,0.0,0.0,0.0,0.0,0.0,0.0,0.0,0.0,9.0,0,0.0,0.0,0.0,0.0,0,0,0.0,0,0.0,0.0,0,51.0,0,0.0,0.0,0.0,0.0,1050.0,72.0,900,0,0.0,20,0.0,20.0,0.0,0,20.0,0.0,0,50.0,0,100,580,20.0,3,30,0.0,0.0,1,,,,,,,,,,,,,,,,,,,,,,,,,,,,,,,,,,,,431.9862269,,448.157545,462.6132657,,467.5123837,19.3548387,35.5261568,,,,,,,,,0.382022472,0.000600192,,,,,,,,,,,,,,,,,,,,,,,,,,,,,,,,,,,,
