Repository: sinazadeh/CatBoost-SMAs

# CatBoost SMAs
This repository contains a sample implementation of using CatBoost for building a surrogate model for transformation temperatures of Shape Memory Alloys (SMAs). The sample code (found in [main.py](main.py)) showcases how CatBoost can be used to model this data and make predictions with a high degree of accuracy. The accompanying [raw_data.csv](raw_data.csv) file contains 4899 data points that can be used to train and validate the model. This data can also serve as a reference for researchers looking to explore the use of CatBoost in this particular field.

File: raw_data.csv (part 27 of 67)
termediate_a_(A),Micro_Intermediate_b,Micro_Intermediate_c,Micro_Intermediate_Space_Group,Micro_Martensite_Test_Temperature_Above_Af(Temp-Af),Micro_Martensite_Structure,Micro_Martensite_a_(A),Micro_Martensite_b,Micro_Martensite_c,Micro_Martensite_Beta,Micro_Martensite_Space_Group,Micro_Martensite_Sub-structure,Micro_Precipitate_Test_Temperature,Micro_Precipitate_Structure,Micro_Precipitate_Volume_Fraction,NeedsAttention,SME_Transforms,SME_Mf,SME_Mp,SME_Ms,SME_As,SME_Ap,SME_Af,SME_Thermal_Hysteresis,SME_Transformation_Range,SME_RfM,SME_RfA,SME_dH(MA)(J/g),SME_dH(AM)(J/g),SME_dH(AR)(J/G),SME_dS(MA)(J/kgK),SME_dS(AM)(J/kgK),SME_dS(AR)(J/kgK),SME_epsilonAct(%),SME_epsilonIrr(%),SME_Failure(FatigueTest),SME_Bend_Recovery(%),SE_R.Strain(%),SE_Strain_Max(%),SE_Stress_Max(MPa),SE_Mf_Stress,SE_Ms_Stress,SE_As_Stress,SE_Af_Stress,SE_M_Yield,SE_A_Yield,MSME_Magnetization (emu/g),MSME_Magnetization Change (AM)(emu/g),MSME_Magnetization Change (MA)(emu/g),MSME_Mf Temp (Â°C),MSME_Mf Mag (emu/g),MSME_Mp Temp (Â°C),MSME_Mp Mag (emu/g),MSME_Ms_Temp(C),MSME_Ms_Mag(emu/g),MSME_Direct average rate (emu/gÂ°C),MSME_Direct_integrated_magnetization_change(emu/g),MSME_As_Temp(C),MSME_As_Mag(emu/g),MSME_Ap_Temp (C),MSME_Ap_Mag(emu/g),MSME_Af_Temp (C),MSME_Af_Mag(emu/g),MSME_Reverse_average_rate(emu/gC),MSME_Reverse_integrated_magnetization_change(emu/g),MSME_Direct_MT_range(C),MSME_Reverse_MT_range(C),MSME_Hysteresis(C),MSME_Estimated_entropy_difference_(J/kg*K),"MSME_Tc(DSC)-Ms(SQUID,0.05T)",Hard_VHN
1984,"L. Casalena, G.S. Bigelow, Y. Gao, O. Benafan, R.D. Noebe, Y. Wang, M.J. Mills",Mechanical behavior and microstructural analysis of NiTi-40Au shape memory alloys exhibiting work output above 400 Â°C,,Intermetallics,86,33-44,2017,,,,External,,0.0,0.0,40.0,0.0,0,0.0,0.0,0.0,0.0,0,0.0,0.0,0.0,0.0,0.0,0.0,0.0,0.0,0.0,0.0,11.0,0,0.0,0.0,0.0,0.0,0,0,0.0,0,0.0,0.0,0,49.0,0,0.0,0.0,0.0,0.0,1050.0,72.0,900,0,0.0,20,0.0,20.0,0.0,0,20.0,0.0,0,0.0,0,100,580,20.0,3,30,0.0,0.0,1,,,,,,,,,,,,,,,,,,,,,,,,,,,,,,,,,,,,408.3354086,,417.8741122,425.8827983,,433.831718,15.9576058,25.4963094,,,,,,,,,0.944845653,0.000358878,,,,,,,,,,,,,,,,,,,,,,,,,,,,,,,,,,,,
1985,"L. Casalena, G.S. Bigelow, Y. Gao, O. Benafan, R.D. Noebe, Y. Wang, M.J. Mills",Mechanical behavior and microstructural analysis of NiTi-40Au shape memory alloys exhibiting work output above 400 Â°C,,Intermetallics,86,33-44,2017,,,,External,,0.0,0.0,40.0,0.0,0,0.0,0.0,0.0,0.0,0,0.0,0.0,0.0,0.0,0.0,0.0,0.0,0.0,0.0,0.0,11.0,0,0.0,0.0,0.0,0.0,0,0,0.0,0,0.0,0.0,0,49.0,0,0.0,0.0,0.0,0.0,1050.0,72.0,900,0,0.0,20,0.0,20.0,0.0,0,20.0,0.0,0,0.0,0,100,580,20.0,3,30,0.0,0.0,1,,,,,,,,,,,,,,,,,,,,,,,,,,,,,,,,,,,,411.1111111,,430.5555556,422.2222222,,436.1111111,5.5555555,25,,,,,,,,,0.980094101,0.00035269,,,,,,,,,,,,,,,,,,,,,,,,,,,,,,,,,,,,
1986,"L. Casalena, G.S. Bigelow, Y. Gao, O. Benafan, R.D. Noebe, Y. Wang, M.J. Mills",Mechanical behavior and microstructural analysis of NiTi-40Au shape memory alloys exhibiting work output above 400 Â°C,,Intermetallics,86,33-44,2017,,,,External,,0.0,0.0,40.0,0.0,0,0.0,0.0,0.0,0.0,0,0.0,0.0,0.0,0.0,0.0,0.0,0.0,0.0,0.0,0.0,10.0,0,0.0,0.0,0.0,0.0,0,0,0.0,0,0.0,0.0,0,50.0,0,0.0,0.0,0.0,0.0,1050.0,72.0,900,0,0.0,20,0.0,20.0,0.0,0,20.0,0.0,0,0.0,0,100,580,20.0,3,30,0.0,0.0,1,,,,,,,,,,,,,,,,,,,,,,,,,,,,,,,,,,,,409.447897,,421.8184275,417.7249392,,442.5740791,20.7556516,33.1261821,,,,,,,,,0.896454412,0.000334127,,,,,,,,,,,,,,,,,,,,,,,,,,,,,,,,,,,,
1987,"L. Casalena, G.S. Bigelow, Y. Gao, O. Benafan, R.D. Noebe, Y. Wang, M.J. Mills",Mechanical behavior and microstructural analysis of NiTi-40Au shape memory alloys exhibiting work output above 400 Â°C,,Intermetallics,86,33-44,2017,,,,External,,0.0,0.0,40.0,0.0,0,0.0,0.0,0.0,0.0,0,0.0,0.0,0.0,0.0,0.0,0.0,0.0,0.0,0.0,0.0,10.0,0,0.0,0.0,0.0,0.0,0,0,0.0,0,0.0,0.0,0,50.0,0,0.0,0.0,0.0,0.0,1050.0,72.0,900,0,0.0,20,0.0,20.0,0.0,0,20.0,0.0,0,-50.0,0,100,580,20.0,3,30,0.0,0.0,1,,,,,,,,,,,,,,,,,,,,,,,,,,,,,,,,,,,,410.9024588,,431.5500315,434.4141223,,450.9051608,19.3551293,40.002702,,,,,,,,,1.313518869,,,,,,,,,,,,,,,,,,,,,,,,,,,,,,,,,,,,,
1988,"A. Evirgen, I. Karaman, J. Pons, R. Santamarta and R. D. Noebe",Role of nano-precipitation on the microstructure and shape memory characteristics of a new Ni50.3Ti34.7Zr15 shape memory alloy,,Materials Science and Engineering: A,655,193-203,2016,,,,External,,0.0,0.0,0.0,0.0,0,0.0,0.0,0.0,0.0,0,0.0,0.0,0.0,0.0,0.0,0.0,0.0,0.0,0.0,0.0,50.3,0,0.0,0.0,0.0,0.0,0,0,0.0,0,0.0,0.0,0,34.7,0,0.0,0.0,0.0,15.0,1050.0,72.0,900,0,0.0,20,0.0,900.0,1.0,0,600.0,100.0,0,0.0,0,-20,200,10.0,3,30,0.0,0.0,1,,,,,,,,,,,,,,,,,,,,,,,,,,,,,,,,,,,,66.03413006,,70.77573213,117.4014858,,121.7479543,50.97222217,55.71382424,,,,,,,,,-0.146580249,,,,,,,,,,,,,,,,,,,,,,,,,,,,,,,,,,,,,
1989,"A. Evirgen, I. Karaman, J. Pons, R. Santamarta and R. D. Noebe",Role of nano-precipitation on the microstructure and shape memory characteristics of a new Ni50.3Ti34.7Zr15 shape memory alloy,,Materials Science and Engineering: A,655,193-203,2016,,,,External,,0.0,0.0,0.0,0.0,0,0.0,0.0,0.0,0.0,0,0.0,0.0,0.0,0.0,0.0,0.0,0.0,0.0,0.0,0.0,50.3,0,0.0,0.0,0.0,0.0,0,0,0.0,0,0.0,0.0,0,34.7,0,0.0,0.0,0.0,15.0,1050.0,72.0,900,0,0.0,20,0.0,900.0,1.0,0,550.0,100.0,0,0.0,0,-40,200,10.0,3,30,0.0,0.0,1,,,,,,,,,,,,,,,,,,,,,,,,,,,,,,,,,,,,45.24947765,,51.48130905,66.28190861,,83.41944495,31.9381359,38.1699673,,,,,,,,,-0.117305062,,,,,,,,,,,,,,,,,,,,,,,,,,,,,,,,,,,,,
1990,"A. Evirgen, I. Karaman, J. Pons, R. Santamarta and R. D. Noebe",Role of nano-precipitation on the microstructure and shape memory characteristics of a new Ni50.3Ti34.7Zr15 shape memory alloy,,Materials Science and Engineering: A,655,193-203,2016,,,,External,,0.0,0.0,0.0,0.0,0,0.0,0.0,0.0,0.0,0,0.0,0.0,0.0,0.0,0.0,0.0,0.0,0.0,0.0,0.0,50.3,0,0.0,0.0,0.0,0.0,0,0,0.0,0,0.0,0.0,0,34.7,0,0.0,0.0,0.0,15.0,1050.0,72.0,900,0,0.0,20,0.0,900.0,1.0,0,500.0,200.0,0,0.0,0,-40,200,10.0,3,30,0.0,0.0,1,,,,,,,,,,,,,,,,,,,,,,,,,,,,,,,,,,,,26.5625,,36.71875,48.4375,,60.9375,24.21875,34.375,,,,,,,,,-0.076923077,,,,,,,,,,,,,,,,,,,,,,,,,,,,,,,,,,,,,
1991,"A. Evirgen, I. Karaman, J. Pons, R. Santamarta and R. D. Noebe",Role of nano-precipitation on the microstructure and shape memory characteristics of a new Ni50.3Ti34.7Zr15 shape memory alloy,,Materials Science and Engineering: A,655,193-203,2016,,,,External,,0.0,0.0,0.0,0.0,0,0.0,0.0,0.0,0.0,0,0.0,0.0,0.0,0.0,0.0,0.0,0.0,0.0,0.0,0.0,50.3,0,0.0,0.0,0.0,0.0,0,0,0.0,0,0.0,0.0,0,34.7,0,0.0,0.0,0.0,15.0,1050.0,72.0,900,0,0.0,20,0.0,900.0,1.0,0,550.0,24.0,0,0.0,0,-40,200,10.0,3,30,0.0,0.0,1,,,,,,,,,,,,,,,,,,,,,,,,,,,,,,,,,,,,23.87576836,,32.36816564,60.41734067,,73.55224846,41.18408282,49.6764801,,,,,,,,,-0.122290521,,,,,,,,,,,,,,,,,,,,,,,,,,,,,,,,,,,,,
1992,"A. Evirgen, I. Karaman, R. D. Noebe, R. Santamarta and J. Pons",Effect of precipitation on the microstructure and the shape memory response of the Ni50.3Ti29.7Zr20 high temperature shape memory alloy,,Scripta Materialia,69,354-357,2013,,,,External,,0.0,0.0,0.0,0.0,0,0.0,0.0,0.0,0.0,0,0.0,0.0,0.0,0.0,0.0,0.0,0.0,0.0,0.0,0.0,50.3,0,0.0,0.0,0.0,0.0,0,0,0.0,0,0.0,0.0,0,29.7,0,0.0,0.0,0.0,20.0,1050.0,72.0,900,0,0.0,20,0.0,20.0,0.0,0,900.0,1.0,0,50.0,0,30,260,10.0,3,30,0.0,0.0,1,,,,,,,,,,,,,,,,,,,,,,,,,,,,,,,,,,,,87.88018048,,131.8585673,155.142881,,174.9874666,43.1288993,87.10728612,,,,,,,,,-0.014705882,,,,,,,,,,,,,,,,,,,,,,,,,,,,,,,,,,,,,
1993,"A. Evirgen, I. Karaman, J. Pons, R. Santamarta and R. D. Noebe",Role of nano-precipitation on the microstructure and shape memory characteristics of a new Ni50.3Ti34.7Zr15 shape memory alloy,,Materials Science and Engineering: A,655,193-203,2016,,,,External,,0.0,0.0,0.0,0.0,0,0.0,0.0,0.0,0.0,0,0.0,0.0,0.0,0.0,0.0,0.0,0.0,0.0,0.0,0.0,50.3,0,0.0,0.0,0.0,0.0,0,0,0.0,0,0.0,0.0,0,34.7,0,0.0,0.0,0.0,15.0,1050.0,72.0,900,0,0.0,20,0.0,900.0,1.0,0,600.0,100.0,0,50.0,0,-20,200,10.0,3,30,0.0,0.0,1,,,,,,,,,,,,,,,,,,,,,,,,,,,,,,,,,,,,56.94605943,,69.19519811,111.8696167,,120.1674203,50.97222219,63.22136087,,,,,,,,,-0.033943396,,,,,,,,,,,,,,,,,,,,,,,,,,,,,,,,,,,,,
1994,"A. Evirgen, I. Karaman, R. D. Noebe, R. Santamarta and J. Pons",Effect of precipitation on the microstructure and the shape memory response of the Ni50.3Ti29.7Zr20 high temperature shape memory alloy,,Scripta Materialia,69,354-357,2013,,,,External,,0.0,0.0,0.0,0.0,0,0.0,0.0,0.0,0.0,0,0.0,0.0,0.0,0.0,0.0,0.0,0.0,0.0,0.0,0.0,50.3,0,0.0,0.0,0.0,0.0,0,0,0.0,0,0.0,0.0,0,29.7,0,0.0,0.0,0.0,20.0,1050.0,72.0,900,0,0.0,20,0.0,900.0,1.0,0,500.0,48.0,0,50.0,0,30,240,10.0,3,30,0.0,0.0,1,,,,,,,,,,,,,,,,,,,,,,,,,,,,,,,,,,,,125.4045767,,135.7390267,163.5057634,,169.9505991,34.2115724,44.5460224,,,,,,,,,0.144710692,,,,,,,,,,,,,,,,,,,,,,,,,,,,,,,,,,,,,
1995,"A. Evirgen, I. Karaman, J. Pons, R. Santamarta and R. D. Noebe",Role of nano-precipitation on the microstructure and shape memory characteristics of a new Ni50.3Ti34.7Zr15 shape memory alloy,,Materials Science and Engineering: A,655,193-203,2016,,,,External,,0.0,0.0,0.0,0.0,0,0.0,0.0,0.0,0.0,0,0.0,0.0,0.0,0.0,0.0,0.0,0.0,0.0,0.0,0.0,50.3,0,0.0,0.0,0.0,0.0,0,0,0.0,0,0.0,0.0,0,34.7,0,0.0,0.0,0.0,15.0,1050.0,72.0,900,0,0.0,20,0.0,900.0,1.0,0,550.0,100.0,0,50.0,0,-40,200,10.0,3,30,0.0,0.0,1,,,,,,,,,,,,,,,,,,,,,,,,,,,,,,,,,,,,36.68070948,,50.31284066,73.29271893,,94.32514989,44.01230923,57.64444041,,,,,,,,,0.156406749,,,,,,,,,,,,,,,,,,,,,,,,,,,,,,,,,,,,,
1996,"A. Evirgen, I. Karaman, R. D. Noebe, R. Santamarta and J. Pons",Effect of precipitation on the microstructure and the shape memory response of the Ni50.3Ti29.7Zr20 high temperature shape memory alloy,,Scripta Materialia,69,354-357,2013,,,,External,,0.0,0.0,0.0,0.0,0,0.0,0.0,0.0,0.0,0,0.0,0.0,0.0,0.0,0.0,0.0,0.0,0.0,0.0,0.0,50.3,0,0.0,0.0,0.0,0.0,0,0,0.0,0,0.0,0.0,0,29.7,0,0.0,0.0,0.0,20.0,1050.0,72.0,900,0,0.0,20,0.0,20.0,0.0,0,900.0,1.0,0,100.0,0,30,260,10.0,3,30,0.0,0.0,1,,,,,,,,,,,,,,,,,,,,,,,,,,,,,,,,,,,,89.11263369,,133.4948752,153.5274621,,184.6799799,51.1851047,95.56734621,,,,,,,,,0.132352941,,,,,,,,,,,,,,,,,,,,,,,,,,,,,,,,,,,,,
1997,"A. Evirgen, I. Karaman, J. Pons, R. Santamarta and R. D. Noebe",Role of nano-precipitation on the microstructure and shape memory characteristics of a new Ni50.3Ti34.7Zr15 shape memory alloy,,Materials Science and Engineering: A,655,193-203,2016,,,,External,,0.0,0.0,0.0,0.0,0,0.0,0.0,0.0,0.0,0,0.0,0.0,0.0,0.0,0.0,0.0,0.0,0.0,0.0,0.0,50.3,0,0.0,0.0,0.0,0.0,0,0,0.0,0,0.0,0.0,0,34.7,0,0.0,0.0,0.0,15.0,1050.0,72.0,900,0,0.0,20,0.0,900.0,1.0,0,600.0,100.0,0,100.0,0,-20,200,10.0,3,30,0.0,0.0,1,,,,,,,,,,,,,,,,,,,,,,,,,,,,,,,,,,,,53.38985788,,67.61466408,108.3134152,,118.1917528,50.57708872,64.80189492,,,,,,,,,0.191235095,,,,,,,,,,,,,,,,,,,,,,,,,,,,,,,,,,,,,
1998,"A. Evirgen, I. Karaman, J. Pons, R. Santamarta and R. D. Noebe",Role of nano-precipitation on the microstructure and shape memory characteristics of a new Ni50.3Ti34.7Zr15 shape memory alloy,,Materials Science and Engineering: A,655,193-203,2016,,,,External,,0.0,0.0,0.0,0.0,0,0.0,0.0,0.0,0.0,0,0.0,0.0,0.0,0.0,0.0,0.0,0.0,0.0,0.0,0.0,50.3,0,0.0,0.0,0.0,0.0,0,0,0.0,0,0.0,0.0,0,34.7,0,0.0,0.0,0.0,15.0,1050.0,72.0,900,0,0.0,20,0.0,900.0,1.0,0,550.0,24.0,0,50.0,0,-40,200,10.0,3,30,0.0,0.0,1,,,,,,,,,,,,,,,,,,,,,,,,,,,,,,,,,,,,17.30831446,,31.89906179,67.8097703,,76.17275962,44.27369783,58.86444516,,,,,,,,,0.294532514,,,,,,,,,,,,,,,,,,,,,,,,,,,,,,,,,,,,,
1999,"A. Evirgen, I. Karaman, J. Pons, R. Santamarta and R. D. Noebe",Role of nano-precipitation on the microstructure and shape memory characteristics of a new Ni50.3Ti34.7Zr15 shape memory alloy,,Materials Science and Engineering: A,655,193-203,2016,,,,External,,0.0,0.0,0.0,0.0,0,0.0,0.0,0.0,0.0,0,0.0,0.0,0.0,0.0,0.0,0.0,0.0,0.0,0.0,0.0,50.3,0,0.0,0.0,0.0,0.0,0,0,0.0,0,0.0,0.0,0,34.7,0,0.0,0.0,0.0,15.0,1050.0,72.0,900,0,0.0,20,0.0,900.0,1.0,0,500.0,200.0,0,50.0,0,-40,200,10.0,3,30,0.0,0.0,1,,,,,,,,,,,,,,,,,,,,,,,,,,,,,,,,,,,,19.53125,,35.9375,60.9375,,75.78125,39.84375,56.25,,,,,,,,,0.307692308,,,,,,,,,,,,,,,,,,,,,,,,,,,,,,,,,,,,,
2000,B. Kockar,Shape memory behaviors of ultrafine grained nickel-titanium and titanium-nickel-palladium shape memory alloys,,Doctoral Thesis,,1-181,2007,,,,External,,0.0,0.0,0.0,0.0,0,0.0,0.0,0.0,0.0,0,0.0,0.0,0.0,0.0,0.0,0.0,0.0,0.0,0.0,0.0,30.0,0,20.0,0.0,0.0,0.0,0,0,0.0,0,0.0,0.0,0,50.0,0,0.0,0.0,0.0,0.0,20.0,0.0,20,0,0.0,20,0.0,20.0,0.0,0,1000.0,1.0,0,50.0,0,25,200,10.0,3,30,0.0,0.0,1,,,,,,,,,,,,,,,,,,,,,,,,,,,,,,,,,,,,129.8795181,,134.6506024,136.2409639,,141.5421687,6.8915663,11.6626506,,,,,,,,,0.284236948,,,,,,,,,,,,,,,,,,,,,,,,,,,,,,,,,,,,,
2001,"A. Evirgen, I. Karaman, R. D. Noebe, R. Santamarta and J. Pons",Effect of precipitation on the microstructure and the shape memory response of the Ni50.3Ti29.7Zr20 high temperature shape memory alloy,,Scripta Materialia,69,354-357,2013,,,,External,,0.0,0.0,0.0,0.0,0,0.0,0.0,0.0,0.0,0,0.0,0.0,0.0,0.0,0.0,0.0,0.0,0.0,0.0,0.0,50.3,0,0.0,0.0,0.0,0.0,0,0,0.0,0,0.0,0.0,0,29.7,0,0.0,0.0,0.0,20.0,1050.0,72.0,900,0,0.0,20,0.0,20.0,0.0,0,900.0,1.0,0,150.0,0,30,260,10.0,3,30,0.0,0.0,1,,,,,,,,,,,,,,,,,,,,,,,,,,,,,,,,,,,,87.57380793,,134.7134024,151.5081885,,192.0468471,57.3334447,104.4730392,,,,,,,,,0.352941176,,,,,,,,,,,,,,,,,,,,,,,,,,,,,,,,,,,,,
2002,"A. Evirgen, I. Karaman, R. D. Noebe, R. Santamarta and J. Pons",Effect of precipitation on the microstructure and the shape memory response of the Ni50.3Ti29.7Zr20 high temperature shape memory alloy,,Scripta Materialia,69,354-357,2013,,,,External,,0.0,0.0,0.0,0.0,0,0.0,0.0,0.0,0.0,0,0.0,0.0,0.0,0.0,0.0,0.0,0.0,0.0,0.0,0.0,50.3,0,0.0,0.0,0.0,0.0,0,0,0.0,0,0.0,0.0,0,29.7,0,0.0,0.0,0.0,20.0,1050.0,72.0,900,0,0.0,20,0.0,900.0,1.0,0,500.0,48.0,0,100.0,0,30,240,10.0,3,30,0.0,0.0,1,,,,,,,,,,,,,,,,,,,,,,,,,,,,,,,,,,,,119.4991767,,134.4188291,162.4552836,,169.5957072,35.1768781,50.0965305,,,,,,,,,0.453523366,,,,,,,,,,,,,,,,,,,,,,,,,,,,,,,,,,,,,
2003,"E. Acar, H. Tobe, I. Kaya, H. E. Karaca and Y. I. Chumlyakov",Compressive response of Ni45.3Ti34.7Hf15Pd5 and Ni45.3Ti29.7Hf20Pd5 shape-memory alloys,,Journal of Materials Science,50,1924-1934,2015,,,,External,,0.0,0.0,0.0,0.0,0,0.0,0.0,0.0,0.0,0,0.0,0.0,0.0,15.0,0.0,0.0,0.0,0.0,0.0,0.0,45.3,0,5.0,0.0,0.0,0.0,0,0,0.0,0,0.0,0.0,0,34.7,0,0.0,0.0,0.0,0.0,20.0,0.0,20,0,0.0,20,0.0,20.0,0.0,0,900.0,72.0,0,-50.0,0,-20,200,10.0,3,30,0.0,0.0,1,,,,,,,,,,,,,,,,,,,,,,,,,,,,,,,,,,,,33.63332715,,46.32584895,53.06179254,,86.64872889,40.32287994,53.01540174,,,,,,,,,0.543647112,,,,,,,,,,,,,,,,,,,,,,,,,,,,,,,,,,,,,
2004,"E. Acar, H. Tobe, I. Kaya, H. E. Karaca and Y. I. Chumlyakov",Compressive response of Ni45.3Ti34.7Hf15Pd5 and Ni45.3Ti29.7Hf20Pd5 shape-memory alloys,,Journal of Materials Science,50,1924-1934,2015,,,,External,,0.0,0.0,0.0,0.0,0,0.0,0.0,0.0,0.0,0,0.0,0.0,0.0,15.0,0.0,0.0,0.0,0.0,0.0,0.0,45.3,0,5.0,0.0,0.0,0.0,0,0,0.0,0,0.0,0.0,0,34.7,0,0.0,0.0,0.0,0.0,20.0,0.0,20,0,0.0,20,0.0,20.0,0.0,0,900.0,72.0,0,-50.0,0,-20,200,10.0,3,30,0.0,0.0,1,,,,,,,,,,,,,,,,,,,,,,,,,,,,,,,,,,,,33.63332715,,46.32584895,53.06179254,,86.64872889,40.32287994,53.01540174,,,,,,,,,0.543647112,,,,,,,,,,,,,,,,,,,,,,,,,,,,,,,,,,,,,
2005,"A. Evirgen, I. Karaman, J. Pons, R. Santamarta and R. D. Noebe",Role of nano-precipitation on the microstructure and shape memory characteristics of a new Ni50.3Ti34.7Zr15 shape memory alloy,,Materials Science and Engineering: A,655,193-203,2016,,,,External,,0.0,0.0,0.0,0.0,0,0.0,0.0,0.0,0.0,0,0.0,0.0,0.0,0.0,0.0,0.0,0.0,0.0,0.0,0.0,50.3,0,0.0,0.0,0.0,0.0,0,0,0.0,0,0.0,0.0,0,34.7,0,0.0,0.0,0.0,15.0,1050.0,72.0,900,0,0.0,20,0.0,900.0,1.0,0,600.0,100.0,0,150.0,0,-20,200,10.0,3,30,0.0,0.0,1,,,,,,,,,,,,,,,,,,,,,,,,,,,,,,,,,,,,51.01905685,,69.59033161,107.5231481,,118.1917528,48.60142119,67.17269595,,,,,,,,,0.498320478,,,,,,,,,,,,,,,,,,,,,,,,,,,,,,,,,,,,,
2006,"A. Evirgen, I. Karaman, J. Pons, R. Santamarta and R. D. Noebe",Role of nano-precipitation on the microstructure and shape memory characteristics of a new Ni50.3Ti34.7Zr15 shape memory alloy,,Materials Science and Engineering: A,655,193-203,2016,,,,External,,0.0,0.0,0.0,0.0,0,0.0,0.0,0.0,0.0,0,0.0,0.0,0.0,0.0,0.0,0.0,0.0,0.0,0.0,0.0,50.3,0,0.0,0.0,0.0,0.0,0,0,0.0,0,0.0,0.0,0,34.7,0,0.0,0.0,0.0,15.0,1050.0,72.0,900,0,0.0,20,0.0,900.0,1.0,0,550.0,100.0,0,100.0,0,-40,200,10.0,3,30,0.0,0.0,1,,,,,,,,,,,,,,,,,,,,,,,,,,,,,,,,,,,,32.00683594,,50.31284066,81.47199764,,94.32514989,44.01230923,62.31831395,,,,,,,,,0.547423621,,,,,,,,,,,,,,,,,,,,,,,,,,,,,,,,,,,,,
2007,B. Kockar,Shape memory behaviors of ultrafine grained nickel-titanium and titanium-nickel-palladium shape memory alloys,,Doctoral Thesis,,1-181,2007,,,,External,,0.0,0.0,0.0,0.0,0,0.0,0.0,0.0,0.0,0,0.0,0.0,0.0,0.0,0.0,0.0,0.0,0.0,0.0,0.0,30.0,0,20.0,0.0,0.0,0.0,0,0,0.0,0,0.0,0.0,0,50.0,0,0.0,0.0,0.0,0.0,1000.0,1.0,600,0,0.0,20,0.0,20.0,0.0,0,20.0,0.0,0,50.0,0,25,210,10.0,3,30,0.0,0.0,1,,,,,,,,,,,,,,,,,,,,,,,,,,,,,,,,,,,,108.6345031,,125.8176206,125.0795142,,136.9482654,11.1306448,28.3137623,,,,,,,,,0.548748574,,,,,,,,,,,,,,,,,,,,,,,,,,,,,,,,,,,,,
2008,"A. Evirgen, I. Karaman, J. Pons, R. Santamarta and R. D. Noebe",Role of nano-precipitation on the microstructure and shape memory characteristics of a new Ni50.3Ti34.7Zr15 shape memory alloy,,Materials Science and Engineering: A,655,193-203,2016,,,,External,,0.0,0.0,0.0,0.0,0,0.0,0.0,0.0,0.0,0,0.0,0.0,0.0,0.0,0.0,0.0,0.0,0.0,0.0,0.0,50.3,0,0.0,0.0,0.0,0.0,0,0,0.0,0,0.0,0.0,0,34.7,0,0.0,0.0,0.0,15.0,1050.0,72.0,900,0,0.0,20,0.0,900.0,1.0,0,500.0,200.0,0,100.0,0,-40,200,10.0,3,30,0.0,0.0,1,,,,,,,,,,,,,,,,,,,,,,,,,,,,,,,,,,,,25,,38.28125,63.28125,,78.90625,40.625,53.90625,,,,,,,,,0.692307692,,,,,,,,,,,,,,,,,,,,,,,,,,,,,,,,,,,,,
2009,"A. Evirgen, I. Karaman, R. D. Noebe, R. Santamarta and J. Pons",Effect of precipitation on the microstructure and the shape memory response of the Ni50.3Ti29.7Zr20 high temperature shape memory alloy,,Scripta Materialia,69,354-357,2013,,,,External,,0.0,0.0,0.0,0.0,0,0.0,0.0,0.0,0.0,0,0.0,0.0,0.0,0.0,0.0,0.0,0.0,0.0,0.0,0.0,50.3,0,0.0,0.0,0.0,0.0,0,0,0.0,0,0.0,0.0,0,29.7,0,0.0,0.0,0.0,20.0,1050.0,72.0,900,0,0.0,20,0.0,20.0,0.0,0,900.0,1.0,0,200.0,0,30,260,10.0,3,30,0.0,0.0,1,,,,,,,,,,,,,,,,,,,,,,,,,,,,,,,,,,,,92.71947415,,135.9737077,156.6468917,,199.9220143,63.9483066,107.2025402,,,,,,,,,0.602941176,,,,,,,,,,,,,,,,,,,,,,,,,,,,,,,,,,,,,
2010,"A. Evirgen, I. Karaman, J. Pons, R. Santamarta and R. D. Noebe",Role of nano-precipitation on the microstructure and shape memory characteristics of a new Ni50.3Ti34.7Zr15 shape memory alloy,,Materials Science and Engineering: A,655,193-203,2016,,,,External,,0.0,0.0,0.0,0.0,0,0.0,0.0,0.0,0.0,0,0.0,0.0,0.0,0.0,0.0,0.0,0.0,0.0,0.0,0.0,50.3,0,0.0,0.0,0.0,0.0,0,0,0.0,0,0.0,0.0,0,34.7,0,0.0,0.0,0.0,15.0,1050.0,72.0,900,0,0.0,20,0.0,900.0,1.0,0,550.0,24.0,0,100.0,0,-40,200,10.0,3,30,0.0,0.0,1,,,,,,,,,,,,,,,,,,,,,,,,,,,,,,,,,,,,20.91556131,,34.56810094,69.10384989,,76.52863151,41.96053057,55.6130702,,,,,,,,,0.66942737,,,,,,,,,,,,,,,,,,,,,,,,,,,,,,,,,,,,,
2011,"E. Acar, H. E. Karaca, H. Tobe, R. D. Noebe and Y. I. Chumlyakov",Orientation dependence of the shape memory properties in aged Ni45.3Ti29.7Hf20Pd5 single crystals,,Intermetallics,54,60-68,2014,,,,External,,0.0,0.0,0.0,0.0,0,0.0,0.0,0.0,0.0,0,0.0,0.0,0.0,20.0,0.0,0.0,0.0,0.0,0.0,0.0,45.3,0,5.0,0.0,0.0,0.0,0,0,0.0,0,0.0,0.0,0,29.7,0,0.0,0.0,0.0,0.0,20.0,0.0,20,0,0.0,20,0.0,1050.0,4.0,0,550.0,3.0,0,-300.0,0,-64.46388606,196.093591,10.0,3,30,0.00083,0.0,1,,,,,,,,,,,,,,,,,,,,,,,,,,,,,,,,,,,,34.12410987,,52.27670397,68.50050865,,84.29704985,32.02034588,50.17293998,,,,,,,,,1.027141404,,,,,,,,,,,,,,,,,,,,,,,,,,,,,,,,,,,,,
2012,"E. Acar, H.E. Karaca, H. Tobe, R.D. Noebe, Y.I. Chumlyakov",Orientation dependence of the shape memory properties in aged Ni45.3Ti29.7Hf20Pd5 single crystals,,Intermetallics,54,60-68,2014,,,,External,,0.0,0.0,0.0,0.0,0,0.0,0.0,0.0,0.0,0,0.0,0.0,0.0,20.0,0.0,0.0,0.0,0.0,0.0,0.0,45.3,0,5.0,0.0,0.0,0.0,0,0,0.0,0,0.0,0.0,0,29.7,0,0.0,0.0,0.0,0.0,20.0,0.0,20,0,0.0,20,0.0,1050.0,4.0,0,550.0,3.0,0,-300.0,0,-64.46388606,196.093591,10.0,3,30,0.00083,0.0,1,,,,,,,,,,,,,,,,,,,,,,,,,,,,,,,,,,,,34.12410987,,52.27670397,68.50050865,,84.29704985,32.02034588,50.17293998,,,,,,,,,1.027141404,,,,,,,,,,,,,,,,,,,,,,,,,,,,,,,,,,,,,
2013,"B. Kockar, K.C. Atli, J. Ma, M. Haouaoui, I. Karaman, M. Nagasako, R. Kainuma",Role of severe plastic deformation on the cyclic reversibility of a Ti50.3Ni33.7Pd16 high temperature shape memory alloy,,Acta Materialia,58,6411-6420,2010,,,,External,,0.0,0.0,0.0,0.0,0,0.0,0.0,0.0,0.0,0,0.0,0.0,0.0,0.0,0.0,0.0,0.0,0.0,0.0,0.0,33.7,0,16.0,0.0,0.0,0.0,0,0,0.0,0,0.0,0.0,0,50.3,0,0.0,0.0,0.0,0.0,20.0,0.0,425,0,0.0,20,0.0,20.0,0.0,0,20.0,0.0,0,50.0,0,25,175,10.0,1,30,0.0,0.0,1,,,,,,,,,,,,,,,,,,,,,,,,,,,,,,,,,,,,56.87022901,,67.9389313,76.33587786,,88.54961832,20.61068702,31.67938931,,,,,,,,,0.926688275,,,,,,,,,,,,,,,,,,,,,,,,,,,,,,,,,,,,,
2014,"E. Acar, H. E. Karaca, H. Tobe, R. D. Noebe and Y. I. Chumlyakov",Orientation dependence of the shape memory properties in aged Ni45.3Ti29.7Hf20Pd5 single crystals,,Intermetallics,54,60-68,2014,,,,External,,0.0,0.0,0.0,0.0,0,0.0,0.0,0.0,0.0,0,0.0,0.0,0.0,20.0,0.0,0.0,0.0,0.0,0.0,0.0,45.3,0,5.0,0.0,0.0,0.0,0,0,0.0,0,0.0,0.0,0,29.7,0,0.0,0.0,0.0,0.0,20.0,0.0,20,0,0.0,20,0.0,1050.0,4.0,0,600.0,48.0,0,-300.0,0,-63.65633289,195.2378979,10.0,3,30,0.00083,0.0,1,,,,,,,,,,,,,,,,,,,,,,,,,,,,,,,,,,,,32.04575597,,59.67340849,40.625,,83.93153183,24.25812334,51.88577586,,,,,,,,,1.043269231,,,,,,,,,,,,,,,,,,,,,,,,,,,,,,,,,,,,,
2015,"E. Acar, H.E. Karaca, H. Tobe, R.D. Noebe, Y.I. Chumlyakov",Orientation dependence of the shape memory properties in aged Ni45.3Ti29.7Hf20Pd5 single crystals,,Intermetallics,54,60-68,2014,,,,External,,0.0,0.0,0.0,0.0,0,0.0,0.0,0.0,0.0,0,0.0,0.0,0.0,20.0,0.0,0.0,0.0,0.0,0.0,0.0,45.3,0,5.0,0.0,0.0,0.0,0,0,0.0,0,0.0,0.0,0,29.7,0,0.0,0.0,0.0,0.0,20.0,0.0,20,0,0.0,20,0.0,1050.0,4.0,0,600.0,48.0,0,-300.0,0,-63.65633289,195.2378979,10.0,3,30,0.00083,0.0,1,,,,,,,,,,,,,,,,,,,,,,,,,,,,,,,,,,,,32.04575597,,59.67340849,40.625,,83.93153183,24.25812334,51.88577586,,,,,,,,,1.043269231,,,,,,,,,,,,,,,,,,,,,,,,,,,,,,,,,,,,,
2016,"E. Acar, H. E. Karaca, H. Tobe, R. D. Noebe and Y. I. Chumlyakov",Orientation dependence of the shape memory properties in aged Ni45.3Ti29.7Hf20Pd5 single crystals,,Intermetallics,54,60-68,2014,,,,External,,0.0,0.0,0.0,0.0,0,0.0,0.0,0.0,0.0,0,0.0,0.0,0.0,20.0,0.0,0.0,0.0,0.0,0.0,0.0,45.3,0,5.0,0.0,0.0,0.0,0,0,0.0,0,0.0,0.0,0,29.7,0,0.0,0.0,0.0,0.0,20.0,0.0,20,0,0.0,20,0.0,1050.0,4.0,0,600.0,48.0,0,-700.0,0,-53.01117047,193.3948519,10.0,3,30,0.00083,0.0,1,,,,,,,,,,,,,,,,,,,,,,,,,,,,,,,,,,,,30.40310831,,60.41767848,63.79310345,,102.3555124,41.93783392,71.95240409,,,,,,,,,1.042415412,,,,,,,,,,,,,,,,,,,,,,,,,,,,,,,,,,,,,
2017,"E. Acar, H.E. Karaca, H. Tobe, R.D. Noebe, Y.I. Chumlyakov",Orientation dependence of the shape memory properties in aged Ni45.3Ti29.7Hf20Pd5 single crystals,,Intermetallics,54,60-68,2014,,,,External,,0.0,0.0,0.0,0.0,0,0.0,0.0,0.0,0.0,0,0.0,0.0,0.0,20.0,0.0,0.0,0.0,0.0,0.0,0.0,45.3,0,5.0,0.0,0.0,0.0,0,0,0.0,0,0.0,0.0,0,29.7,0,0.0,0.0,0.0,0.0,20.0,0.0,20,0,0.0,20,0.0,1050.0,4.0,0,600.0,48.0,0,-700.0,0,-53.01117047,193.3948519,10.0,3,30,0.00083,0.0,1,,,,,,,,,,,,,,,,,,,,,,,,,,,,,,,,,,,,30.40310831,,60.41767848,63.79310345,,102.3555124,41.93783392,71.95240409,,,,,,,,,1.042415412,,,,,,,,,,,,,,,,,,,,,,,,,,,,,,,,,,,,,
2018,"E. Acar, H. Tobe, I. Kaya, H. E. Karaca and Y. I. Chumlyakov",Compressive response of Ni45.3Ti34.7Hf15Pd5 and Ni45.3Ti29.7Hf20Pd5 shape-memory alloys,,Journal of Materials Science,50,1924-1934,2015,,,,External,,0.0,0.0,0.0,0.0,0,0.0,0.0,0.0,0.0,0,0.0,0.0,0.0,15.0,0.0,0.0,0.0,0.0,0.0,0.0,45.3,0,5.0,0.0,0.0,0.0,0,0,0.0,0,0.0,0.0,0,34.7,0,0.0,0.0,0.0,0.0,20.0,0.0,20,0,0.0,20,0.0,20.0,0.0,0,900.0,72.0,0,-100.0,0,-20,200,10.0,3,30,0.0,0.0,1,,,,,,,,,,,,,,,,,,,,,,,,,,,,,,,,,,,,18.25941733,,38.11467805,53.03395806,,81.23956207,43.12488402,62.98014474,,,,,,,,,0.863584551,,,,,,,,,,,,,,,,,,,,,,,,,,,,,,,,,,,,,
2019,"E. Acar, H. Tobe, I. Kaya, H. E. Karaca and Y. I. Chumlyakov",Compressive response of Ni45.3Ti34.7Hf15Pd5 and Ni45.3Ti29.7Hf20Pd5 shape-memory alloys,,Journal of Materials Science,50,1924-1934,2015,,,,External,,0.0,0.0,0.0,0.0,0,0.0,0.0,0.0,0.0,0,0.0,0.0,0.0,15.0,0.0,0.0,0.0,0.0,0.0,0.0,45.3,0,5.0,0.0,0.0,0.0,0,0,0.0,0,0.0,0.0,0,34.7,0,0.0,0.0,0.0,0.0,20.0,0.0,20,0,0.0,20,0.0,20.0,0.0,0,900.0,72.0,0,-100.0,0,-20,200,10.0,3,30,0.0,0.0,1,,,,,,,,,,,,,,,,,,,,,,,,,,,,,,,,,,,,18.25941733,,38.11467805,53.03395806,,81.23956207,43.12488402,62.98014474,,,,,,,,,0.863584551,,,,,,,,,,,,,,,,,,,,,,,,,,,,,,,,,,,,,
2020,"E. Acar, H. E. Karaca, H. Tobe, R. D. Noebe and Y. I. Chumlyakov",Orientation dependence of the shape memory properties in aged Ni45.3Ti29.7Hf20Pd5 single crystals,,Intermetallics,54,60-68,2014,,,,External,,0.0,0.0,0.0,0.0,0,0.0,0.0,0.0,0.0,0,0.0,0.0,0.0,20.0,0.0,0.0,0.0,0.0,0.0,0.0,45.3,0,5.0,0.0,0.0,0.0,0,0,0.0,0,0.0,0.0,0,29.7,0,0.0,0.0,0.0,0.0,20.0,0.0,20,0,0.0,20,0.0,1050.0,4.0,0,550.0,3.0,0,-700.0,0,-46.09375,200,10.0,3,30,0.00083,0.0,1,,,,,,,,,,,,,,,,,,,,,,,,,,,,,,,,,,,,34.375,,65.625,65.625,,112.5,46.875,78.125,,,,,,,,,1.14164959,,,,,,,,,,,,,,,,,,,,,,,,,,,,,,,,,,,,,
2021,"E. Acar, H.E. Karaca, H. Tobe, R.D. Noebe, Y.I. Chumlyakov",Orientation dependence of the shape memory properties in aged Ni45.3Ti29.7Hf20Pd5 single crystals,,Intermetallics,54,60-68,2014,,,,External,,0.0,0.0,0.0,0.0,0,0.0,0.0,0.0,0.0,0,0.0,0.0,0.0,20.0,0.0,0.0,0.0,0.0,0.0,0.0,45.3,0,5.0,0.0,0.0,0.0,0,0,0.0,0,0.0,0.0,0,29.7,0,0.0,0.0,0.0,0.0,20.0,0.0,20,0,0.0,20,0.0,1050.0,4.0,0,550.0,3.0,0,-700.0,0,-46.09375,200,10.0,3,30,0.00083,0.0,1,,,,,,,,,,,,,,,,,,,,,,,,,,,,,,,,,,,,34.375,,65.625,65.625,,112.5,46.875,78.125,,,,,,,,,1.14164959,,,,,,,,,,,,,,,,,,,,,,,,,,,,,,,,,,,,,
2022,B. Kockar,Shape memory behaviors of ultrafine grained nickel-titanium and titanium-nickel-palladium shape memory alloys,,Doctoral Thesis,,1-181,2007,,,,External,,0.0,0.0,0.0,0.0,0,0.0,0.0,0.0,0.0,0,0.0,0.0,0.0,0.0,0.0,0.0,0.0,0.0,0.0,0.0,30.0,0,20.0,0.0,0.0,0.0,0,0,0.0,0,0.0,0.0,0,50.0,0,0.0,0.0,0.0,0.0,1000.0,1.0,400,0,0.0,20,0.0,20.0,0.0,0,20.0,0.0,0,50.0,0,25,180,10.0,3,30,0.0,0.0,1,,,,,,,,,,,,,,,,,,,,,,,,,,,,,,,,,,,,92.15496368,,102.8087167,109.7336562,,117.1912833,14.3825666,25.03631962,,,,,,,,,0.922215496,,,,,,,,,,,,,,,,,,,,,,,,,,,,,,,,,,,,,
2023,B. Kockar,Shape memory behaviors of ultrafine grained nickel-titanium and titanium-nickel-palladium shape memory alloys,,Doctoral Thesis,,1-181,2007,,,,External,,0.0,0.0,0.0,0.0,0,0.0,0.0,0.0,0.0,0,0.0,0.0,0.0,0.0,0.0,0.0,0.0,0.0,0.0,0.0,30.0,0,20.0,0.0,0.0,0.0,0,0,0.0,0,0.0,0.0,0,50.0,0,0.0,0.0,0.0,0.0,1000.0,1.0,500,0,0.0,20,0.0,20.0,0.0,0,20.0,0.0,0,50.0,0,25,175,10.0,3,30,0.0,0.0,1,,,,,,,,,,,,,,,,,,,,,,,,,,,,,,,,,,,,97.60757555,,115.1928701,115.7749617,,125.6092466,10.4163765,28.00167105,,,,,,,,,0.926890405,,,,,,,,,,,,,,,,,,,,,,,,,,,,,,,,,,,,,
2024,"A. Evirgen, I. Karaman, J. Pons, R. Santamarta and R. D. Noebe",Role of nano-precipitation on the microstructure and shape memory characteristics of a new Ni50.3Ti34.7Zr15 shape memory alloy,,Materials Science and Engineering: A,655,193-203,2016,,,,External,,0.0,0.0,0.0,0.0,0,0.0,0.0,0.0,0.0,0,0.0,0.0,0.0,0.0,0.0,0.0,0.0,0.0,0.0,0.0,50.3,0,0.0,0.0,0.0,0.0,0,0,0.0,0,0.0,0.0,0,34.7,0,0.0,0.0,0.0,15.0,1050.0,72.0,900,0,0.0,20,0.0,900.0,1.0,0,550.0,100.0,0,150.0,0,-40,200,10.0,3,30,0.0,0.0,1,,,,,,,,,,,,,,,,,,,,,,,,,,,,,,,,,,,,33.17530432,,52.26028797,86.53536065,,96.2725972,44.01230923,63.09729288,,,,,,,,,1.055745554,,,,,,,,,,,,,,,,,,,,,,,,,,,,,,,,,,,,,
2025,"E. Acar, H. E. Karaca, H. Tobe, R. D. Noebe and Y. I. Chumlyakov",Orientation dependence of the shape memory properties in aged Ni45.3Ti29.7Hf20Pd5 single crystals,,Intermetallics,54,60-68,2014,,,,External,,0.0,0.0,0.0,0.0,0,0.0,0.0,0.0,0.0,0,0.0,0.0,0.0,20.0,0.0,0.0,0.0,0.0,0.0,0.0,45.3,0,5.0,0.0,0.0,0.0,0,0,0.0,0,0.0,0.0,0,29.7,0,0.0,0.0,0.0,0.0,20.0,0.0,20,0,0.0,20,0.0,1050.0,4.0,0,600.0,48.0,0,-1000.0,0,-47.64397906,212.3036649,10.0,3,30,0.00083,0.0,1,,,,,,,,,,,,,,,,,,,,,,,,,,,,,,,,,,,,49.7382199,,86.64921466,74.86910995,,125.1308901,38.48167544,75.3926702,,,,,,,,,1.35483871,,,,,,,,,,,,,,,,,,,,,,,,,,,,,,,,,,,,,
2026,"E. Acar, H.E. Karaca, H. Tobe, R.D. Noebe, Y.I. Chumlyakov",Orientation dependence of the shape memory properties in aged Ni45.3Ti29.7Hf20Pd5 single crystals,,Intermetallics,54,60-68,2014,,,,External,,0.0,0.0,0.0,0.0,0,0.0,0.0,0.0,0.0,0,0.0,0.0,0.0,20.0,0.0,0.0,0.0,0.0,0.0,0.0,45.3,0,5.0,0.0,0.0,0.0,0,0,0.0,0,0.0,0.0,0,29.7,0,0.0,0.0,0.0,0.0,20.0,0.0,20,0,0.0,20,0.0,1050.0,4.0,0,600.0,48.0,0,-1000.0,0,-47.64397906,212.3036649,10.0,3,30,0.00083,0.0,1,,,,,,,,,,,,,,,,,,,,,,,,,,,,,,,,,,,,49.7382199,,86.64921466,74.86910995,,125.1308901,38.48167544,75.3926702,,,,,,,,,1.35483871,,,,,,,,,,,,,,,,,,,,,,,,,,,,,,,,,,,,,
2027,"E. Acar, H. E. Karaca, H. Tobe, R. D. Noebe and Y. I. Chumlyakov",Orientation dependence of the shape memory properties in aged Ni45.3Ti29.7Hf20Pd5 single crystals,,Intermetallics,54,60-68,2014,,,,External,,0.0,0.0,0.0,0.0,0,0.0,0.0,0.0,0.0,0,0.0,0.0,0.0,20.0,0.0,0.0,0.0,0.0,0.0,0.0,45.3,0,5.0,0.0,0.0,0.0,0,0,0.0,0,0.0,0.0,0,29.7,0,0.0,0.0,0.0,0.0,20.0,0.0,20,0,0.0,20,0.0,1050.0,4.0,0,550.0,3.0,0,-1000.0,0,-46.09375,211.71875,10.0,3,30,0.00083,0.0,1,,,,,,,,,,,,,,,,,,,,,,,,,,,,,,,,,,,,46.875,,86.71875,82.03125,,125,38.28125,78.125,,,,,,,,,1.438012295,,,,,,,,,,,,,,,,,,,,,,,,,,,,,,,,,,,,,
2028,"E. Acar, H.E. Karaca, H. Tobe, R.D. Noebe, Y.I. Chumlyakov",Orientation dependence of the shape memory properties in aged Ni45.3Ti29.7Hf20Pd5 single crystals,,Intermetallics,54,60-68,2014,,,,External,,0.0,0.0,0.0,0.0,0,0.0,0.0,0.0,0.0,0,0.0,0.0,0.0,20.0,0.0,0.0,0.0,0.0,0.0,0.0,45.3,0,5.0,0.0,0.0,0.0,0,0,0.0,0,0.0,0.0,0,29.7,0,0.0,0.0,0.0,0.0,20.0,0.0,20,0,0.0,20,0.0,1050.0,4.0,0,550.0,3.0,0,-1000.0,0,-46.09375,211.71875,10.0,3,30,0.00083,0.0,1,,,,,,,,,,,,,,,,,,,,,,,,,,,,,,,,,,,,46.875,,86.71875,82.03125,,125,38.28125,78.125,,,,,,,,,1.438012295,,,,,,,,,,,,,,,,,,,,,,,,,,,,,,,,,,,,,
2029,"A. Evirgen, I. Karaman, J. Pons, R. Santamarta and R. D. Noebe",Role of nano-precipitation on the microstructure and shape memory characteristics of a new Ni50.3Ti34.7Zr15 shape memory alloy,,Materials Science and Engineering: A,655,193-203,2016,,,,External,,0.0,0.0,0.0,0.0,0,0.0,0.0,0.0,0.0,0,0.0,0.0,0.0,0.0,0.0,0.0,0.0,0.0,0.0,0.0,50.3,0,0.0,0.0,0.0,0.0,0,0,0.0,0,0.0,0.0,0,34.7,0,0.0,0.0,0.0,15.0,1050.0,72.0,900,0,0.0,20,0.0,900.0,1.0,0,500.0,200.0,0,150.0,0,-40,200,10.0,3,30,0.0,0.0,1,,,,,,,,,,,,,,,,,,,,,,,,,,,,,,,,,,,,30.46875,,41.40625,64.84375,,78.90625,37.5,48.4375,,,,,,,,,1.230769231,,,,,,,,,,,,,,,,,,,,,,,,,,,,,,,,,,,,,
2030,"E. Acar, H. E. Karaca, H. Tobe, R. D. Noebe and Y. I. Chumlyakov",Orientation dependence of the shape memory properties in aged Ni45.3Ti29.7Hf20Pd5 single crystals,,Intermetallics,54,60-68,2014,,,,External,,0.0,0.0,0.0,0.0,0,0.0,0.0,0.0,0.0,0,0.0,0.0,0.0,20.0,0.0,0.0,0.0,0.0,0.0,0.0,45.3,0,5.0,0.0,0.0,0.0,0,0,0.0,0,0.0,0.0,0,29.7,0,0.0,0.0,0.0,0.0,20.0,0.0,20,0,0.0,20,0.0,1050.0,4.0,0,550.0,3.0,0,-300.0,0,-56.78535097,149.2533062,10.0,3,30,0.00083,0.0,1,,,,,,,,,,,,,,,,,,,,,,,,,,,,,,,,,,,,30.07121058,,66.30315361,87.92268566,,118.7100712,52.40691759,88.63886062,,,,,,,,,1.45896236,,,,,,,,,,,,,,,,,,,,,,,,,,,,,,,,,,,,,
2031,"E. Acar, H.E. Karaca, H. Tobe, R.D. Noebe, Y.I. Chumlyakov",Orientation dependence of the shape memory properties in aged Ni45.3Ti29.7Hf20Pd5 single crystals,,Intermetallics,54,60-68,2014,,,,External,,0.0,0.0,0.0,0.0,0,0.0,0.0,0.0,0.0,0,0.0,0.0,0.0,20.0,0.0,0.0,0.0,0.0,0.0,0.0,45.3,0,5.0,0.0,0.0,0.0,0,0,0.0,0,0.0,0.0,0,29.7,0,0.0,0.0,0.0,0.0,20.0,0.0,20,0,0.0,20,0.0,1050.0,4.0,0,550.0,3.0,0,-300.0,0,-56.78535097,149.2533062,10.0,3,30,0.00083,0.0,1,,,,,,,,,,,,,,,,,,,,,,,,,,,,,,,,,,,,30.07121058,,66.30315361,87.92268566,,118.7100712,52.40691759,88.63886062,,,,,,,,,1.45896236,,,,,,,,,,,,,,,,,,,,,,,,,,,,,,,,,,,,,
2032,"A. Evirgen, I. Karaman, J. Pons, R. Santamarta and R. D. Noebe",Role of nano-precipitation on the microstructure and shape memory characteristics of a new Ni50.3Ti34.7Zr15 shape memory alloy,,Materials Science and Engineering: A,655,193-203,2016,,,,External,,0.0,0.0,0.0,0.0,0,0.0,0.0,0.0,0.0,0,0.0,0.0,0.0,0.0,0.0,0.0,0.0,0.0,0.0,0.0,50.3,0,0.0,0.0,0.0,0.0,0,0,0.0,0,0.0,0.0,0,34.7,0,0.0,0.0,0.0,15.0,1050.0,72.0,900,0,0.0,20,0.0,900.0,1.0,0,550.0,24.0,0,150.0,0,-40,200,10.0,3,30,0.0,0.0,1,,,,,,,,,,,,,,,,,,,,,,,,,,,,,,,,,,,,25.46101585,,38.15917179,69.78324167,,80.86379812,42.70462633,55.40278227,,,,,,,,,1.377677127,,,,,,,,,,,,,,,,,,,,,,,,,,,,,,,,,,,,,
2033,B. Kockar,Shape memory behaviors of ultrafine grained nickel-titanium and titanium-nickel-palladium shape memory alloys,,Doctoral Thesis,,1-181,2007,,,,External,,0.0,0.0,0.0,0.0,0,0.0,0.0,0.0,0.0,0,0.0,0.0,0.0,0.0,0.0,0.0,0.0,0.0,0.0,0.0,33.7,0,16.0,0.0,0.0,0.0,0,0,0.0,0,0.0,0.0,0,50.3,0,0.0,0.0,0.0,0.0,20.0,0.0,400,0,0.0,20,0.0,20.0,0.0,0,20.0,0.0,0,50.0,0,25,205,10.0,3,30,0.0,0.0,1,,,,,,,,,,,,,,,,,,,,,,,,,,,,,,,,,,,,64.833305,,86.31886944,74.06162737,,104.0249618,17.70609236,39.1916568,,,,,,,,,1.351528543,,,,,,,,,,,,,,,,,,,,,,,,,,,,,,,,,,,,,
2034,"E. Acar, H. Tobe, I. Kaya, H. E. Karaca and Y. I. Chumlyakov",Compressive response of Ni45.3Ti34.7Hf15Pd5 and Ni45.3Ti29.7Hf20Pd5 shape-memory alloys,,Journal of Materials Science,50,1924-1934,2015,,,,External,,0.0,0.0,0.0,0.0,0,0.0,0.0,0.0,0.0,0,0.0,0.0,0.0,20.0,0.0,0.0,0.0,0.0,0.0,0.0,45.3,0,5.0,0.0,0.0,0.0,0,0,0.0,0,0.0,0.0,0,29.7,0,0.0,0.0,0.0,0.0,20.0,0.0,20,0,0.0,20,0.0,20.0,0.0,0,900.0,72.0,0,-200.0,0,30,250,10.0,3,30,0.0,0.0,1,,,,,,,,,,,,,,,,,,,,,,,,,,,,,,,,,,,,95.18828452,,112.0292887,112.7615063,,155.2301255,43.2008368,60.04184098,,,,,,,,,1.460176991,,,,,,,,,,,,,,,,,,,,,,,,,,,,,,,,,,,,,
2035,"E. Acar, H. Tobe, I. Kaya, H. E. Karaca and Y. I. Chumlyakov",Compressive response of Ni45.3Ti34.7Hf15Pd5 and Ni45.3Ti29.7Hf20Pd5 shape-memory alloys,,Journal of Materials Science,50,1924-1934,2015,,,,External,,0.0,0.0,0.0,0.0,0,0.0,0.0,0.0,0.0,0,0.0,0.0,0.0,20.0,0.0,0.0,0.0,0.0,0.0,0.0,45.3,0,5.0,0.0,0.0,0.0,0,0,0.0,0,0.0,0.0,0,29.7,0,0.0,0.0,0.0,0.0,20.0,0.0,20,0,0.0,20,0.0,20.0,0.0,0,900.0,72.0,0,-200.0,0,30,250,10.0,3,30,0.0,0.0,1,,,,,,,,,,,,,,,,,,,,,,,,,,,,,,,,,,,,95.18828452,,112.0292887,112.7615063,,155.2301255,43.2008368,60.04184098,,,,,,,,,1.460176991,,,,,,,,,,,,,,,,,,,,,,,,,,,,,,,,,,,,,
2036,B. Kockar,Shape memory behaviors of ultrafine grained nickel-titanium and titanium-nickel-palladium shape memory alloys,,Doctoral Thesis,,1-181,2007,,,,External,,0.0,0.0,0.0,0.0,0,0.0,0.0,0.0,0.0,0,0.0,0.0,0.0,0.0,0.0,0.0,0.0,0.0,0.0,0.0,30.0,0,20.0,0.0,0.0,0.0,0,0,0.0,0,0.0,0.0,0,50.0,0,0.0,0.0,0.0,0.0,20.0,0.0,20,0,0.0,20,0.0,20.0,0.0,0,1000.0,1.0,0,100.0,0,25,200,10.0,3,30,0.0,0.0,1,,,,,,,,,,,,,,,,,,,,,,,,,,,,,,,,,,,,126.6987952,,136.7710843,138.3614458,,143.6626506,6.8915663,16.9638554,,,,,,,,,1.571987952,,,,,,,,,,,,,,,,,,,,,,,,,,,,,,,,,,,,,
2037,B. Kockar,Shape memory behaviors of ultrafine grained nickel-titanium and titanium-nickel-palladium shape memory alloys,,Doctoral Thesis,,1-181,2007,,,,External,,0.0,0.0,0.0,0.0,0,0.0,0.0,0.0,0.0,0,0.0,0.0,0.0,0.0,0.0,0.0,0.0,0.0,0.0,0.0,33.7,0,16.0,0.0,0.0,0.0,0,0,0.0,0,0.0,0.0,0,50.3,0,0.0,0.0,0.0,0.0,20.0,0.0,450,0,0.0,20,0.0,20.0,0.0,0,20.0,0.0,0,50.0,0,25,175,10.0,3,30,0.0,0.0,1,,,,,,,,,,,,,,,,,,,,,,,,,,,,,,,,,,,,57.53026634,,77.23970944,79.37046005,,88.95883777,11.71912833,31.42857143,,,,,,,,,1.515151515,,,,,,,,,,,,,,,,,,,,,,,,,,,,,,,,,,,,,
2038,"A. Evirgen, I. Karaman, J. Pons, R. Santamarta and R. D. Noebe",Role of nano-precipitation on the microstructure and shape memory characteristics of a new Ni50.3Ti34.7Zr15 shape memory alloy,,Materials Science and Engineering: A,655,193-203,2016,,,,External,,0.0,0.0,0.0,0.0,0,0.0,0.0,0.0,0.0,0,0.0,0.0,0.0,0.0,0.0,0.0,0.0,0.0,0.0,0.0,50.3,0,0.0,0.0,0.0,0.0,0,0,0.0,0,0.0,0.0,0,34.7,0,0.0,0.0,0.0,15.0,1050.0,72.0,900,0,0.0,20,0.0,900.0,1.0,0,550.0,100.0,0,200.0,0,-40,200,10.0,3,30,0.0,0.0,1,,,,,,,,,,,,,,,,,,,,,,,,,,,,,,,,,,,,36.29122002,,53.42875636,85.75638172,,97.44106559,44.01230923,61.14984557,,,,,,,,,1.505414957,,,,,,,,,,,,,,,,,,,,,,,,,,,,,,,,,,,,,
2039,"A. Evirgen, I. Karaman, J. Pons, R. Santamarta and R. D. Noebe",Role of nano-precipitation on the microstructure and shape memory characteristics of a new Ni50.3Ti34.7Zr15 shape memory alloy,,Materials Science and Engineering: A,655,193-203,2016,,,,External,,0.0,0.0,0.0,0.0,0,0.0,0.0,0.0,0.0,0,0.0,0.0,0.0,0.0,0.0,0.0,0.0,0.0,0.0,0.0,50.3,0,0.0,0.0,0.0,0.0,0,0,0.0,0,0.0,0.0,0,34.7,0,0.0,0.0,0.0,15.0,1050.0,72.0,900,0,0.0,20,0.0,900.0,1.0,0,500.0,200.0,0,200.0,0,-40,200,10.0,3,30,0.0,0.0,1,,,,,,,,,,,,,,,,,,,,,,,,,,,,,,,,,,,,32.8125,,46.09375,72.65625,,83.59375,37.5,50.78125,,,,,,,,,1.615384615,,,,,,,,,,,,,,,,,,,,,,,,,,,,,,,,,,,,,
2040,"A. Evirgen, I. Karaman, J. Pons, R. Santamarta and R. D. Noebe",Role of nano-precipitation on the microstructure and shape memory characteristics of a new Ni50.3Ti34.7Zr15 shape memory alloy,,Materials Science and Engineering: A,655,193-203,2016,,,,External,,0.0,0.0,0.0,0.0,0,0.0,0.0,0.0,0.0,0,0.0,0.0,0.0,0.0,0.0,0.0,0.0,0.0,0.0,0.0,50.3,0,0.0,0.0,0.0,0.0,0,0,0.0,0,0.0,0.0,0,34.7,0,0.0,0.0,0.0,15.0,1050.0,72.0,900,0,0.0,20,0.0,900.0,1.0,0,550.0,24.0,0,200.0,0,-40,200,10.0,3,30,0.0,0.0,1,,,,,,,,,,,,,,,,,,,,,,,,,,,,,,,,,,,,35.6357166,,45.03396959,76.05952766,,84.66515691,39.63118732,49.02944031,,,,,,,,,1.877838887,,,,,,,,,,,,,,,,,,,,,,,,,,,,,,,,,,,,,
2041,"A. Evirgen, I. Karaman, J. Pons, R. Santamarta and R. D. Noebe",Role of nano-precipitation on the microstructure and shape memory characteristics of a new Ni50.3Ti34.7Zr15 shape memory alloy,,Materials Science and Engineering: A,655,193-203,2016,,,,External,,0.0,0.0,0.0,0.0,0,0.0,0.0,0.0,0.0,0,0.0,0.0,0.0,0.0,0.0,0.0,0.0,0.0,0.0,0.0,50.3,0,0.0,0.0,0.0,0.0,0,0,0.0,0,0.0,0.0,0,34.7,0,0.0,0.0,0.0,15.0,1050.0,72.0,900,0,0.0,20,0.0,900.0,1.0,0,500.0,200.0,0,250.0,0,-40,200,10.0,3,30,0.0,0.0,1,,,,,,,,,,,,,,,,,,,,,,,,,,,,,,,,,,,,36.71875,,50.78125,70.3125,,87.5,36.71875,50.78125,,,,,,,,,1.884615385,,,,,,,,,,,,,,,,,,,,,,,,,,,,,,,,,,,,,
2042,"E. Acar, H. Tobe, I. Kaya, H. E. Karaca and Y. I. Chumlyakov",Compressive response of Ni45.3Ti34.7Hf15Pd5 and Ni45.3Ti29.7Hf20Pd5 shape-memory alloys,,Journal of Materials Science,50,1924-1934,2015,,,,External,,0.0,0.0,0.0,0.0,0,0.0,0.0,0.0,0.0,0,0.0,0.0,0.0,20.0,0.0,0.0,0.0,0.0,0.0,0.0,45.3,0,5.0,0.0,0.0,0.0,0,0,0.0,0,0.0,0.0,0,29.7,0,0.0,0.0,0.0,0.0,20.0,0.0,20,0,0.0,20,0.0,20.0,0.0,0,900.0,72.0,0,-300.0,0,30,250,10.0,3,30,0.0,0.0,1,,,,,,,,,,,,,,,,,,,,,,,,,,,,,,,,,,,,83.47280335,,106.1715481,112.7615063,,158.8912134,52.7196653,75.41841005,,,,,,,,,1.831858407,,,,,,,,,,,,,,,,,,,,,,,,,,,,,,,,,,,,,
2043,"E. Acar, H. Tobe, I. Kaya, H. E. Karaca and Y. I. Chumlyakov",Compressive response of Ni45.3Ti34.7Hf15Pd5 and Ni45.3Ti29.7Hf20Pd5 shape-memory alloys,,Journal of Materials Science,50,1924-1934,2015,,,,External,,0.0,0.0,0.0,0.0,0,0.0,0.0,0.0,0.0,0,0.0,0.0,0.0,20.0,0.0,0.0,0.0,0.0,0.0,0.0,45.3,0,5.0,0.0,0.0,0.0,0,0,0.0,0,0.0,0.0,0,29.7,0,0.0,0.0,0.0,0.0,20.0,0.0,20,0,0.0,20,0.0,20.0,0.0,0,900.0,72.0,0,-300.0,0,30,250,10.0,3,30,0.0,0.0,1,,,,,,,,,,,,,,,,,,,,,,,,,,,,,,,,,,,,83.47280335,,106.1715481,112.7615063,,158.8912134,52.7196653,75.41841005,,,,,,,,,1.831858407,,,,,,,,,,,,,,,,,,,,,,,,,,,,,,,,,,,,,
2044,B. Kockar,Shape memory behaviors of ultrafine grained nickel-titanium and titanium-nickel-palladium shape memory alloys,,Doctoral Thesis,,1-181,2007,,,,External,,0.0,0.0,0.0,0.0,0,0.0,0.0,0.0,0.0,0,0.0,0.0,0.0,0.0,0.0,0.0,0.0,0.0,0.0,0.0,30.0,0,20.0,0.0,0.0,0.0,0,0,0.0,0,0.0,0.0,0,50.0,0,0.0,0.0,0.0,0.0,1000.0,1.0,400,0,0.0,20,0.0,20.0,0.0,0,20.0,0.0,0,100.0,0,25,180,10.0,3,30,0.0,0.0,1,,,,,,,,,,,,,,,,,,,,,,,,,,,,,,,,,,,,96.94915254,,107.6029056,114.527845,,123.0508475,15.4479419,26.10169496,,,,,,,,,1.984110169,,,,,,,,,,,,,,,,,,,,,,,,,,,,,,,,,,,,,
2045,"E. Acar, H. Tobe, I. Kaya, H. E. Karaca and Y. I. Chumlyakov",Compressive response of Ni45.3Ti34.7Hf15Pd5 and Ni45.3Ti29.7Hf20Pd5 shape-memory alloys,,Journal of Materials Science,50,1924-1934,2015,,,,External,,0.0,0.0,0.0,0.0,0,0.0,0.0,0.0,0.0,0,0.0,0.0,0.0,15.0,0.0,0.0,0.0,0.0,0.0,0.0,45.3,0,5.0,0.0,0.0,0.0,0,0,0.0,0,0.0,0.0,0,34.7,0,0.0,0.0,0.0,0.0,20.0,0.0,20,0,0.0,20,0.0,20.0,0.0,0,900.0,72.0,0,-200.0,0,-20,200,10.0,3,30,0.0,0.0,1,,,,,,,,,,,,,,,,,,,,,,,,,,,,,,,,,,,,18.68621266,,35.45184635,61.09667842,,83.41065133,47.95880498,64.72443867,,,,,,,,,1.904832595,,,,,,,,,,,,,,,,,,,,,,,,,,,,,,,,,,,,,
2046,"E. Acar, H. Tobe, I. Kaya, H. E. Karaca and Y. I. Chumlyakov",Compressive response of Ni45.3Ti34.7Hf15Pd5 and Ni45.3Ti29.7Hf20Pd5 shape-memory alloys,,Journal of Materials Science,50,1924-1934,2015,,,,External,,0.0,0.0,0.0,0.0,0,0.0,0.0,0.0,0.0,0,0.0,0.0,0.0,15.0,0.0,0.0,0.0,0.0,0.0,0.0,45.3,0,5.0,0.0,0.0,0.0,0,0,0.0,0,0.0,0.0,0,34.7,0,0.0,0.0,0.0,0.0,20.0,0.0,20,0,0.0,20,0.0,20.0,0.0,0,900.0,72.0,0,-200.0,0,-20,200,10.0,3,30,0.0,0.0,1,,,,,,,,,,,,,,,,,,,,,,,,,,,,,,,,,,,,18.68621266,,35.45184635,61.09667842,,83.41065133,47.95880498,64.72443867,,,,,,,,,1.904832595,,,,,,,,,,,,,,,,,,,,,,,,,,,,,,,,,,,,,
