Repository: sinazadeh/CatBoost-SMAs

# CatBoost SMAs
This repository contains a sample implementation of using CatBoost for building a surrogate model for transformation temperatures of Shape Memory Alloys (SMAs). The sample code (found in [main.py](main.py)) showcases how CatBoost can be used to model this data and make predictions with a high degree of accuracy. The accompanying [raw_data.csv](raw_data.csv) file contains 4899 data points that can be used to train and validate the model. This data can also serve as a reference for researchers looking to explore the use of CatBoost in this particular field.

File: raw_data.csv (part 28 of 67)
termediate_a_(A),Micro_Intermediate_b,Micro_Intermediate_c,Micro_Intermediate_Space_Group,Micro_Martensite_Test_Temperature_Above_Af(Temp-Af),Micro_Martensite_Structure,Micro_Martensite_a_(A),Micro_Martensite_b,Micro_Martensite_c,Micro_Martensite_Beta,Micro_Martensite_Space_Group,Micro_Martensite_Sub-structure,Micro_Precipitate_Test_Temperature,Micro_Precipitate_Structure,Micro_Precipitate_Volume_Fraction,NeedsAttention,SME_Transforms,SME_Mf,SME_Mp,SME_Ms,SME_As,SME_Ap,SME_Af,SME_Thermal_Hysteresis,SME_Transformation_Range,SME_RfM,SME_RfA,SME_dH(MA)(J/g),SME_dH(AM)(J/g),SME_dH(AR)(J/G),SME_dS(MA)(J/kgK),SME_dS(AM)(J/kgK),SME_dS(AR)(J/kgK),SME_epsilonAct(%),SME_epsilonIrr(%),SME_Failure(FatigueTest),SME_Bend_Recovery(%),SE_R.Strain(%),SE_Strain_Max(%),SE_Stress_Max(MPa),SE_Mf_Stress,SE_Ms_Stress,SE_As_Stress,SE_Af_Stress,SE_M_Yield,SE_A_Yield,MSME_Magnetization (emu/g),MSME_Magnetization Change (AM)(emu/g),MSME_Magnetization Change (MA)(emu/g),MSME_Mf Temp (Â°C),MSME_Mf Mag (emu/g),MSME_Mp Temp (Â°C),MSME_Mp Mag (emu/g),MSME_Ms_Temp(C),MSME_Ms_Mag(emu/g),MSME_Direct average rate (emu/gÂ°C),MSME_Direct_integrated_magnetization_change(emu/g),MSME_As_Temp(C),MSME_As_Mag(emu/g),MSME_Ap_Temp (C),MSME_Ap_Mag(emu/g),MSME_Af_Temp (C),MSME_Af_Mag(emu/g),MSME_Reverse_average_rate(emu/gC),MSME_Reverse_integrated_magnetization_change(emu/g),MSME_Direct_MT_range(C),MSME_Reverse_MT_range(C),MSME_Hysteresis(C),MSME_Estimated_entropy_difference_(J/kg*K),"MSME_Tc(DSC)-Ms(SQUID,0.05T)",Hard_VHN
2047,"A. Evirgen, I. Karaman, J. Pons, R. Santamarta and R. D. Noebe",Role of nano-precipitation on the microstructure and shape memory characteristics of a new Ni50.3Ti34.7Zr15 shape memory alloy,,Materials Science and Engineering: A,655,193-203,2016,,,,External,,0.0,0.0,0.0,0.0,0,0.0,0.0,0.0,0.0,0,0.0,0.0,0.0,0.0,0.0,0.0,0.0,0.0,0.0,0.0,50.3,0,0.0,0.0,0.0,0.0,0,0,0.0,0,0.0,0.0,0,34.7,0,0.0,0.0,0.0,15.0,1050.0,72.0,900,0,0.0,20,0.0,900.0,1.0,0,550.0,100.0,0,250.0,0,-40,200,10.0,3,30,0.0,0.0,1,,,,,,,,,,,,,,,,,,,,,,,,,,,,,,,,,,,,44.08100927,,59.66058775,90.81974473,,102.8939181,43.23333035,58.81290883,,,,,,,,,1.915982672,,,,,,,,,,,,,,,,,,,,,,,,,,,,,,,,,,,,,
2048,B. Kockar,Shape memory behaviors of ultrafine grained nickel-titanium and titanium-nickel-palladium shape memory alloys,,Doctoral Thesis,,1-181,2007,,,,External,,0.0,0.0,0.0,0.0,0,0.0,0.0,0.0,0.0,0,0.0,0.0,0.0,0.0,0.0,0.0,0.0,0.0,0.0,0.0,30.0,0,20.0,0.0,0.0,0.0,0,0,0.0,0,0.0,0.0,0,50.0,0,0.0,0.0,0.0,0.0,1000.0,1.0,500,0,0.0,20,0.0,20.0,0.0,0,20.0,0.0,0,100.0,0,25,175,10.0,3,30,0.0,0.0,1,,,,,,,,,,,,,,,,,,,,,,,,,,,,,,,,,,,,100.5486701,,119.2062387,120.3704219,,130.7867985,11.5805598,30.2381284,,,,,,,,,2.148725804,,,,,,,,,,,,,,,,,,,,,,,,,,,,,,,,,,,,,
2049,"A. Evirgen, I. Karaman, J. Pons, R. Santamarta and R. D. Noebe",Role of nano-precipitation on the microstructure and shape memory characteristics of a new Ni50.3Ti34.7Zr15 shape memory alloy,,Materials Science and Engineering: A,655,193-203,2016,,,,External,,0.0,0.0,0.0,0.0,0,0.0,0.0,0.0,0.0,0,0.0,0.0,0.0,0.0,0.0,0.0,0.0,0.0,0.0,0.0,50.3,0,0.0,0.0,0.0,0.0,0,0,0.0,0,0.0,0.0,0,34.7,0,0.0,0.0,0.0,15.0,1050.0,72.0,900,0,0.0,20,0.0,900.0,1.0,0,550.0,24.0,0,250.0,0,-40,200,10.0,3,30,0.0,0.0,1,,,,,,,,,,,,,,,,,,,,,,,,,,,,,,,,,,,,38.14299579,,52.07052734,79.34325461,,90.9414429,38.87091556,52.79844711,,,,,,,,,2.21106438,,,,,,,,,,,,,,,,,,,,,,,,,,,,,,,,,,,,,
2050,B. Kockar,Shape memory behaviors of ultrafine grained nickel-titanium and titanium-nickel-palladium shape memory alloys,,Doctoral Thesis,,1-181,2007,,,,External,,0.0,0.0,0.0,0.0,0,0.0,0.0,0.0,0.0,0,0.0,0.0,0.0,0.0,0.0,0.0,0.0,0.0,0.0,0.0,33.7,0,16.0,0.0,0.0,0.0,0,0,0.0,0,0.0,0.0,0,50.3,0,0.0,0.0,0.0,0.0,20.0,0.0,400,0,0.0,20,0.0,20.0,0.0,0,20.0,0.0,0,100.0,0,25,205,10.0,3,30,0.0,0.0,1,,,,,,,,,,,,,,,,,,,,,,,,,,,,,,,,,,,,68.11329918,,92.41944492,77.06650803,,108.2638467,15.84440178,40.15054752,,,,,,,,,2.220017969,,,,,,,,,,,,,,,,,,,,,,,,,,,,,,,,,,,,,
2051,"E. Acar, H. Tobe, I. Kaya, H. E. Karaca and Y. I. Chumlyakov",Compressive response of Ni45.3Ti34.7Hf15Pd5 and Ni45.3Ti29.7Hf20Pd5 shape-memory alloys,,Journal of Materials Science,50,1924-1934,2015,,,,External,,0.0,0.0,0.0,0.0,0,0.0,0.0,0.0,0.0,0,0.0,0.0,0.0,20.0,0.0,0.0,0.0,0.0,0.0,0.0,45.3,0,5.0,0.0,0.0,0.0,0,0,0.0,0,0.0,0.0,0,29.7,0,0.0,0.0,0.0,0.0,20.0,0.0,20,0,0.0,20,0.0,20.0,0.0,0,900.0,72.0,0,-400.0,0,30,250,10.0,3,30,0.0,0.0,1,,,,,,,,,,,,,,,,,,,,,,,,,,,,,,,,,,,,83.29853862,,112.526096,127.1398747,,173.9039666,61.3778706,90.60542798,,,,,,,,,2.233671339,,,,,,,,,,,,,,,,,,,,,,,,,,,,,,,,,,,,,
2052,"E. Acar, H. Tobe, I. Kaya, H. E. Karaca and Y. I. Chumlyakov",Compressive response of Ni45.3Ti34.7Hf15Pd5 and Ni45.3Ti29.7Hf20Pd5 shape-memory alloys,,Journal of Materials Science,50,1924-1934,2015,,,,External,,0.0,0.0,0.0,0.0,0,0.0,0.0,0.0,0.0,0,0.0,0.0,0.0,20.0,0.0,0.0,0.0,0.0,0.0,0.0,45.3,0,5.0,0.0,0.0,0.0,0,0,0.0,0,0.0,0.0,0,29.7,0,0.0,0.0,0.0,0.0,20.0,0.0,20,0,0.0,20,0.0,20.0,0.0,0,900.0,72.0,0,-400.0,0,30,250,10.0,3,30,0.0,0.0,1,,,,,,,,,,,,,,,,,,,,,,,,,,,,,,,,,,,,83.29853862,,112.526096,127.1398747,,173.9039666,61.3778706,90.60542798,,,,,,,,,2.233671339,,,,,,,,,,,,,,,,,,,,,,,,,,,,,,,,,,,,,
2053,"A. Evirgen, I. Karaman, J. Pons, R. Santamarta and R. D. Noebe",Role of nano-precipitation on the microstructure and shape memory characteristics of a new Ni50.3Ti34.7Zr15 shape memory alloy,,Materials Science and Engineering: A,655,193-203,2016,,,,External,,0.0,0.0,0.0,0.0,0,0.0,0.0,0.0,0.0,0,0.0,0.0,0.0,0.0,0.0,0.0,0.0,0.0,0.0,0.0,50.3,0,0.0,0.0,0.0,0.0,0,0,0.0,0,0.0,0.0,0,34.7,0,0.0,0.0,0.0,15.0,1050.0,72.0,900,0,0.0,20,0.0,900.0,1.0,0,500.0,200.0,0,300.0,0,-40,200,10.0,3,30,0.0,0.0,1,,,,,,,,,,,,,,,,,,,,,,,,,,,,,,,,,,,,39.84375,,53.90625,76.5625,,91.40625,37.5,51.5625,,,,,,,,,2.269230769,,,,,,,,,,,,,,,,,,,,,,,,,,,,,,,,,,,,,
2054,"E. Acar, H. Tobe, I. Kaya, H. E. Karaca and Y. I. Chumlyakov",Compressive response of Ni45.3Ti34.7Hf15Pd5 and Ni45.3Ti29.7Hf20Pd5 shape-memory alloys,,Journal of Materials Science,50,1924-1934,2015,,,,External,,0.0,0.0,0.0,0.0,0,0.0,0.0,0.0,0.0,0,0.0,0.0,0.0,20.0,0.0,0.0,0.0,0.0,0.0,0.0,45.3,0,5.0,0.0,0.0,0.0,0,0,0.0,0,0.0,0.0,0,29.7,0,0.0,0.0,0.0,0.0,20.0,0.0,20,0,0.0,20,0.0,20.0,0.0,0,900.0,72.0,0,-500.0,0,30,250,10.0,3,30,0.0,0.0,1,,,,,,,,,,,,,,,,,,,,,,,,,,,,,,,,,,,,86.9519833,,116.1795407,127.1398747,,181.9415449,65.7620042,94.9895616,,,,,,,,,2.36726439,,,,,,,,,,,,,,,,,,,,,,,,,,,,,,,,,,,,,
2055,"E. Acar, H. Tobe, I. Kaya, H. E. Karaca and Y. I. Chumlyakov",Compressive response of Ni45.3Ti34.7Hf15Pd5 and Ni45.3Ti29.7Hf20Pd5 shape-memory alloys,,Journal of Materials Science,50,1924-1934,2015,,,,External,,0.0,0.0,0.0,0.0,0,0.0,0.0,0.0,0.0,0,0.0,0.0,0.0,20.0,0.0,0.0,0.0,0.0,0.0,0.0,45.3,0,5.0,0.0,0.0,0.0,0,0,0.0,0,0.0,0.0,0,29.7,0,0.0,0.0,0.0,0.0,20.0,0.0,20,0,0.0,20,0.0,20.0,0.0,0,900.0,72.0,0,-500.0,0,30,250,10.0,3,30,0.0,0.0,1,,,,,,,,,,,,,,,,,,,,,,,,,,,,,,,,,,,,86.9519833,,116.1795407,127.1398747,,181.9415449,65.7620042,94.9895616,,,,,,,,,2.36726439,,,,,,,,,,,,,,,,,,,,,,,,,,,,,,,,,,,,,
2056,"A. Evirgen, I. Karaman, J. Pons, R. Santamarta and R. D. Noebe",Role of nano-precipitation on the microstructure and shape memory characteristics of a new Ni50.3Ti34.7Zr15 shape memory alloy,,Materials Science and Engineering: A,655,193-203,2016,,,,External,,0.0,0.0,0.0,0.0,0,0.0,0.0,0.0,0.0,0,0.0,0.0,0.0,0.0,0.0,0.0,0.0,0.0,0.0,0.0,50.3,0,0.0,0.0,0.0,0.0,0,0,0.0,0,0.0,0.0,0,34.7,0,0.0,0.0,0.0,15.0,1050.0,72.0,900,0,0.0,20,0.0,900.0,1.0,0,550.0,100.0,0,300.0,0,-40,200,10.0,3,30,0.0,0.0,1,,,,,,,,,,,,,,,,,,,,,,,,,,,,,,,,,,,,49.9233512,,64.3344613,91.98821312,,110.6837073,46.349246,60.7603561,,,,,,,,,2.2874487,,,,,,,,,,,,,,,,,,,,,,,,,,,,,,,,,,,,,
2057,"E. Acar, H. E. Karaca, H. Tobe, R. D. Noebe and Y. I. Chumlyakov",Orientation dependence of the shape memory properties in aged Ni45.3Ti29.7Hf20Pd5 single crystals,,Intermetallics,54,60-68,2014,,,,External,,0.0,0.0,0.0,0.0,0,0.0,0.0,0.0,0.0,0,0.0,0.0,0.0,20.0,0.0,0.0,0.0,0.0,0.0,0.0,45.3,0,5.0,0.0,0.0,0.0,0,0,0.0,0,0.0,0.0,0,29.7,0,0.0,0.0,0.0,0.0,20.0,0.0,20,0,0.0,20,0.0,1050.0,4.0,0,600.0,48.0,0,-300.0,0,-50.93667109,198.4084881,10.0,3,30,0.00083,0.0,1,,,,,,,,,,,,,,,,,,,,,,,,,,,,,,,,,,,,-4.534151194,,41.65699602,45.61090849,,92.59781167,50.94081565,97.13196286,,,,,,,,,2.661306366,,,,,,,,,,,,,,,,,,,,,,,,,,,,,,,,,,,,,
2058,"E. Acar, H.E. Karaca, H. Tobe, R.D. Noebe, Y.I. Chumlyakov",Orientation dependence of the shape memory properties in aged Ni45.3Ti29.7Hf20Pd5 single crystals,,Intermetallics,54,60-68,2014,,,,External,,0.0,0.0,0.0,0.0,0,0.0,0.0,0.0,0.0,0,0.0,0.0,0.0,20.0,0.0,0.0,0.0,0.0,0.0,0.0,45.3,0,5.0,0.0,0.0,0.0,0,0,0.0,0,0.0,0.0,0,29.7,0,0.0,0.0,0.0,0.0,20.0,0.0,20,0,0.0,20,0.0,1050.0,4.0,0,600.0,48.0,0,-300.0,0,-50.93667109,198.4084881,10.0,3,30,0.00083,0.0,1,,,,,,,,,,,,,,,,,,,,,,,,,,,,,,,,,,,,-4.534151194,,41.65699602,45.61090849,,92.59781167,50.94081565,97.13196286,,,,,,,,,2.661306366,,,,,,,,,,,,,,,,,,,,,,,,,,,,,,,,,,,,,
2059,B. Kockar,Shape memory behaviors of ultrafine grained nickel-titanium and titanium-nickel-palladium shape memory alloys,,Doctoral Thesis,,1-181,2007,,,,External,,0.0,0.0,0.0,0.0,0,0.0,0.0,0.0,0.0,0,0.0,0.0,0.0,0.0,0.0,0.0,0.0,0.0,0.0,0.0,33.7,0,16.0,0.0,0.0,0.0,0,0,0.0,0,0.0,0.0,0,50.3,0,0.0,0.0,0.0,0.0,20.0,0.0,450,0,0.0,20,0.0,20.0,0.0,0,20.0,0.0,0,100.0,0,25,175,10.0,3,30,0.0,0.0,1,,,,,,,,,,,,,,,,,,,,,,,,,,,,,,,,,,,,62.85714286,,82.56658596,85.76271186,,93.75302663,11.18644067,30.89588377,,,,,,,,,2.484848485,,,,,,,,,,,,,,,,,,,,,,,,,,,,,,,,,,,,,
2060,"A. Evirgen, I. Karaman, J. Pons, R. Santamarta and R. D. Noebe",Role of nano-precipitation on the microstructure and shape memory characteristics of a new Ni50.3Ti34.7Zr15 shape memory alloy,,Materials Science and Engineering: A,655,193-203,2016,,,,External,,0.0,0.0,0.0,0.0,0,0.0,0.0,0.0,0.0,0,0.0,0.0,0.0,0.0,0.0,0.0,0.0,0.0,0.0,0.0,50.3,0,0.0,0.0,0.0,0.0,0,0,0.0,0,0.0,0.0,0,34.7,0,0.0,0.0,0.0,15.0,1050.0,72.0,900,0,0.0,20,0.0,900.0,1.0,0,550.0,24.0,0,300.0,0,-40,200,10.0,3,30,0.0,0.0,1,,,,,,,,,,,,,,,,,,,,,,,,,,,,,,,,,,,,45.48689744,,57.78065351,84.30928502,,98.18828858,40.40763507,52.70139114,,,,,,,,,2.460951148,,,,,,,,,,,,,,,,,,,,,,,,,,,,,,,,,,,,,
2061,"E. Acar, H. E. Karaca, H. Tobe, R. D. Noebe and Y. I. Chumlyakov",Orientation dependence of the shape memory properties in aged Ni45.3Ti29.7Hf20Pd5 single crystals,,Intermetallics,54,60-68,2014,,,,External,,0.0,0.0,0.0,0.0,0,0.0,0.0,0.0,0.0,0,0.0,0.0,0.0,20.0,0.0,0.0,0.0,0.0,0.0,0.0,45.3,0,5.0,0.0,0.0,0.0,0,0,0.0,0,0.0,0.0,0,29.7,0,0.0,0.0,0.0,0.0,20.0,0.0,20,0,0.0,20,0.0,1050.0,4.0,0,550.0,3.0,0,-300.0,0,-51.82909461,199.9877925,10.0,3,30,0.00083,0.0,1,,,,,,,,,,,,,,,,,,,,,,,,,,,,,,,,,,,,-4.793489318,,38.1525941,49.13936928,,92.09766022,53.94506612,96.89114954,,,,,,,,,2.651230926,,,,,,,,,,,,,,,,,,,,,,,,,,,,,,,,,,,,,
2062,"E. Acar, H.E. Karaca, H. Tobe, R.D. Noebe, Y.I. Chumlyakov",Orientation dependence of the shape memory properties in aged Ni45.3Ti29.7Hf20Pd5 single crystals,,Intermetallics,54,60-68,2014,,,,External,,0.0,0.0,0.0,0.0,0,0.0,0.0,0.0,0.0,0,0.0,0.0,0.0,20.0,0.0,0.0,0.0,0.0,0.0,0.0,45.3,0,5.0,0.0,0.0,0.0,0,0,0.0,0,0.0,0.0,0,29.7,0,0.0,0.0,0.0,0.0,20.0,0.0,20,0,0.0,20,0.0,1050.0,4.0,0,550.0,3.0,0,-300.0,0,-51.82909461,199.9877925,10.0,3,30,0.00083,0.0,1,,,,,,,,,,,,,,,,,,,,,,,,,,,,,,,,,,,,-4.793489318,,38.1525941,49.13936928,,92.09766022,53.94506612,96.89114954,,,,,,,,,2.651230926,,,,,,,,,,,,,,,,,,,,,,,,,,,,,,,,,,,,,
2063,B. Kockar,Shape memory behaviors of ultrafine grained nickel-titanium and titanium-nickel-palladium shape memory alloys,,Doctoral Thesis,,1-181,2007,,,,External,,0.0,0.0,0.0,0.0,0,0.0,0.0,0.0,0.0,0,0.0,0.0,0.0,0.0,0.0,0.0,0.0,0.0,0.0,0.0,30.0,0,20.0,0.0,0.0,0.0,0,0,0.0,0,0.0,0.0,0,50.0,0,0.0,0.0,0.0,0.0,1000.0,1.0,600,0,0.0,20,0.0,20.0,0.0,0,20.0,0.0,0,100.0,0,25,210,10.0,3,30,0.0,0.0,1,,,,,,,,,,,,,,,,,,,,,,,,,,,,,,,,,,,,112.2217003,,127.1757364,132.3720056,,143.0745487,15.8988123,30.8528484,,,,,,,,,2.54485674,,,,,,,,,,,,,,,,,,,,,,,,,,,,,,,,,,,,,
2064,"E. Acar, H. Tobe, I. Kaya, H. E. Karaca and Y. I. Chumlyakov",Compressive response of Ni45.3Ti34.7Hf15Pd5 and Ni45.3Ti29.7Hf20Pd5 shape-memory alloys,,Journal of Materials Science,50,1924-1934,2015,,,,External,,0.0,0.0,0.0,0.0,0,0.0,0.0,0.0,0.0,0,0.0,0.0,0.0,20.0,0.0,0.0,0.0,0.0,0.0,0.0,45.3,0,5.0,0.0,0.0,0.0,0,0,0.0,0,0.0,0.0,0,29.7,0,0.0,0.0,0.0,0.0,20.0,0.0,20,0,0.0,20,0.0,20.0,0.0,0,900.0,72.0,0,-600.0,0,30,250,10.0,3,30,0.0,0.0,1,,,,,,,,,,,,,,,,,,,,,,,,,,,,,,,,,,,,85.49060543,,127.1398747,130.7933194,,214.091858,86.9519833,128.6012526,,,,,,,,,2.581158664,,,,,,,,,,,,,,,,,,,,,,,,,,,,,,,,,,,,,
2065,"E. Acar, H. Tobe, I. Kaya, H. E. Karaca and Y. I. Chumlyakov",Compressive response of Ni45.3Ti34.7Hf15Pd5 and Ni45.3Ti29.7Hf20Pd5 shape-memory alloys,,Journal of Materials Science,50,1924-1934,2015,,,,External,,0.0,0.0,0.0,0.0,0,0.0,0.0,0.0,0.0,0,0.0,0.0,0.0,20.0,0.0,0.0,0.0,0.0,0.0,0.0,45.3,0,5.0,0.0,0.0,0.0,0,0,0.0,0,0.0,0.0,0,29.7,0,0.0,0.0,0.0,0.0,20.0,0.0,20,0,0.0,20,0.0,20.0,0.0,0,900.0,72.0,0,-600.0,0,30,250,10.0,3,30,0.0,0.0,1,,,,,,,,,,,,,,,,,,,,,,,,,,,,,,,,,,,,85.49060543,,127.1398747,130.7933194,,214.091858,86.9519833,128.6012526,,,,,,,,,2.581158664,,,,,,,,,,,,,,,,,,,,,,,,,,,,,,,,,,,,,
2066,B. Kockar,Shape memory behaviors of ultrafine grained nickel-titanium and titanium-nickel-palladium shape memory alloys,,Doctoral Thesis,,1-181,2007,,,,External,,0.0,0.0,0.0,0.0,0,0.0,0.0,0.0,0.0,0,0.0,0.0,0.0,0.0,0.0,0.0,0.0,0.0,0.0,0.0,30.0,0,20.0,0.0,0.0,0.0,0,0,0.0,0,0.0,0.0,0,50.0,0,0.0,0.0,0.0,0.0,1000.0,1.0,400,0,0.0,20,0.0,20.0,0.0,0,20.0,0.0,0,150.0,0,25,180,10.0,3,30,0.0,0.0,1,,,,,,,,,,,,,,,,,,,,,,,,,,,,,,,,,,,,100.1452785,,113.4624697,117.7239709,,129.9757869,16.5133172,29.8305084,,,,,,,,,2.733958838,,,,,,,,,,,,,,,,,,,,,,,,,,,,,,,,,,,,,
2067,B. Kockar,Shape memory behaviors of ultrafine grained nickel-titanium and titanium-nickel-palladium shape memory alloys,,Doctoral Thesis,,1-181,2007,,,,External,,0.0,0.0,0.0,0.0,0,0.0,0.0,0.0,0.0,0,0.0,0.0,0.0,0.0,0.0,0.0,0.0,0.0,0.0,0.0,33.7,0,16.0,0.0,0.0,0.0,0,0,0.0,0,0.0,0.0,0,50.3,0,0.0,0.0,0.0,0.0,20.0,0.0,400,0,0.0,20,0.0,20.0,0.0,0,20.0,0.0,0,150.0,0,25,205,10.0,3,30,0.0,0.0,1,,,,,,,,,,,,,,,,,,,,,,,,,,,,,,,,,,,,71.93283636,,98.19148678,82.49399024,,118.8116456,20.62015882,46.87880924,,,,,,,,,2.664813151,,,,,,,,,,,,,,,,,,,,,,,,,,,,,,,,,,,,,
2068,B. Kockar,Shape memory behaviors of ultrafine grained nickel-titanium and titanium-nickel-palladium shape memory alloys,,Doctoral Thesis,,1-181,2007,,,,External,,0.0,0.0,0.0,0.0,0,0.0,0.0,0.0,0.0,0,0.0,0.0,0.0,0.0,0.0,0.0,0.0,0.0,0.0,0.0,30.0,0,20.0,0.0,0.0,0.0,0,0,0.0,0,0.0,0.0,0,50.0,0,0.0,0.0,0.0,0.0,1000.0,1.0,500,0,0.0,20,0.0,20.0,0.0,0,20.0,0.0,0,150.0,0,25,175,10.0,3,30,0.0,0.0,1,,,,,,,,,,,,,,,,,,,,,,,,,,,,,,,,,,,,103.3365826,,122.8519705,122.0247876,,138.2620805,15.41011,34.9254979,,,,,,,,,2.871187857,,,,,,,,,,,,,,,,,,,,,,,,,,,,,,,,,,,,,
2069,"E. Acar, H. Tobe, I. Kaya, H. E. Karaca and Y. I. Chumlyakov",Compressive response of Ni45.3Ti34.7Hf15Pd5 and Ni45.3Ti29.7Hf20Pd5 shape-memory alloys,,Journal of Materials Science,50,1924-1934,2015,,,,External,,0.0,0.0,0.0,0.0,0,0.0,0.0,0.0,0.0,0,0.0,0.0,0.0,15.0,0.0,0.0,0.0,0.0,0.0,0.0,45.3,0,5.0,0.0,0.0,0.0,0,0,0.0,0,0.0,0.0,0,34.7,0,0.0,0.0,0.0,0.0,20.0,0.0,20,0,0.0,20,0.0,20.0,0.0,0,900.0,72.0,0,-300.0,0,-20,200,10.0,3,30,0.0,0.0,1,,,,,,,,,,,,,,,,,,,,,,,,,,,,,,,,,,,,19.6325849,,38.81981815,76.09018371,,104.138059,65.31824085,84.5054741,,,,,,,,,2.705352172,,,,,,,,,,,,,,,,,,,,,,,,,,,,,,,,,,,,,
2070,"E. Acar, H. Tobe, I. Kaya, H. E. Karaca and Y. I. Chumlyakov",Compressive response of Ni45.3Ti34.7Hf15Pd5 and Ni45.3Ti29.7Hf20Pd5 shape-memory alloys,,Journal of Materials Science,50,1924-1934,2015,,,,External,,0.0,0.0,0.0,0.0,0,0.0,0.0,0.0,0.0,0,0.0,0.0,0.0,15.0,0.0,0.0,0.0,0.0,0.0,0.0,45.3,0,5.0,0.0,0.0,0.0,0,0,0.0,0,0.0,0.0,0,34.7,0,0.0,0.0,0.0,0.0,20.0,0.0,20,0,0.0,20,0.0,20.0,0.0,0,900.0,72.0,0,-300.0,0,-20,200,10.0,3,30,0.0,0.0,1,,,,,,,,,,,,,,,,,,,,,,,,,,,,,,,,,,,,19.6325849,,38.81981815,76.09018371,,104.138059,65.31824085,84.5054741,,,,,,,,,2.705352172,,,,,,,,,,,,,,,,,,,,,,,,,,,,,,,,,,,,,
2071,B. Kockar,Shape memory behaviors of ultrafine grained nickel-titanium and titanium-nickel-palladium shape memory alloys,,Doctoral Thesis,,1-181,2007,,,,External,,0.0,0.0,0.0,0.0,0,0.0,0.0,0.0,0.0,0,0.0,0.0,0.0,0.0,0.0,0.0,0.0,0.0,0.0,0.0,33.7,0,16.0,0.0,0.0,0.0,0,0,0.0,0,0.0,0.0,0,50.3,0,0.0,0.0,0.0,0.0,20.0,0.0,450,0,0.0,20,0.0,20.0,0.0,0,20.0,0.0,0,150.0,0,25,175,10.0,3,30,0.0,0.0,1,,,,,,,,,,,,,,,,,,,,,,,,,,,,,,,,,,,,66.05326877,,88.42615012,91.62227603,,100.1452785,11.71912838,34.09200973,,,,,,,,,2.787878788,,,,,,,,,,,,,,,,,,,,,,,,,,,,,,,,,,,,,
2072,B. Kockar,Shape memory behaviors of ultrafine grained nickel-titanium and titanium-nickel-palladium shape memory alloys,,Doctoral Thesis,,1-181,2007,,,,External,,0.0,0.0,0.0,0.0,0,0.0,0.0,0.0,0.0,0,0.0,0.0,0.0,0.0,0.0,0.0,0.0,0.0,0.0,0.0,33.7,0,16.0,0.0,0.0,0.0,0,0,0.0,0,0.0,0.0,0,50.3,0,0.0,0.0,0.0,0.0,20.0,0.0,400,0,0.0,20,0.0,20.0,0.0,0,20.0,0.0,0,200.0,0,25,205,10.0,3,30,0.0,0.0,1,,,,,,,,,,,,,,,,,,,,,,,,,,,,,,,,,,,,77.07986305,,103.9101085,87.8947624,,124.2604958,20.3503873,47.18063275,,,,,,,,,3.048709419,,,,,,,,,,,,,,,,,,,,,,,,,,,,,,,,,,,,,
2073,"E. Acar, H. E. Karaca, H. Tobe, R. D. Noebe and Y. I. Chumlyakov",Orientation dependence of the shape memory properties in aged Ni45.3Ti29.7Hf20Pd5 single crystals,,Intermetallics,54,60-68,2014,,,,External,,0.0,0.0,0.0,0.0,0,0.0,0.0,0.0,0.0,0,0.0,0.0,0.0,20.0,0.0,0.0,0.0,0.0,0.0,0.0,45.3,0,5.0,0.0,0.0,0.0,0,0,0.0,0,0.0,0.0,0,29.7,0,0.0,0.0,0.0,0.0,20.0,0.0,20,0,0.0,20,0.0,1050.0,4.0,0,600.0,48.0,0,-700.0,0,-52.84118504,199.3686255,10.0,3,30,0.00083,0.0,1,,,,,,,,,,,,,,,,,,,,,,,,,,,,,,,,,,,,41.03933949,,77.05196697,79.09179213,,119.8640117,42.81204473,78.82467221,,,,,,,,,3.509956289,,,,,,,,,,,,,,,,,,,,,,,,,,,,,,,,,,,,,
2074,"E. Acar, H.E. Karaca, H. Tobe, R.D. Noebe, Y.I. Chumlyakov",Orientation dependence of the shape memory properties in aged Ni45.3Ti29.7Hf20Pd5 single crystals,,Intermetallics,54,60-68,2014,,,,External,,0.0,0.0,0.0,0.0,0,0.0,0.0,0.0,0.0,0,0.0,0.0,0.0,20.0,0.0,0.0,0.0,0.0,0.0,0.0,45.3,0,5.0,0.0,0.0,0.0,0,0,0.0,0,0.0,0.0,0,29.7,0,0.0,0.0,0.0,0.0,20.0,0.0,20,0,0.0,20,0.0,1050.0,4.0,0,600.0,48.0,0,-700.0,0,-52.84118504,199.3686255,10.0,3,30,0.00083,0.0,1,,,,,,,,,,,,,,,,,,,,,,,,,,,,,,,,,,,,41.03933949,,77.05196697,79.09179213,,119.8640117,42.81204473,78.82467221,,,,,,,,,3.509956289,,,,,,,,,,,,,,,,,,,,,,,,,,,,,,,,,,,,,
2075,B. Kockar,Shape memory behaviors of ultrafine grained nickel-titanium and titanium-nickel-palladium shape memory alloys,,Doctoral Thesis,,1-181,2007,,,,External,,0.0,0.0,0.0,0.0,0,0.0,0.0,0.0,0.0,0,0.0,0.0,0.0,0.0,0.0,0.0,0.0,0.0,0.0,0.0,33.7,0,16.0,0.0,0.0,0.0,0,0,0.0,0,0.0,0.0,0,50.3,0,0.0,0.0,0.0,0.0,20.0,0.0,450,0,0.0,20,0.0,20.0,0.0,0,20.0,0.0,0,200.0,0,25,175,10.0,3,30,0.0,0.0,1,,,,,,,,,,,,,,,,,,,,,,,,,,,,,,,,,,,,69.78208232,,93.75302663,95.35108959,,106.5375303,12.78450367,36.75544798,,,,,,,,,3.151515152,,,,,,,,,,,,,,,,,,,,,,,,,,,,,,,,,,,,,
2076,B. Kockar,Shape memory behaviors of ultrafine grained nickel-titanium and titanium-nickel-palladium shape memory alloys,,Doctoral Thesis,,1-181,2007,,,,External,,0.0,0.0,0.0,0.0,0,0.0,0.0,0.0,0.0,0,0.0,0.0,0.0,0.0,0.0,0.0,0.0,0.0,0.0,0.0,30.0,0,20.0,0.0,0.0,0.0,0,0,0.0,0,0.0,0.0,0,50.0,0,0.0,0.0,0.0,0.0,1000.0,1.0,400,0,0.0,20,0.0,20.0,0.0,0,20.0,0.0,0,200.0,0,25,180,10.0,3,30,0.0,0.0,1,,,,,,,,,,,,,,,,,,,,,,,,,,,,,,,,,,,,102.8087167,,120.3874092,123.5835351,,137.9661017,17.5786925,35.157385,,,,,,,,,3.233958838,,,,,,,,,,,,,,,,,,,,,,,,,,,,,,,,,,,,,
2077,B. Kockar,Shape memory behaviors of ultrafine grained nickel-titanium and titanium-nickel-palladium shape memory alloys,,Doctoral Thesis,,1-181,2007,,,,External,,0.0,0.0,0.0,0.0,0,0.0,0.0,0.0,0.0,0,0.0,0.0,0.0,0.0,0.0,0.0,0.0,0.0,0.0,0.0,33.7,0,16.0,0.0,0.0,0.0,0,0,0.0,0,0.0,0.0,0,50.3,0,0.0,0.0,0.0,0.0,20.0,0.0,450,0,0.0,20,0.0,20.0,0.0,0,20.0,0.0,0,250.0,0,25,175,10.0,3,30,0.0,0.0,1,,,,,,,,,,,,,,,,,,,,,,,,,,,,,,,,,,,,74.04358354,,100.6779661,99.6125908,,113.9951574,13.3171913,39.95157386,,,,,,,,,3.272727273,,,,,,,,,,,,,,,,,,,,,,,,,,,,,,,,,,,,,
2078,B. Kockar,Shape memory behaviors of ultrafine grained nickel-titanium and titanium-nickel-palladium shape memory alloys,,Doctoral Thesis,,1-181,2007,,,,External,,0.0,0.0,0.0,0.0,0,0.0,0.0,0.0,0.0,0,0.0,0.0,0.0,0.0,0.0,0.0,0.0,0.0,0.0,0.0,30.0,0,20.0,0.0,0.0,0.0,0,0,0.0,0,0.0,0.0,0,50.0,0,0.0,0.0,0.0,0.0,1000.0,1.0,500,0,0.0,20,0.0,20.0,0.0,0,20.0,0.0,0,200.0,0,25,175,10.0,3,30,0.0,0.0,1,,,,,,,,,,,,,,,,,,,,,,,,,,,,,,,,,,,,103.3059462,,128.0601588,125.8543378,,145.5841805,17.5240217,42.2782343,,,,,,,,,3.260270157,,,,,,,,,,,,,,,,,,,,,,,,,,,,,,,,,,,,,
2079,"E. Acar, H. E. Karaca, H. Tobe, R. D. Noebe and Y. I. Chumlyakov",Orientation dependence of the shape memory properties in aged Ni45.3Ti29.7Hf20Pd5 single crystals,,Intermetallics,54,60-68,2014,,,,External,,0.0,0.0,0.0,0.0,0,0.0,0.0,0.0,0.0,0,0.0,0.0,0.0,20.0,0.0,0.0,0.0,0.0,0.0,0.0,45.3,0,5.0,0.0,0.0,0.0,0,0,0.0,0,0.0,0.0,0,29.7,0,0.0,0.0,0.0,0.0,20.0,0.0,20,0,0.0,20,0.0,1050.0,4.0,0,550.0,3.0,0,-1000.0,0,-49.21875,184.375,10.0,3,30,0.00083,0.0,1,,,,,,,,,,,,,,,,,,,,,,,,,,,,,,,,,,,,59.375,,101.5625,98.4375,,135.9375,34.375,76.5625,,,,,,,,,3.599299863,,,,,,,,,,,,,,,,,,,,,,,,,,,,,,,,,,,,,
2080,"E. Acar, H.E. Karaca, H. Tobe, R.D. Noebe, Y.I. Chumlyakov",Orientation dependence of the shape memory properties in aged Ni45.3Ti29.7Hf20Pd5 single crystals,,Intermetallics,54,60-68,2014,,,,External,,0.0,0.0,0.0,0.0,0,0.0,0.0,0.0,0.0,0,0.0,0.0,0.0,20.0,0.0,0.0,0.0,0.0,0.0,0.0,45.3,0,5.0,0.0,0.0,0.0,0,0,0.0,0,0.0,0.0,0,29.7,0,0.0,0.0,0.0,0.0,20.0,0.0,20,0,0.0,20,0.0,1050.0,4.0,0,550.0,3.0,0,-1000.0,0,-49.21875,184.375,10.0,3,30,0.00083,0.0,1,,,,,,,,,,,,,,,,,,,,,,,,,,,,,,,,,,,,59.375,,101.5625,98.4375,,135.9375,34.375,76.5625,,,,,,,,,3.599299863,,,,,,,,,,,,,,,,,,,,,,,,,,,,,,,,,,,,,
2081,B. Kockar,Shape memory behaviors of ultrafine grained nickel-titanium and titanium-nickel-palladium shape memory alloys,,Doctoral Thesis,,1-181,2007,,,,External,,0.0,0.0,0.0,0.0,0,0.0,0.0,0.0,0.0,0,0.0,0.0,0.0,0.0,0.0,0.0,0.0,0.0,0.0,0.0,33.7,0,16.0,0.0,0.0,0.0,0,0,0.0,0,0.0,0.0,0,50.3,0,0.0,0.0,0.0,0.0,20.0,0.0,450,0,0.0,20,0.0,20.0,0.0,0,20.0,0.0,0,300.0,0,25,175,10.0,3,30,0.0,0.0,1,,,,,,,,,,,,,,,,,,,,,,,,,,,,,,,,,,,,77.77239709,,107.0702179,103.874092,,121.9854722,14.9152543,44.21307511,,,,,,,,,3.454545455,,,,,,,,,,,,,,,,,,,,,,,,,,,,,,,,,,,,,
2082,"E. Acar, H. Tobe, I. Kaya, H. E. Karaca and Y. I. Chumlyakov",Compressive response of Ni45.3Ti34.7Hf15Pd5 and Ni45.3Ti29.7Hf20Pd5 shape-memory alloys,,Journal of Materials Science,50,1924-1934,2015,,,,External,,0.0,0.0,0.0,0.0,0,0.0,0.0,0.0,0.0,0,0.0,0.0,0.0,15.0,0.0,0.0,0.0,0.0,0.0,0.0,45.3,0,5.0,0.0,0.0,0.0,0,0,0.0,0,0.0,0.0,0,34.7,0,0.0,0.0,0.0,0.0,20.0,0.0,20,0,0.0,20,0.0,20.0,0.0,0,900.0,72.0,0,-400.0,0,-10,210,10.0,3,30,0.0,0.0,1,,,,,,,,,,,,,,,,,,,,,,,,,,,,,,,,,,,,28.16205534,,57.90513834,79.34782609,,148.5177866,90.61264826,120.3557313,,,,,,,,,3.192307692,,,,,,,,,,,,,,,,,,,,,,,,,,,,,,,,,,,,,
2083,"E. Acar, H. Tobe, I. Kaya, H. E. Karaca and Y. I. Chumlyakov",Compressive response of Ni45.3Ti34.7Hf15Pd5 and Ni45.3Ti29.7Hf20Pd5 shape-memory alloys,,Journal of Materials Science,50,1924-1934,2015,,,,External,,0.0,0.0,0.0,0.0,0,0.0,0.0,0.0,0.0,0,0.0,0.0,0.0,15.0,0.0,0.0,0.0,0.0,0.0,0.0,45.3,0,5.0,0.0,0.0,0.0,0,0,0.0,0,0.0,0.0,0,34.7,0,0.0,0.0,0.0,0.0,20.0,0.0,20,0,0.0,20,0.0,20.0,0.0,0,900.0,72.0,0,-400.0,0,-10,210,10.0,3,30,0.0,0.0,1,,,,,,,,,,,,,,,,,,,,,,,,,,,,,,,,,,,,28.16205534,,57.90513834,79.34782609,,148.5177866,90.61264826,120.3557313,,,,,,,,,3.192307692,,,,,,,,,,,,,,,,,,,,,,,,,,,,,,,,,,,,,
2084,"E. Acar, H. E. Karaca, H. Tobe, R. D. Noebe and Y. I. Chumlyakov",Orientation dependence of the shape memory properties in aged Ni45.3Ti29.7Hf20Pd5 single crystals,,Intermetallics,54,60-68,2014,,,,External,,0.0,0.0,0.0,0.0,0,0.0,0.0,0.0,0.0,0,0.0,0.0,0.0,20.0,0.0,0.0,0.0,0.0,0.0,0.0,45.3,0,5.0,0.0,0.0,0.0,0,0,0.0,0,0.0,0.0,0,29.7,0,0.0,0.0,0.0,0.0,20.0,0.0,20,0,0.0,20,0.0,1050.0,4.0,0,550.0,3.0,0,-700.0,0,-50,199.21875,10.0,3,30,0.00083,0.0,1,,,,,,,,,,,,,,,,,,,,,,,,,,,,,,,,,,,,40.625,,76.5625,84.375,,118.75,42.1875,78.125,,,,,,,,,3.732155055,,,,,,,,,,,,,,,,,,,,,,,,,,,,,,,,,,,,,
2085,"E. Acar, H.E. Karaca, H. Tobe, R.D. Noebe, Y.I. Chumlyakov",Orientation dependence of the shape memory properties in aged Ni45.3Ti29.7Hf20Pd5 single crystals,,Intermetallics,54,60-68,2014,,,,External,,0.0,0.0,0.0,0.0,0,0.0,0.0,0.0,0.0,0,0.0,0.0,0.0,20.0,0.0,0.0,0.0,0.0,0.0,0.0,45.3,0,5.0,0.0,0.0,0.0,0,0,0.0,0,0.0,0.0,0,29.7,0,0.0,0.0,0.0,0.0,20.0,0.0,20,0,0.0,20,0.0,1050.0,4.0,0,550.0,3.0,0,-700.0,0,-50,199.21875,10.0,3,30,0.00083,0.0,1,,,,,,,,,,,,,,,,,,,,,,,,,,,,,,,,,,,,40.625,,76.5625,84.375,,118.75,42.1875,78.125,,,,,,,,,3.732155055,,,,,,,,,,,,,,,,,,,,,,,,,,,,,,,,,,,,,
2086,B. Kockar,Shape memory behaviors of ultrafine grained nickel-titanium and titanium-nickel-palladium shape memory alloys,,Doctoral Thesis,,1-181,2007,,,,External,,0.0,0.0,0.0,0.0,0,0.0,0.0,0.0,0.0,0,0.0,0.0,0.0,0.0,0.0,0.0,0.0,0.0,0.0,0.0,30.0,0,20.0,0.0,0.0,0.0,0,0,0.0,0,0.0,0.0,0,50.0,0,0.0,0.0,0.0,0.0,1000.0,1.0,600,0,0.0,20,0.0,20.0,0.0,0,20.0,0.0,0,150.0,0,25,210,10.0,3,30,0.0,0.0,1,,,,,,,,,,,,,,,,,,,,,,,,,,,,,,,,,,,,119.4403811,,134.5863249,138.0259008,,151.5627726,16.9764477,32.1223915,,,,,,,,,3.433671073,,,,,,,,,,,,,,,,,,,,,,,,,,,,,,,,,,,,,
2087,"E. Acar, H. Tobe, I. Kaya, H. E. Karaca and Y. I. Chumlyakov",Compressive response of Ni45.3Ti34.7Hf15Pd5 and Ni45.3Ti29.7Hf20Pd5 shape-memory alloys,,Journal of Materials Science,50,1924-1934,2015,,,,External,,0.0,0.0,0.0,0.0,0,0.0,0.0,0.0,0.0,0,0.0,0.0,0.0,10.0,0.0,0.0,0.0,0.0,0.0,0.0,45.3,0,5.0,0.0,0.0,0.0,0,0,0.0,0,0.0,0.0,0,39.7,0,0.0,0.0,0.0,0.0,20.0,0.0,20,0,0.0,20,0.0,20.0,0.0,0,900.0,72.0,0,-500.0,0,,,10.0,3,30,0.0,0.0,1,,,,,,,,,,,,,,,,,,,,,,,,,,,,,,,,,,,,,,36.61417323,,,114.8622047,78.24803147,,,,,,,,,,4.577503429,,,,,,,,,,,,,,,,,,,,,,,,,,,,,,,,,,,,,
2088,"E. Acar, H. Tobe, I. Kaya, H. E. Karaca and Y. I. Chumlyakov",Compressive response of Ni45.3Ti34.7Hf15Pd5 and Ni45.3Ti29.7Hf20Pd5 shape-memory alloys,,Journal of Materials Science,50,1924-1934,2015,,,,External,,0.0,0.0,0.0,0.0,0,0.0,0.0,0.0,0.0,0,0.0,0.0,0.0,10.0,0.0,0.0,0.0,0.0,0.0,0.0,45.3,0,5.0,0.0,0.0,0.0,0,0,0.0,0,0.0,0.0,0,39.7,0,0.0,0.0,0.0,0.0,20.0,0.0,20,0,0.0,20,0.0,20.0,0.0,0,900.0,72.0,0,-500.0,0,,,10.0,3,30,0.0,0.0,1,,,,,,,,,,,,,,,,,,,,,,,,,,,,,,,,,,,,,,36.61417323,,,114.8622047,78.24803147,,,,,,,,,,4.577503429,,,,,,,,,,,,,,,,,,,,,,,,,,,,,,,,,,,,,
2089,"E. Acar, H. Tobe, I. Kaya, H. E. Karaca and Y. I. Chumlyakov",Compressive response of Ni45.3Ti34.7Hf15Pd5 and Ni45.3Ti29.7Hf20Pd5 shape-memory alloys,,Journal of Materials Science,50,1924-1934,2015,,,,External,,0.0,0.0,0.0,0.0,0,0.0,0.0,0.0,0.0,0,0.0,0.0,0.0,10.0,0.0,0.0,0.0,0.0,0.0,0.0,45.3,0,5.0,0.0,0.0,0.0,0,0,0.0,0,0.0,0.0,0,39.7,0,0.0,0.0,0.0,0.0,20.0,0.0,20,0,0.0,20,0.0,20.0,0.0,0,900.0,72.0,0,-400.0,0,,,10.0,3,30,0.0,0.0,1,,,,,,,,,,,,,,,,,,,,,,,,,,,,,,,,,,,,,,27.26377953,,,103.0511811,75.78740157,,,,,,,,,,4.495223398,,,,,,,,,,,,,,,,,,,,,,,,,,,,,,,,,,,,,
2090,"E. Acar, H. Tobe, I. Kaya, H. E. Karaca and Y. I. Chumlyakov",Compressive response of Ni45.3Ti34.7Hf15Pd5 and Ni45.3Ti29.7Hf20Pd5 shape-memory alloys,,Journal of Materials Science,50,1924-1934,2015,,,,External,,0.0,0.0,0.0,0.0,0,0.0,0.0,0.0,0.0,0,0.0,0.0,0.0,10.0,0.0,0.0,0.0,0.0,0.0,0.0,45.3,0,5.0,0.0,0.0,0.0,0,0,0.0,0,0.0,0.0,0,39.7,0,0.0,0.0,0.0,0.0,20.0,0.0,20,0,0.0,20,0.0,20.0,0.0,0,900.0,72.0,0,-400.0,0,,,10.0,3,30,0.0,0.0,1,,,,,,,,,,,,,,,,,,,,,,,,,,,,,,,,,,,,,,27.26377953,,,103.0511811,75.78740157,,,,,,,,,,4.495223398,,,,,,,,,,,,,,,,,,,,,,,,,,,,,,,,,,,,,
2091,"E. Acar, H. Tobe, I. Kaya, H. E. Karaca and Y. I. Chumlyakov",Compressive response of Ni45.3Ti34.7Hf15Pd5 and Ni45.3Ti29.7Hf20Pd5 shape-memory alloys,,Journal of Materials Science,50,1924-1934,2015,,,,External,,0.0,0.0,0.0,0.0,0,0.0,0.0,0.0,0.0,0,0.0,0.0,0.0,10.0,0.0,0.0,0.0,0.0,0.0,0.0,45.3,0,5.0,0.0,0.0,0.0,0,0,0.0,0,0.0,0.0,0,39.7,0,0.0,0.0,0.0,0.0,20.0,0.0,20,0,0.0,20,0.0,20.0,0.0,0,900.0,72.0,0,-300.0,0,,,10.0,3,30,0.0,0.0,1,,,,,,,,,,,,,,,,,,,,,,,,,,,,,,,,,,,,,,18.40551181,,,90.7480315,72.34251969,,,,,,,,,,4.246227709,,,,,,,,,,,,,,,,,,,,,,,,,,,,,,,,,,,,,
2092,"E. Acar, H. Tobe, I. Kaya, H. E. Karaca and Y. I. Chumlyakov",Compressive response of Ni45.3Ti34.7Hf15Pd5 and Ni45.3Ti29.7Hf20Pd5 shape-memory alloys,,Journal of Materials Science,50,1924-1934,2015,,,,External,,0.0,0.0,0.0,0.0,0,0.0,0.0,0.0,0.0,0,0.0,0.0,0.0,10.0,0.0,0.0,0.0,0.0,0.0,0.0,45.3,0,5.0,0.0,0.0,0.0,0,0,0.0,0,0.0,0.0,0,39.7,0,0.0,0.0,0.0,0.0,20.0,0.0,20,0,0.0,20,0.0,20.0,0.0,0,900.0,72.0,0,-300.0,0,,,10.0,3,30,0.0,0.0,1,,,,,,,,,,,,,,,,,,,,,,,,,,,,,,,,,,,,,,18.40551181,,,90.7480315,72.34251969,,,,,,,,,,4.246227709,,,,,,,,,,,,,,,,,,,,,,,,,,,,,,,,,,,,,
2093,"E. Acar, H. Tobe, I. Kaya, H. E. Karaca and Y. I. Chumlyakov",Compressive response of Ni45.3Ti34.7Hf15Pd5 and Ni45.3Ti29.7Hf20Pd5 shape-memory alloys,,Journal of Materials Science,50,1924-1934,2015,,,,External,,0.0,0.0,0.0,0.0,0,0.0,0.0,0.0,0.0,0,0.0,0.0,0.0,10.0,0.0,0.0,0.0,0.0,0.0,0.0,45.3,0,5.0,0.0,0.0,0.0,0,0,0.0,0,0.0,0.0,0,39.7,0,0.0,0.0,0.0,0.0,20.0,0.0,20,0,0.0,20,0.0,20.0,0.0,0,900.0,72.0,0,-200.0,0,,,10.0,3,30,0.0,0.0,1,,,,,,,,,,,,,,,,,,,,,,,,,,,,,,,,,,,,,,5.118110236,,,77.46062992,72.34251968,,,,,,,,,,3.675729963,,,,,,,,,,,,,,,,,,,,,,,,,,,,,,,,,,,,,
2094,"E. Acar, H. Tobe, I. Kaya, H. E. Karaca and Y. I. Chumlyakov",Compressive response of Ni45.3Ti34.7Hf15Pd5 and Ni45.3Ti29.7Hf20Pd5 shape-memory alloys,,Journal of Materials Science,50,1924-1934,2015,,,,External,,0.0,0.0,0.0,0.0,0,0.0,0.0,0.0,0.0,0,0.0,0.0,0.0,10.0,0.0,0.0,0.0,0.0,0.0,0.0,45.3,0,5.0,0.0,0.0,0.0,0,0,0.0,0,0.0,0.0,0,39.7,0,0.0,0.0,0.0,0.0,20.0,0.0,20,0,0.0,20,0.0,20.0,0.0,0,900.0,72.0,0,-200.0,0,,,10.0,3,30,0.0,0.0,1,,,,,,,,,,,,,,,,,,,,,,,,,,,,,,,,,,,,,,5.118110236,,,77.46062992,72.34251968,,,,,,,,,,3.675729963,,,,,,,,,,,,,,,,,,,,,,,,,,,,,,,,,,,,,
2095,"E. Acar, H. Tobe, I. Kaya, H. E. Karaca and Y. I. Chumlyakov",Compressive response of Ni45.3Ti34.7Hf15Pd5 and Ni45.3Ti29.7Hf20Pd5 shape-memory alloys,,Journal of Materials Science,50,1924-1934,2015,,,,External,,0.0,0.0,0.0,0.0,0,0.0,0.0,0.0,0.0,0,0.0,0.0,0.0,10.0,0.0,0.0,0.0,0.0,0.0,0.0,45.3,0,5.0,0.0,0.0,0.0,0,0,0.0,0,0.0,0.0,0,39.7,0,0.0,0.0,0.0,0.0,20.0,0.0,20,0,0.0,20,0.0,20.0,0.0,0,900.0,72.0,0,-100.0,0,,,10.0,3,30,0.0,0.0,1,,,,,,,,,,,,,,,,,,,,,,,,,,,,,,,,,,,,,,2.165354331,,,75,72.83464567,,,,,,,,,,2.521898883,,,,,,,,,,,,,,,,,,,,,,,,,,,,,,,,,,,,,
2096,"E. Acar, H. Tobe, I. Kaya, H. E. Karaca and Y. I. Chumlyakov",Compressive response of Ni45.3Ti34.7Hf15Pd5 and Ni45.3Ti29.7Hf20Pd5 shape-memory alloys,,Journal of Materials Science,50,1924-1934,2015,,,,External,,0.0,0.0,0.0,0.0,0,0.0,0.0,0.0,0.0,0,0.0,0.0,0.0,10.0,0.0,0.0,0.0,0.0,0.0,0.0,45.3,0,5.0,0.0,0.0,0.0,0,0,0.0,0,0.0,0.0,0,39.7,0,0.0,0.0,0.0,0.0,20.0,0.0,20,0,0.0,20,0.0,20.0,0.0,0,900.0,72.0,0,-100.0,0,,,10.0,3,30,0.0,0.0,1,,,,,,,,,,,,,,,,,,,,,,,,,,,,,,,,,,,,,,2.165354331,,,75,72.83464567,,,,,,,,,,2.521898883,,,,,,,,,,,,,,,,,,,,,,,,,,,,,,,,,,,,,
2097,"L.L. Meisner, V.P. Sivokha",The effect of applied stress on the shape memory behavior of TiNi-based alloys with different consequences of martensitic transformations,,Physica B: Condensed Matter,344,93-98,2004,,,,External,,0.0,0.0,0.0,0.0,0,0.0,0.0,0.0,0.0,0,0.0,0.0,0.0,0.0,0.0,0.0,0.0,0.0,0.0,0.0,34.0,0,0.0,0.0,16.0,0.0,0,0,0.0,0,0.0,0.0,0,50.0,0,0.0,0.0,0.0,0.0,20.0,0.0,20,0,0.0,20,0.0,20.0,0.0,0,800.0,1.0,0,20.0,0,,,10.0,3,30,0.0,0.0,1,,,,,,,,,,,,,,,,,,,,,,,,,,,,,,,,,,,,105.5494014,,229.3521587,120.7870359,,241.7327367,12.380578,136.1833353,,,,,,,,,,,,,,,,,,,,,,,,,,,,,,,,,,,,,,,,,,,,,,
2098,"L.L. Meisner, V.P. Sivokha",The effect of applied stress on the shape memory behavior of TiNi-based alloys with different consequences of martensitic transformations,,Physica B: Condensed Matter,344,93-98,2004,,,,External,,0.0,0.0,0.0,0.0,0,0.0,0.0,0.0,0.0,0,0.0,0.0,0.0,0.0,0.0,0.0,0.0,0.0,0.0,0.0,34.0,0,0.0,0.0,16.0,0.0,0,0,0.0,0,0.0,0.0,0,50.0,0,0.0,0.0,0.0,0.0,20.0,0.0,20,0,0.0,20,0.0,20.0,0.0,0,800.0,1.0,0,50.0,0,,,10.0,3,30,0.0,0.0,1,,,,,,,,,,,,,,,,,,,,,,,,,,,,,,,,,,,,100.7483372,,233.1162172,120.7386625,,244.5444431,11.4282259,143.7961059,,,,,,,,,,,,,,,,,,,,,,,,,,,,,,,,,,,,,,,,,,,,,,
2099,"K.C. Atli, I. Karaman, R.D. Noebe, H.J. Maier",Comparative analysis of the effects of severe plastic deformation and thermomechanical training on the functional stability of Ti50.5Ni24.5Pd25 high-temperature shape memory alloy,,Scripta Metallurgica et Materialia,64,315-318,2011,,,,External,,0.0,0.0,0.0,0.0,0,0.0,0.0,0.0,0.0,0,0.0,0.0,0.0,0.0,0.0,0.0,0.0,0.0,0.0,0.0,24.5,0,25.0,0.0,0.0,0.0,0,0,0.0,0,0.0,0.0,0,50.5,0,0.0,0.0,0.0,0.0,1050.0,72.0,900,0,0.0,20,0.0,20.0,0.0,0,20.0,0.0,0,0.0,0,,,10.0,3,30,0.0,0.0,1,,,,,,,,,,,,,,,,,,,,,,,,,,,,,,,,,,,,,,,,,,,,,,,,,,,,0.046511628,,,,,,,,,,,,,,,,,,,,,,,,,,,,,,,,,,,,,
2100,"K.C. Atli, I. Karaman, R.D. Noebe, H.J. Maier",Comparative analysis of the effects of severe plastic deformation and thermomechanical training on the functional stability of Ti50.5Ni24.5Pd25 high-temperature shape memory alloy,,Scripta Metallurgica et Materialia,64,315-318,2011,,,,External,,0.0,0.0,0.0,0.0,0,0.0,0.0,0.0,0.0,0,0.0,0.0,0.0,0.0,0.0,0.0,0.0,0.0,0.0,0.0,24.5,0,25.0,0.0,0.0,0.0,0,0,0.0,0,0.0,0.0,0,50.5,0,0.0,0.0,0.0,0.0,1050.0,72.0,900,0,0.0,20,0.0,20.0,0.0,0,20.0,0.0,0,0.0,0,,,10.0,3,30,0.0,0.0,1,,,,,,,,,,,,,,,,,,,,,,,,,,,,,,,,,,,,,,,,,,,,,,,,,,,,0.302325581,,,,,,,,,,,,,,,,,,,,,,,,,,,,,,,,,,,,,
2101,"K.C. Atli, I. Karaman, R.D. Noebe, H.J. Maier",Comparative analysis of the effects of severe plastic deformation and thermomechanical training on the functional stability of Ti50.5Ni24.5Pd25 high-temperature shape memory alloy,,Scripta Metallurgica et Materialia,64,315-318,2011,,,,External,,0.0,0.0,0.0,0.0,0,0.0,0.0,0.0,0.0,0,0.0,0.0,0.0,0.0,0.0,0.0,0.0,0.0,0.0,0.0,24.5,0,25.0,0.0,0.0,0.0,0,0,0.0,0,0.0,0.0,0,50.5,0,0.0,0.0,0.0,0.0,1050.0,72.0,900,0,0.0,20,0.0,20.0,0.0,0,20.0,0.0,0,0.0,0,,,10.0,3,30,0.0,0.0,1,,,,,,,,,,,,,,,,,,,,,,,,,,,,,,,,,,,,,,,,,,,,,,,,,,,,2.081395349,,,,,,,,,,,,,,,,,,,,,,,,,,,,,,,,,,,,,
2102,E. Acar,"Precipitation, orientation and composition effects on the shape memory properties of high strength NiTiHfPd alloys",,Mechanical Engineering,,230,2014,,,,External,,0.0,0.0,0.0,0.0,0,0.0,0.0,0.0,0.0,0,0.0,0.0,0.0,20.0,0.0,0.0,0.0,0.0,0.0,0.0,45.3,0,5.0,0.0,0.0,0.0,0,0,0.0,0,0.0,0.0,0,29.7,0,0.0,0.0,0.0,0.0,1050.0,72.0,900,0,0.0,20,0.0,20.0,0.0,0,550.0,5.0,0,-300.0,0,0,250,10.0,3,30,0.0,0.0,1,,,,,,,,,,,,,,,,,,,,,,,,,,,,,,,,,,,,29.67581047,,53.99002494,62.59351621,,92.89276808,38.90274314,63.21695761,,,,,,,,,0.804567529,,,,,,,,,,,,,,,,,,,,,,,,,,,,,,,,,,,,,
2103,"M. Imahashi, M. I. Khan, H. Y. Kim and S. Miyazaki",The effect of Pd content on microstructure and shape-memory properties of Tiâ€“Niâ€“Pdâ€“Cu alloys,,Materials Science and Engineering: A,602,19-24,2014,,,,External,,0.0,0.0,0.0,0.0,0,0.0,0.0,0.0,5.0,0,0.0,0.0,0.0,0.0,0.0,0.0,0.0,0.0,0.0,0.0,10.0,0,35.0,0.0,0.0,0.0,0,0,0.0,0,0.0,0.0,0,50.0,0,0.0,0.0,0.0,0.0,950.0,2.0,20,0,0.0,20,0.0,20.0,0.0,0,500.0,1.0,0,50.0,0,100,400,10.0,3,30,0.0,0.0,1,,,,,,,,,,,,,,,,,,,,,,,,,,,,,,,,,,,,,,,,,,,,,,,,,,,,,,,,,,,,,,,,,,,,,,,,,,,,,,,,,,,,,,,,,
2104,"M. Imahashi, M.I. Khan, H.Y. Kim, S. Miyazaki",The effect of Pd content on microstructure and shape-memory properties of Tiâ€“Niâ€“Pdâ€“Cu alloys,,Materials Science and Engineering A,602,19-24,2014,,,,External,,0.0,0.0,0.0,0.0,0,0.0,0.0,0.0,5.0,0,0.0,0.0,0.0,0.0,0.0,0.0,0.0,0.0,0.0,0.0,10.0,0,35.0,0.0,0.0,0.0,0,0,0.0,0,0.0,0.0,0,50.0,0,0.0,0.0,0.0,0.0,950.0,2.0,20,0,0.0,20,0.0,20.0,0.0,0,500.0,1.0,0,50.0,0,100,400,10.0,3,30,0.0,0.0,1,,,,,,,,,,,,,,,,,,,,,,,,,,,,,,,,,,,,,,,,,,,,,,,,,,,,,,,,,,,,,,,,,,,,,,,,,,,,,,,,,,,,,,,,,
2105,"K.C. Atli, I. Karaman, A. Garg, Y. Chumlyakov, I.V. Kireeva",Shape memory characteristics of Ti49.5Ni25Pd25Sc0.5 high-temperature shape memory alloy after severe plastic deformation,,Acta Materialia,59,4747-4760,2011,,,,External,,0.0,0.0,0.0,0.0,0,0.0,0.0,0.0,0.0,0,0.0,0.0,0.0,0.0,0.0,0.0,0.0,0.0,0.0,0.0,25.0,0,25.0,0.0,0.0,0.0,0,0,0.5,0,0.0,0.0,0,49.5,0,0.0,0.0,0.0,0.0,1050.0,72.0,900,0,0.0,20,0.0,20.0,0.0,0,20.0,0.0,0,100.0,0,85,250,10.0,2,30,0.0,0.0,1,,,,,,,,,,,,,,,,,,,,,,,,,,,,,,,,,,,,,,,,,,,,,,,,,,,,1.78712549,,,,,,,,,,,,,,,,,,,,,,,,,,,,,,,,,,,,,
2106,"K. C. Atli, I. Karaman, A. Garg, Y. Chumlyakov and I. V. Kireeva",Shape memory characteristics of Ti49.5Ni25Pd25Sc0.5 high-temperature shape memory alloy after severe plastic deformation,,Acta Materialia,59,4747-4760,2011,,,,External,,0.0,0.0,0.0,0.0,0,0.0,0.0,0.0,0.0,0,0.0,0.0,0.0,0.0,0.0,0.0,0.0,0.0,0.0,0.0,24.5,0,25.0,0.0,0.0,0.0,0,0,0.5,0,0.0,0.0,0,50.0,0,0.0,0.0,0.0,0.0,1050.0,72.0,900,0,0.0,20,0.0,20.0,0.0,0,20.0,0.0,0,100.0,0,85,250,10.0,2,30,0.0,0.0,1,,,,,,,,,,,,,,,,,,,,,,,,,,,,,,,,,,,,,,,,,,,,,,,,,,,,1.78712549,,,,,,,,,,,,,,,,,,,,,,,,,,,,,,,,,,,,,
2107,"L. Casalena, G.S. Bigelow, Y. Gao, O. Benafan, R.D. Noebe, Y. Wang, M.J. Mills",Mechanical behavior and microstructural analysis of NiTi-40Au shape memory alloys exhibiting work output above 400 Â°C,,Intermetallics,86,33-44,2017,,,,External,,0.0,0.0,40.0,0.0,0,0.0,0.0,0.0,0.0,0,0.0,0.0,0.0,0.0,0.0,0.0,0.0,0.0,0.0,0.0,11.0,0,0.0,0.0,0.0,0.0,0,0,0.0,0,0.0,0.0,0,49.0,0,0.0,0.0,0.0,0.0,1050.0,72.0,900,0,0.0,20,0.0,20.0,0.0,0,20.0,0.0,0,50.0,0,100,580,20.0,3,30,0.0,0.0,1,,,,,,,,,,,,,,,,,,,,,,,,,,,,,,,,,,,,409.8415197,,422.6434641,435.3617356,,444.9841121,22.340648,35.1425924,,,,,,,,,0.40921995,,,,,,,,,,,,,,,,,,,,,,,,,,,,,,,,,,,,,
2108,"L. Casalena, G.S. Bigelow, Y. Gao, O. Benafan, R.D. Noebe, Y. Wang, M.J. Mills",Mechanical behavior and microstructural analysis of NiTi-40Au shape memory alloys exhibiting work output above 400 Â°C,,Intermetallics,86,33-44,2017,,,,External,,0.0,0.0,40.0,0.0,0,0.0,0.0,0.0,0.0,0,0.0,0.0,0.0,0.0,0.0,0.0,0.0,0.0,0.0,0.0,10.3,0,0.0,0.0,0.0,0.0,0,0,0.0,0,0.0,0.0,0,49.7,0,0.0,0.0,0.0,0.0,1050.0,72.0,900,0,0.0,20,0.0,20.0,0.0,0,20.0,0.0,0,0.0,0,100,580,20.0,3,30,0.0,0.0,1,,,,,,,,,,,,,,,,,,,,,,,,,,,,,,,,,,,,408.339409,,426.0349356,432.31496,,446.8105506,20.775615,38.4711416,,,,,,,,,0.922408541,,,,,,,,,,,,,,,,,,,,,,,,,,,,,,,,,,,,,
2109,"L. Casalena, G.S. Bigelow, Y. Gao, O. Benafan, R.D. Noebe, Y. Wang, M.J. Mills",Mechanical behavior and microstructural analysis of NiTi-40Au shape memory alloys exhibiting work output above 400 Â°C,,Intermetallics,86,33-44,2017,,,,External,,0.0,0.0,40.0,0.0,0,0.0,0.0,0.0,0.0,0,0.0,0.0,0.0,0.0,0.0,0.0,0.0,0.0,0.0,0.0,10.0,0,0.0,0.0,0.0,0.0,0,0,0.0,0,0.0,0.0,0,50.0,0,0.0,0.0,0.0,0.0,1050.0,72.0,900,0,0.0,20,0.0,20.0,0.0,0,20.0,0.0,0,0.0,0,100,580,20.0,3,30,0.0,0.0,1,,,,,,,,,,,,,,,,,,,,,,,,,,,,,,,,,,,,411.3582821,,428.9881806,433.7580576,,446.5940191,17.6058385,35.235737,,,,,,,,,0.903148841,,,,,,,,,,,,,,,,,,,,,,,,,,,,,,,,,,,,,
2110,"K.C. Atli, I. Karaman, A. Garg, Y. Chumlyakov, I.V. Kireeva",Shape memory characteristics of Ti49.5Ni25Pd25Sc0.5 high-temperature shape memory alloy after severe plastic deformation,,Acta Materialia,59,4747-4760,2011,,,,External,,0.0,0.0,0.0,0.0,0,0.0,0.0,0.0,0.0,0,0.0,0.0,0.0,0.0,0.0,0.0,0.0,0.0,0.0,0.0,25.0,0,25.0,0.0,0.0,0.0,0,0,0.5,0,0.0,0.0,0,49.5,0,0.0,0.0,0.0,0.0,1050.0,72.0,900,0,0.0,20,0.0,20.0,0.0,0,20.0,0.0,0,0.0,0,85,250,10.0,2,30,0.0,0.0,1,,,,,,,,,,,,,,,,,,,,,,,,,,,,,,,,,,,,,,,,,,,,,,,,,,,,-0.013193077,,,,,,,,,,,,,,,,,,,,,,,,,,,,,,,,,,,,,
2111,"K. C. Atli, I. Karaman, A. Garg, Y. Chumlyakov and I. V. Kireeva",Shape memory characteristics of Ti49.5Ni25Pd25Sc0.5 high-temperature shape memory alloy after severe plastic deformation,,Acta Materialia,59,4747-4760,2011,,,,External,,0.0,0.0,0.0,0.0,0,0.0,0.0,0.0,0.0,0,0.0,0.0,0.0,0.0,0.0,0.0,0.0,0.0,0.0,0.0,24.5,0,25.0,0.0,0.0,0.0,0,0,0.5,0,0.0,0.0,0,50.0,0,0.0,0.0,0.0,0.0,1050.0,72.0,900,0,0.0,20,0.0,20.0,0.0,0,20.0,0.0,0,0.0,0,85,250,10.0,2,30,0.0,0.0,1,,,,,,,,,,,,,,,,,,,,,,,,,,,,,,,,,,,,,,,,,,,,,,,,,,,,-0.013193077,,,,,,,,,,,,,,,,,,,,,,,,,,,,,,,,,,,,,
2112,"L. Casalena, G.S. Bigelow, Y. Gao, O. Benafan, R.D. Noebe, Y. Wang, M.J. Mills",Mechanical behavior and microstructural analysis of NiTi-40Au shape memory alloys exhibiting work output above 400 Â°C,,Intermetallics,86,33-44,2017,,,,External,,0.0,0.0,40.0,0.0,0,0.0,0.0,0.0,0.0,0,0.0,0.0,0.0,0.0,0.0,0.0,0.0,0.0,0.0,0.0,9.0,0,0.0,0.0,0.0,0.0,0,0,0.0,0,0.0,0.0,0,51.0,0,0.0,0.0,0.0,0.0,1050.0,72.0,900,0,0.0,20,0.0,20.0,0.0,0,20.0,0.0,0,0.0,0,100,580,20.0,3,30,0.0,0.0,1,,,,,,,,,,,,,,,,,,,,,,,,,,,,,,,,,,,,427.2743748,,448.1998309,446.6292135,,464.3228223,16.1229914,37.0484475,,,,,,,,,0.921348315,,,,,,,,,,,,,,,,,,,,,,,,,,,,,,,,,,,,,
2113,"K.C. Atli, I. Karaman, R.D. Noebe, H.J. Maier",Comparative analysis of the effects of severe plastic deformation and thermomechanical training on the functional stability of Ti50.5Ni24.5Pd25 high-temperature shape memory alloy,,Scripta Metallurgica et Materialia,64,315-318,2011,,,,External,,0.0,0.0,0.0,0.0,0,0.0,0.0,0.0,0.0,0,0.0,0.0,0.0,0.0,0.0,0.0,0.0,0.0,0.0,0.0,24.5,0,25.0,0.0,0.0,0.0,0,0,0.0,0,0.0,0.0,0,50.5,0,0.0,0.0,0.0,0.0,1050.0,72.0,900,0,0.0,20,0.0,20.0,0.0,0,20.0,0.0,0,50.0,0,,,10.0,3,30,0.0,0.0,1,,,,,,,,,,,,,,,,,,,,,,,,,,,,,,,,,,,,,,,,,,,,,,,,,,,,0.755813953,,,,,,,,,,,,,,,,,,,,,,,,,,,,,,,,,,,,,
