Repository: sinazadeh/CatBoost-SMAs

# CatBoost SMAs
This repository contains a sample implementation of using CatBoost for building a surrogate model for transformation temperatures of Shape Memory Alloys (SMAs). The sample code (found in [main.py](main.py)) showcases how CatBoost can be used to model this data and make predictions with a high degree of accuracy. The accompanying [raw_data.csv](raw_data.csv) file contains 4899 data points that can be used to train and validate the model. This data can also serve as a reference for researchers looking to explore the use of CatBoost in this particular field.

File: raw_data.csv (part 29 of 67)
termediate_a_(A),Micro_Intermediate_b,Micro_Intermediate_c,Micro_Intermediate_Space_Group,Micro_Martensite_Test_Temperature_Above_Af(Temp-Af),Micro_Martensite_Structure,Micro_Martensite_a_(A),Micro_Martensite_b,Micro_Martensite_c,Micro_Martensite_Beta,Micro_Martensite_Space_Group,Micro_Martensite_Sub-structure,Micro_Precipitate_Test_Temperature,Micro_Precipitate_Structure,Micro_Precipitate_Volume_Fraction,NeedsAttention,SME_Transforms,SME_Mf,SME_Mp,SME_Ms,SME_As,SME_Ap,SME_Af,SME_Thermal_Hysteresis,SME_Transformation_Range,SME_RfM,SME_RfA,SME_dH(MA)(J/g),SME_dH(AM)(J/g),SME_dH(AR)(J/G),SME_dS(MA)(J/kgK),SME_dS(AM)(J/kgK),SME_dS(AR)(J/kgK),SME_epsilonAct(%),SME_epsilonIrr(%),SME_Failure(FatigueTest),SME_Bend_Recovery(%),SE_R.Strain(%),SE_Strain_Max(%),SE_Stress_Max(MPa),SE_Mf_Stress,SE_Ms_Stress,SE_As_Stress,SE_Af_Stress,SE_M_Yield,SE_A_Yield,MSME_Magnetization (emu/g),MSME_Magnetization Change (AM)(emu/g),MSME_Magnetization Change (MA)(emu/g),MSME_Mf Temp (Â°C),MSME_Mf Mag (emu/g),MSME_Mp Temp (Â°C),MSME_Mp Mag (emu/g),MSME_Ms_Temp(C),MSME_Ms_Mag(emu/g),MSME_Direct average rate (emu/gÂ°C),MSME_Direct_integrated_magnetization_change(emu/g),MSME_As_Temp(C),MSME_As_Mag(emu/g),MSME_Ap_Temp (C),MSME_Ap_Mag(emu/g),MSME_Af_Temp (C),MSME_Af_Mag(emu/g),MSME_Reverse_average_rate(emu/gC),MSME_Reverse_integrated_magnetization_change(emu/g),MSME_Direct_MT_range(C),MSME_Reverse_MT_range(C),MSME_Hysteresis(C),MSME_Estimated_entropy_difference_(J/kg*K),"MSME_Tc(DSC)-Ms(SQUID,0.05T)",Hard_VHN
2114,"L. Casalena, G.S. Bigelow, Y. Gao, O. Benafan, R.D. Noebe, Y. Wang, M.J. Mills",Mechanical behavior and microstructural analysis of NiTi-40Au shape memory alloys exhibiting work output above 400 Â°C,,Intermetallics,86,33-44,2017,,,,External,,0.0,0.0,40.0,0.0,0,0.0,0.0,0.0,0.0,0,0.0,0.0,0.0,0.0,0.0,0.0,0.0,0.0,0.0,0.0,10.0,0,0.0,0.0,0.0,0.0,0,0,0.0,0,0.0,0.0,0,50.0,0,0.0,0.0,0.0,0.0,1050.0,72.0,900,0,0.0,20,0.0,20.0,0.0,0,20.0,0.0,0,50.0,0,100,580,20.0,3,30,0.0,0.0,1,,,,,,,,,,,,,,,,,,,,,,,,,,,,,,,,,,,,417.8664876,,432.2182234,445.0842598,,453.0240298,20.8058064,35.1575422,,,,,,,,,0.297861676,,,,,,,,,,,,,,,,,,,,,,,,,,,,,,,,,,,,,
2115,"K.C. Atli, I. Karaman, A. Garg, Y. Chumlyakov, I.V. Kireeva",Shape memory characteristics of Ti49.5Ni25Pd25Sc0.5 high-temperature shape memory alloy after severe plastic deformation,,Acta Materialia,59,4747-4760,2011,,,,External,,0.0,0.0,0.0,0.0,0,0.0,0.0,0.0,0.0,0,0.0,0.0,0.0,0.0,0.0,0.0,0.0,0.0,0.0,0.0,25.0,0,25.0,0.0,0.0,0.0,0,0,0.5,0,0.0,0.0,0,49.5,0,0.0,0.0,0.0,0.0,1050.0,72.0,900,0,0.0,20,0.0,20.0,0.0,0,300.0,1.0,0,0.0,0,85,250,10.0,2,30,0.0,0.0,1,,,,,,,,,,,,,,,,,,,,,,,,,,,,,,,,,,,,,,,,,,,,,,,,,,,,-1.64e-05,,,,,,,,,,,,,,,,,,,,,,,,,,,,,,,,,,,,,
2116,"K. C. Atli, I. Karaman, A. Garg, Y. Chumlyakov and I. V. Kireeva",Shape memory characteristics of Ti49.5Ni25Pd25Sc0.5 high-temperature shape memory alloy after severe plastic deformation,,Acta Materialia,59,4747-4760,2011,,,,External,,0.0,0.0,0.0,0.0,0,0.0,0.0,0.0,0.0,0,0.0,0.0,0.0,0.0,0.0,0.0,0.0,0.0,0.0,0.0,24.5,0,25.0,0.0,0.0,0.0,0,0,0.5,0,0.0,0.0,0,50.0,0,0.0,0.0,0.0,0.0,1050.0,72.0,900,0,0.0,20,0.0,20.0,0.0,0,300.0,1.0,0,0.0,0,85,250,10.0,2,30,0.0,0.0,1,,,,,,,,,,,,,,,,,,,,,,,,,,,,,,,,,,,,,,,,,,,,,,,,,,,,-1.64e-05,,,,,,,,,,,,,,,,,,,,,,,,,,,,,,,,,,,,,
2117,"K.C. Atli, I. Karaman, A. Garg, Y. Chumlyakov, I.V. Kireeva",Shape memory characteristics of Ti49.5Ni25Pd25Sc0.5 high-temperature shape memory alloy after severe plastic deformation,,Acta Materialia,59,4747-4760,2011,,,,External,,0.0,0.0,0.0,0.0,0,0.0,0.0,0.0,0.0,0,0.0,0.0,0.0,0.0,0.0,0.0,0.0,0.0,0.0,0.0,25.0,0,25.0,0.0,0.0,0.0,0,0,0.5,0,0.0,0.0,0,49.5,0,0.0,0.0,0.0,0.0,1050.0,72.0,900,0,0.0,20,0.0,20.0,0.0,0,20.0,0.0,0,50.0,0,85,250,10.0,2,30,0.0,0.0,1,,,,,,,,,,,,,,,,,,,,,,,,,,,,,,,,,,,,,,,,,,,,,,,,,,,,1.048673527,,,,,,,,,,,,,,,,,,,,,,,,,,,,,,,,,,,,,
2118,"K. C. Atli, I. Karaman, A. Garg, Y. Chumlyakov and I. V. Kireeva",Shape memory characteristics of Ti49.5Ni25Pd25Sc0.5 high-temperature shape memory alloy after severe plastic deformation,,Acta Materialia,59,4747-4760,2011,,,,External,,0.0,0.0,0.0,0.0,0,0.0,0.0,0.0,0.0,0,0.0,0.0,0.0,0.0,0.0,0.0,0.0,0.0,0.0,0.0,24.5,0,25.0,0.0,0.0,0.0,0,0,0.5,0,0.0,0.0,0,50.0,0,0.0,0.0,0.0,0.0,1050.0,72.0,900,0,0.0,20,0.0,20.0,0.0,0,20.0,0.0,0,50.0,0,85,250,10.0,2,30,0.0,0.0,1,,,,,,,,,,,,,,,,,,,,,,,,,,,,,,,,,,,,,,,,,,,,,,,,,,,,1.048673527,,,,,,,,,,,,,,,,,,,,,,,,,,,,,,,,,,,,,
2119,"K.C. Atli, I. Karaman, R.D. Noebe",Work output of the two-way shape memory effect in Ti50.5Ni24.5Pd25 high-temperature shape memory alloy,,Scripta Metallurgica et Materialia,65,903-906,2011,,,,External,,0.0,0.0,0.0,0.0,0,0.0,0.0,0.0,0.0,0,0.0,0.0,0.0,0.0,0.0,0.0,0.0,0.0,0.0,0.0,24.5,0,25.0,0.0,0.0,0.0,0,0,0.0,0,0.0,0.0,0,50.5,0,0.0,0.0,0.0,0.0,1050.0,72.0,425,0,0.0,20,0.0,20.0,0.0,0,20.0,0.0,0,0.0,0,100,280,10.0,1,30,0.0,0.0,1,,,,,,,,,,,,,,,,,,,,,,,,,,,,,,,,,,,,147.1015205,,164.9343584,171.4347421,,188.6033977,23.6690393,41.5018772,,,,,,,,,1.481437913,,,,,,,,,,,,,,,,,,,,,,,,,,,,,,,,,,,,,
2120,"K.C. Atli, I. Karaman, R.D. Noebe",Work output of the two-way shape memory effect in Ti50.5Ni24.5Pd25 high-temperature shape memory alloy,,Scripta Metallurgica et Materialia,65,903-906,2011,,,,External,,0.0,0.0,0.0,0.0,0,0.0,0.0,0.0,0.0,0,0.0,0.0,0.0,0.0,0.0,0.0,0.0,0.0,0.0,0.0,24.5,0,25.0,0.0,0.0,0.0,0,0,0.0,0,0.0,0.0,0,50.5,0,0.0,0.0,0.0,0.0,1050.0,72.0,900,0,0.0,20,0.0,20.0,0.0,0,20.0,0.0,0,-50.0,0,120,280,10.0,1,30,0.0,0.0,1,,,,,,,,,,,,,,,,,,,,,,,,,,,,,,,,,,,,171.7996289,,185.4916512,189.1651206,,205.528757,20.0371058,33.7291281,,,,,,,,,1.441393119,,,,,,,,,,,,,,,,,,,,,,,,,,,,,,,,,,,,,
2121,"K.C. Atli, I. Karaman, R.D. Noebe",Work output of the two-way shape memory effect in Ti50.5Ni24.5Pd25 high-temperature shape memory alloy,,Scripta Metallurgica et Materialia,65,903-906,2011,,,,External,,0.0,0.0,0.0,0.0,0,0.0,0.0,0.0,0.0,0,0.0,0.0,0.0,0.0,0.0,0.0,0.0,0.0,0.0,0.0,24.5,0,25.0,0.0,0.0,0.0,0,0,0.0,0,0.0,0.0,0,50.5,0,0.0,0.0,0.0,0.0,1050.0,72.0,900,0,0.0,20,0.0,20.0,0.0,0,20.0,0.0,0,-25.0,0,120,280,10.0,1,30,0.0,0.0,1,,,,,,,,,,,,,,,,,,,,,,,,,,,,,,,,,,,,172.4675325,,188.8311688,190.1669759,,207.1985158,18.367347,34.7309833,,,,,,,,,2.183981153,,,,,,,,,,,,,,,,,,,,,,,,,,,,,,,,,,,,,
2122,"K.C. Atli, I. Karaman, R.D. Noebe",Work output of the two-way shape memory effect in Ti50.5Ni24.5Pd25 high-temperature shape memory alloy,,Scripta Metallurgica et Materialia,65,903-906,2011,,,,External,,0.0,0.0,0.0,0.0,0,0.0,0.0,0.0,0.0,0,0.0,0.0,0.0,0.0,0.0,0.0,0.0,0.0,0.0,0.0,24.5,0,25.0,0.0,0.0,0.0,0,0,0.0,0,0.0,0.0,0,50.5,0,0.0,0.0,0.0,0.0,1050.0,72.0,425,0,0.0,20,0.0,20.0,0.0,0,20.0,0.0,0,-50.0,0,100,280,10.0,1,30,0.0,0.0,1,,,,,,,,,,,,,,,,,,,,,,,,,,,,,,,,,,,,149.2313701,,158.6167695,170.8938016,,182.6183135,24.001544,33.3869434,,,,,,,,,0.335096337,,,,,,,,,,,,,,,,,,,,,,,,,,,,,,,,,,,,,
2123,"L.L. Meisner, V.P. Sivokha",The effect of applied stress on the shape memory behavior of TiNi-based alloys with different consequences of martensitic transformations,,Physica B: Condensed Matter,344,93-98,2004,,,,External,,0.0,0.0,0.0,0.0,0,0.0,0.0,0.0,0.0,0,0.0,0.0,0.0,0.0,0.0,0.0,0.0,0.0,0.0,0.0,34.0,0,0.0,0.0,16.0,0.0,0,0,0.0,0,0.0,0.0,0,50.0,0,0.0,0.0,0.0,0.0,20.0,0.0,20,0,0.0,20,0.0,20.0,0.0,0,800.0,1.0,0,0.0,0,,,10.0,3,30,0.0,0.0,1,,,,,,,,,,,,,,,,,,,,,,,,,,,,,,,,,,,,103.6537671,,234.1350828,114.1356875,,246.5126376,12.3775548,142.8588705,,,,,,,,,,,,,,,,,,,,,,,,,,,,,,,,,,,,,,,,,,,,,,
2124,"L.L. Meisner, V.P. Sivokha",The effect of applied stress on the shape memory behavior of TiNi-based alloys with different consequences of martensitic transformations,,Physica B: Condensed Matter,344,93-98,2004,,,,External,,0.0,0.0,0.0,0.0,0,0.0,0.0,0.0,0.0,0,0.0,0.0,0.0,0.0,0.0,0.0,0.0,0.0,0.0,0.0,34.0,0,0.0,0.0,16.0,0.0,0,0,0.0,0,0.0,0.0,0,50.0,0,0.0,0.0,0.0,0.0,20.0,0.0,20,0,0.0,20,0.0,20.0,0.0,0,800.0,1.0,0,100.0,0,,,10.0,3,30,0.0,0.0,1,,,,,,,,,,,,,,,,,,,,,,,,,,,,,,,,,,,,100.666707,,226.3741686,122.57383,,237.8054178,11.4312492,137.1387108,,,,,,,,,,,,,,,,,,,,,,,,,,,,,,,,,,,,,,,,,,,,,,
2125,"K.C. Atli, I. Karaman, R.D. Noebe",Work output of the two-way shape memory effect in Ti50.5Ni24.5Pd25 high-temperature shape memory alloy,,Scripta Metallurgica et Materialia,65,903-906,2011,,,,External,,0.0,0.0,0.0,0.0,0,0.0,0.0,0.0,0.0,0,0.0,0.0,0.0,0.0,0.0,0.0,0.0,0.0,0.0,0.0,24.5,0,25.0,0.0,0.0,0.0,0,0,0.0,0,0.0,0.0,0,50.5,0,0.0,0.0,0.0,0.0,1050.0,72.0,900,0,0.0,20,0.0,20.0,0.0,0,20.0,0.0,0,0.0,0,120,280,10.0,1,30,0.0,0.0,1,,,,,,,,,,,,,,,,,,,,,,,,,,,,,,,,,,,,174.471243,,192.1706865,190.8348794,,210.8719852,18.7012987,36.4007422,,,,,,,,,2.540292805,,,,,,,,,,,,,,,,,,,,,,,,,,,,,,,,,,,,,
2126,"K.C. Atli, I. Karaman, R.D. Noebe",Work output of the two-way shape memory effect in Ti50.5Ni24.5Pd25 high-temperature shape memory alloy,,Scripta Metallurgica et Materialia,65,903-906,2011,,,,External,,0.0,0.0,0.0,0.0,0,0.0,0.0,0.0,0.0,0,0.0,0.0,0.0,0.0,0.0,0.0,0.0,0.0,0.0,0.0,24.5,0,25.0,0.0,0.0,0.0,0,0,0.0,0,0.0,0.0,0,50.5,0,0.0,0.0,0.0,0.0,1050.0,72.0,425,0,0.0,20,0.0,20.0,0.0,0,20.0,0.0,0,-25.0,0,100,280,10.0,1,30,0.0,0.0,1,,,,,,,,,,,,,,,,,,,,,,,,,,,,,,,,,,,,146.8145078,,161.9393349,169.4769347,,184.9433648,23.0040299,38.128857,,,,,,,,,1.086940139,,,,,,,,,,,,,,,,,,,,,,,,,,,,,,,,,,,,,
2127,V. P. Sivokha and L. L. Meisner,Shape memory effect in Ti50Ni50âˆ’xZrx alloys,,Physica B: Condensed Matter,296,329-333,2001,,,,External,,0.0,0.0,0.0,0.0,0,0.0,0.0,0.0,0.0,0,0.0,0.0,0.0,0.0,0.0,0.0,0.0,0.0,0.0,0.0,50.0,0,0.0,0.0,0.0,0.0,0,0,0.0,0,0.0,0.0,0,49.0,0,0.0,0.0,0.0,1.0,20.0,0.0,20,0,0.0,20,0.0,20.0,0.0,0,800.0,1.0,0,475.0,0,25,200,10.0,3,30,0.0,0.0,1,,,,,,,,,,,,,,,,,,,,,,,,,,,,,,,,,,,,37.77777778,,129.8765432,,,,,,,,,,,,,,11.19320539,10.59639266,,,,,,,,,,,,,,,,,,,,,,,,,,,,,,,,,,,,
2128,L. Meisner and V. Sivokha,Deformation of Crystal Lattice in the Process of Martensitic Transformation in Alloys of Ni50Ti50-xZrx,,Journal de Physique IV,5,C8-765-C8-769,1995,,,,External,,0.0,0.0,0.0,0.0,0,0.0,0.0,0.0,0.0,0,0.0,0.0,0.0,0.0,0.0,0.0,0.0,0.0,0.0,0.0,50.0,0,0.0,0.0,0.0,0.0,0,0,0.0,0,0.0,0.0,0,30.0,0,0.0,0.0,0.0,20.0,20.0,0.0,20,0,0.0,20,0.0,20.0,0.0,0,800.0,1.0,0,790.0,0,,,10.0,3,30,0.0,0.0,1,,,,,,,,,,,,,,,,,,,,,,,,,,,,,,,,,,,,,,,,,,,,,,,,,,,,11.28148489,5.806863938,,,,,,,,,,,,,,,,,,,,,,,,,,,,,,,,,,,,
2129,"Y. Chemisky, G. Chatzigeorgiou, P.K. Kumar, D.C. Lagoudas",A constitutive model for cyclic actuation of high-temperature shape memory alloys,,Mechanics of Materials,68,120-136,2014,,,,External,,0.0,0.0,0.0,0.0,0,0.0,0.0,0.0,0.0,0,0.0,0.0,0.0,0.0,0.0,0.0,0.0,0.0,0.0,0.0,19.5,0,30.0,0.0,0.0,0.0,0,0,0.0,0,0.0,0.0,0,50.5,0,0.0,0.0,0.0,0.0,20.0,0.0,900,0,0.0,20,0.0,20.0,0.0,0,20.0,0.0,0,-500.0,0,100,500,20.0,1,30,0.0,0.0,1,,,,,,,,,,,,,,,,,,,,,,,,,,,,,,,,,,,,249.7695579,,320.5529127,277.0466335,,447.681304,127.1283913,197.9117461,,,,,,,,,7.042072829,5.290861294,,,,,,,,,,,,,,,,,,,,,,,,,,,,,,,,,,,,
2130,V. P. Sivokha and L. L. Meisner,Shape memory effect in Ti50Ni50âˆ’xZrx alloys,,Physica B: Condensed Matter,296,329-333,2001,,,,External,,0.0,0.0,0.0,0.0,0,0.0,0.0,0.0,0.0,0,0.0,0.0,0.0,0.0,0.0,0.0,0.0,0.0,0.0,0.0,50.0,0,0.0,0.0,0.0,0.0,0,0,0.0,0,0.0,0.0,0,49.0,0,0.0,0.0,0.0,1.0,20.0,0.0,20,0,0.0,20,0.0,20.0,0.0,0,800.0,1.0,0,375.0,0,25,200,10.0,3,30,0.0,0.0,1,,,,,,,,,,,,,,,,,,,,,,,,,,,,,,,,,,,,45.92592593,,116.5432099,,,,,,,,,,,,,,12.02168605,5.044133477,,,,,,,,,,,,,,,,,,,,,,,,,,,,,,,,,,,,
2131,"Y. Chemisky, G. Chatzigeorgiou, P.K. Kumar, D.C. Lagoudas",A constitutive model for cyclic actuation of high-temperature shape memory alloys,,Mechanics of Materials,68,120-136,2014,,,,External,,0.0,0.0,0.0,0.0,0,0.0,0.0,0.0,0.0,0,0.0,0.0,0.0,0.0,0.0,0.0,0.0,0.0,0.0,0.0,19.5,0,30.0,0.0,0.0,0.0,0,0,0.0,0,0.0,0.0,0,50.5,0,0.0,0.0,0.0,0.0,20.0,0.0,900,0,0.0,20,0.0,20.0,0.0,0,20.0,0.0,0,-400.0,0,85,500,20.0,1,30,0.0,0.0,1,,,,,,,,,,,,,,,,,,,,,,,,,,,,,,,,,,,,240.1143443,,281.5684364,278.4927478,,443.4493851,161.8809487,203.3350408,,,,,,,,,7.296138016,4.938984156,,,,,,,,,,,,,,,,,,,,,,,,,,,,,,,,,,,,
2132,L. Meisner and V. Sivokha,Deformation of Crystal Lattice in the Process of Martensitic Transformation in Alloys of Ni50Ti50-xZrx,,Journal de Physique IV,5,C8-765-C8-769,1995,,,,External,,0.0,0.0,0.0,0.0,0,0.0,0.0,0.0,0.0,0,0.0,0.0,0.0,0.0,0.0,0.0,0.0,0.0,0.0,0.0,50.0,0,0.0,0.0,0.0,0.0,0,0,0.0,0,0.0,0.0,0,30.0,0,0.0,0.0,0.0,20.0,20.0,0.0,20,0,0.0,20,0.0,20.0,0.0,0,800.0,1.0,0,730.0,0,,,10.0,3,30,0.0,0.0,1,,,,,,,,,,,,,,,,,,,,,,,,,,,,,,,,,,,,,,,,,,,,,,,,,,,,11.67274293,3.847310252,,,,,,,,,,,,,,,,,,,,,,,,,,,,,,,,,,,,
2133,L. Meisner and V. Sivokha,Deformation of Crystal Lattice in the Process of Martensitic Transformation in Alloys of Ni50Ti50-xZrx,,Journal de Physique IV,5,C8-765-C8-769,1995,,,,External,,0.0,0.0,0.0,0.0,0,0.0,0.0,0.0,0.0,0,0.0,0.0,0.0,0.0,0.0,0.0,0.0,0.0,0.0,0.0,50.0,0,0.0,0.0,0.0,0.0,0,0,0.0,0,0.0,0.0,0,49.0,0,0.0,0.0,0.0,1.0,20.0,0.0,20,0,0.0,20,0.0,20.0,0.0,0,800.0,1.0,0,190.0,0,,,10.0,3,30,0.0,0.0,1,,,,,,,,,,,,,,,,,,,,,,,,,,,,,,,,,,,,,,,,,,,,,,,,,,,,11.93083182,2.087736925,,,,,,,,,,,,,,,,,,,,,,,,,,,,,,,,,,,,
2134,V. P. Sivokha and L. L. Meisner,Shape memory effect in Ti50Ni50âˆ’xZrx alloys,,Physica B: Condensed Matter,296,329-333,2001,,,,External,,0.0,0.0,0.0,0.0,0,0.0,0.0,0.0,0.0,0,0.0,0.0,0.0,0.0,0.0,0.0,0.0,0.0,0.0,0.0,50.0,0,0.0,0.0,0.0,0.0,0,0,0.0,0,0.0,0.0,0,49.0,0,0.0,0.0,0.0,1.0,20.0,0.0,20,0,0.0,20,0.0,20.0,0.0,0,800.0,1.0,0,275.0,0,25,200,10.0,3,30,0.0,0.0,1,,,,,,,,,,,,,,,,,,,,,,,,,,,,,,,,,,,,51.35802469,,104.1975309,,,,,,,,,,,,,,11.80046733,2.04384468,,,,,,,,,,,,,,,,,,,,,,,,,,,,,,,,,,,,
2135,L. Meisner and V. Sivokha,Deformation of Crystal Lattice in the Process of Martensitic Transformation in Alloys of Ni50Ti50-xZrx,,Journal de Physique IV,5,C8-765-C8-769,1995,,,,External,,0.0,0.0,0.0,0.0,0,0.0,0.0,0.0,0.0,0,0.0,0.0,0.0,0.0,0.0,0.0,0.0,0.0,0.0,0.0,50.0,0,0.0,0.0,0.0,0.0,0,0,0.0,0,0.0,0.0,0,45.0,0,0.0,0.0,0.0,5.0,20.0,0.0,20,0,0.0,20,0.0,20.0,0.0,0,800.0,1.0,0,300.0,0,,,10.0,3,30,0.0,0.0,1,,,,,,,,,,,,,,,,,,,,,,,,,,,,,,,,,,,,,,,,,,,,,,,,,,,,10.98369003,1.8593822,,,,,,,,,,,,,,,,,,,,,,,,,,,,,,,,,,,,
2136,L. Meisner and V. Sivokha,Deformation of Crystal Lattice in the Process of Martensitic Transformation in Alloys of Ni50Ti50-xZrx,,Journal de Physique IV,5,C8-765-C8-769,1995,,,,External,,0.0,0.0,0.0,0.0,0,0.0,0.0,0.0,0.0,0,0.0,0.0,0.0,0.0,0.0,0.0,0.0,0.0,0.0,0.0,50.0,0,0.0,0.0,0.0,0.0,0,0,0.0,0,0.0,0.0,0,40.0,0,0.0,0.0,0.0,10.0,20.0,0.0,20,0,0.0,20,0.0,20.0,0.0,0,800.0,1.0,0,450.0,0,,,10.0,3,30,0.0,0.0,1,,,,,,,,,,,,,,,,,,,,,,,,,,,,,,,,,,,,,,,,,,,,,,,,,,,,11.05584976,1.765193808,,,,,,,,,,,,,,,,,,,,,,,,,,,,,,,,,,,,
2137,L. Meisner and V. Sivokha,Deformation of Crystal Lattice in the Process of Martensitic Transformation in Alloys of Ni50Ti50-xZrx,,Journal de Physique IV,5,C8-765-C8-769,1995,,,,External,,0.0,0.0,0.0,0.0,0,0.0,0.0,0.0,0.0,0,0.0,0.0,0.0,0.0,0.0,0.0,0.0,0.0,0.0,0.0,50.0,0,0.0,0.0,0.0,0.0,0,0,0.0,0,0.0,0.0,0,30.0,0,0.0,0.0,0.0,20.0,20.0,0.0,20,0,0.0,20,0.0,20.0,0.0,0,800.0,1.0,0,660.0,0,,,10.0,3,30,0.0,0.0,1,,,,,,,,,,,,,,,,,,,,,,,,,,,,,,,,,,,,,,,,,,,,,,,,,,,,11.62243056,1.66801387,,,,,,,,,,,,,,,,,,,,,,,,,,,,,,,,,,,,
2138,L. Meisner and V. Sivokha,Deformation of Crystal Lattice in the Process of Martensitic Transformation in Alloys of Ni50Ti50-xZrx,,Journal de Physique IV,5,C8-765-C8-769,1995,,,,External,,0.0,0.0,0.0,0.0,0,0.0,0.0,0.0,0.0,0,0.0,0.0,0.0,0.0,0.0,0.0,0.0,0.0,0.0,0.0,50.0,0,0.0,0.0,0.0,0.0,0,0,0.0,0,0.0,0.0,0,35.0,0,0.0,0.0,0.0,15.0,20.0,0.0,20,0,0.0,20,0.0,20.0,0.0,0,800.0,1.0,0,620.0,0,,,10.0,3,30,0.0,0.0,1,,,,,,,,,,,,,,,,,,,,,,,,,,,,,,,,,,,,,,,,,,,,,,,,,,,,12.09563884,1.173411496,,,,,,,,,,,,,,,,,,,,,,,,,,,,,,,,,,,,
2139,"K.C. Atli, I. Karaman, R.D. Noebe",Influence of tantalum additions on the microstructure and shape memory response of Ti50.5Ni24.5Pd25 high-temperature shape memory alloy,,Materials Science and Engineering A,613,250-258,2014,,,,External,,0.0,0.0,0.0,0.0,0,0.0,0.0,0.0,0.0,0,0.0,0.0,0.0,0.0,0.0,0.0,0.0,0.0,0.0,0.0,24.5,0,25.0,0.0,0.0,0.0,0,0,0.0,0,0.0,1.0,0,49.5,0,0.0,0.0,0.0,0.0,1050.0,72.0,900,0,0.0,20,0.0,20.0,0.0,0,20.0,0.0,0,100.0,0,115,275,10.0,3,30,0.0,0.0,1,,,,,,,,,,,,,,,,,,,,,,,,,,,,,,,,,,,,174.6024096,,181.5421687,194.5542169,,201.9277108,20.3855421,27.3253012,,,,,,,,,1.605095541,1.146496815,,,,,,,,,,,,,,,,,,,,,,,,,,,,,,,,,,,,
2140,V. P. Sivokha and L. L. Meisner,Shape memory effect in Ti50Ni50âˆ’xZrx alloys,,Physica B: Condensed Matter,296,329-333,2001,,,,External,,0.0,0.0,0.0,0.0,0,0.0,0.0,0.0,0.0,0,0.0,0.0,0.0,0.0,0.0,0.0,0.0,0.0,0.0,0.0,50.0,0,0.0,0.0,0.0,0.0,0,0,0.0,0,0.0,0.0,0,49.0,0,0.0,0.0,0.0,1.0,20.0,0.0,20,0,0.0,20,0.0,20.0,0.0,0,800.0,1.0,0,190.0,0,25,200,10.0,3,30,0.0,0.0,1,,,,,,,,,,,,,,,,,,,,,,,,,,,,,,,,,,,,55.80246914,,95.0617284,,,,,,,,,,,,,,10.87857387,0.977867626,,,,,,,,,,,,,,,,,,,,,,,,,,,,,,,,,,,,
2141,"K.C. Atli, I. Karaman, R.D. Noebe",Influence of tantalum additions on the microstructure and shape memory response of Ti50.5Ni24.5Pd25 high-temperature shape memory alloy,,Materials Science and Engineering A,613,250-258,2014,,,,External,,0.0,0.0,0.0,0.0,0,0.0,0.0,0.0,0.0,0,0.0,0.0,0.0,0.0,0.0,0.0,0.0,0.0,0.0,0.0,24.5,0,25.0,0.0,0.0,0.0,0,0,0.0,0,0.0,1.0,0,49.5,0,0.0,0.0,0.0,0.0,1050.0,72.0,900,0,0.0,20,0.0,20.0,0.0,0,20.0,0.0,0,150.0,0,115,275,10.0,3,30,0.0,0.0,1,,,,,,,,,,,,,,,,,,,,,,,,,,,,,,,,,,,,175.4698795,,188.4819277,198.0240964,,210.6024096,22.1204819,35.1325301,,,,,,,,,2.292993631,0.840764331,,,,,,,,,,,,,,,,,,,,,,,,,,,,,,,,,,,,
2142,V. P. Sivokha and L. L. Meisner,Shape memory effect in Ti50Ni50âˆ’xZrx alloys,,Physica B: Condensed Matter,296,329-333,2001,,,,External,,0.0,0.0,0.0,0.0,0,0.0,0.0,0.0,0.0,0,0.0,0.0,0.0,0.0,0.0,0.0,0.0,0.0,0.0,0.0,50.0,0,0.0,0.0,0.0,0.0,0,0,0.0,0,0.0,0.0,0,46.0,0,0.0,0.0,0.0,4.0,20.0,0.0,20,0,0.0,20,0.0,20.0,0.0,0,800.0,1.0,0,450.0,0,25,200,10.0,3,30,0.0,0.0,1,,,,,,,,,,,,,,,,,,,,,,,,,,,,,,,,,,,,33.08641975,,104.1975309,,,,,,,,,,,,,,7.839638741,0.820656883,,,,,,,,,,,,,,,,,,,,,,,,,,,,,,,,,,,,
2143,L. Meisner and V. Sivokha,Deformation of Crystal Lattice in the Process of Martensitic Transformation in Alloys of Ni50Ti50-xZrx,,Journal de Physique IV,5,C8-765-C8-769,1995,,,,External,,0.0,0.0,0.0,0.0,0,0.0,0.0,0.0,0.0,0,0.0,0.0,0.0,0.0,0.0,0.0,0.0,0.0,0.0,0.0,50.0,0,0.0,0.0,0.0,0.0,0,0,0.0,0,0.0,0.0,0,40.0,0,0.0,0.0,0.0,10.0,20.0,0.0,20,0,0.0,20,0.0,20.0,0.0,0,800.0,1.0,0,400.0,0,,,10.0,3,30,0.0,0.0,1,,,,,,,,,,,,,,,,,,,,,,,,,,,,,,,,,,,,,,,,,,,,,,,,,,,,10.92141147,0.746254901,,,,,,,,,,,,,,,,,,,,,,,,,,,,,,,,,,,,
2144,L. Meisner and V. Sivokha,Deformation of Crystal Lattice in the Process of Martensitic Transformation in Alloys of Ni50Ti50-xZrx,,Journal de Physique IV,5,C8-765-C8-769,1995,,,,External,,0.0,0.0,0.0,0.0,0,0.0,0.0,0.0,0.0,0,0.0,0.0,0.0,0.0,0.0,0.0,0.0,0.0,0.0,0.0,50.0,0,0.0,0.0,0.0,0.0,0,0,0.0,0,0.0,0.0,0,49.0,0,0.0,0.0,0.0,1.0,20.0,0.0,20,0,0.0,20,0.0,20.0,0.0,0,800.0,1.0,0,150.0,0,,,10.0,3,30,0.0,0.0,1,,,,,,,,,,,,,,,,,,,,,,,,,,,,,,,,,,,,,,,,,,,,,,,,,,,,11.93418597,0.735739161,,,,,,,,,,,,,,,,,,,,,,,,,,,,,,,,,,,,
2145,"K.C. Atli, I. Karaman, R.D. Noebe",Influence of tantalum additions on the microstructure and shape memory response of Ti50.5Ni24.5Pd25 high-temperature shape memory alloy,,Materials Science and Engineering A,613,250-258,2014,,,,External,,0.0,0.0,0.0,0.0,0,0.0,0.0,0.0,0.0,0,0.0,0.0,0.0,0.0,0.0,0.0,0.0,0.0,0.0,0.0,24.5,0,25.0,0.0,0.0,0.0,0,0,0.0,0,0.0,5.0,0,45.5,0,0.0,0.0,0.0,0.0,1050.0,72.0,900,0,0.0,20,0.0,20.0,0.0,0,20.0,0.0,0,150.0,0,20,200,10.0,3,30,0.0,0.0,1,,,,,,,,,,,,,,,,,,,,,,,,,,,,,,,,,,,,79.71153846,,90.09615385,107.8365385,,119.0865385,28.99038465,39.37500004,,,,,,,,,1.504637645,0.732747959,,,,,,,,,,,,,,,,,,,,,,,,,,,,,,,,,,,,
2146,L. Meisner and V. Sivokha,Deformation of Crystal Lattice in the Process of Martensitic Transformation in Alloys of Ni50Ti50-xZrx,,Journal de Physique IV,5,C8-765-C8-769,1995,,,,External,,0.0,0.0,0.0,0.0,0,0.0,0.0,0.0,0.0,0,0.0,0.0,0.0,0.0,0.0,0.0,0.0,0.0,0.0,0.0,50.0,0,0.0,0.0,0.0,0.0,0,0,0.0,0,0.0,0.0,0,45.0,0,0.0,0.0,0.0,5.0,20.0,0.0,20,0,0.0,20,0.0,20.0,0.0,0,800.0,1.0,0,230.0,0,,,10.0,3,30,0.0,0.0,1,,,,,,,,,,,,,,,,,,,,,,,,,,,,,,,,,,,,,,,,,,,,,,,,,,,,11.20950647,0.729937374,,,,,,,,,,,,,,,,,,,,,,,,,,,,,,,,,,,,
2147,"K.C. Atli, I. Karaman, R.D. Noebe",Influence of tantalum additions on the microstructure and shape memory response of Ti50.5Ni24.5Pd25 high-temperature shape memory alloy,,Materials Science and Engineering A,613,250-258,2014,,,,External,,0.0,0.0,0.0,0.0,0,0.0,0.0,0.0,0.0,0,0.0,0.0,0.0,0.0,0.0,0.0,0.0,0.0,0.0,0.0,24.5,0,25.0,0.0,0.0,0.0,0,0,0.0,0,0.0,1.0,0,49.5,0,0.0,0.0,0.0,0.0,1050.0,72.0,900,0,0.0,20,0.0,20.0,0.0,0,20.0,0.0,0,200.0,0,115,275,10.0,3,30,0.0,0.0,1,,,,,,,,,,,,,,,,,,,,,,,,,,,,,,,,,,,,178.5060241,,196.7228916,201.9277108,,221.4457831,24.7228915,42.939759,,,,,,,,,2.770700637,0.707006369,,,,,,,,,,,,,,,,,,,,,,,,,,,,,,,,,,,,
2148,"K.C. Atli, I. Karaman, R.D. Noebe",Influence of tantalum additions on the microstructure and shape memory response of Ti50.5Ni24.5Pd25 high-temperature shape memory alloy,,Materials Science and Engineering A,613,250-258,2014,,,,External,,0.0,0.0,0.0,0.0,0,0.0,0.0,0.0,0.0,0,0.0,0.0,0.0,0.0,0.0,0.0,0.0,0.0,0.0,0.0,24.5,0,25.0,0.0,0.0,0.0,0,0,0.0,0,0.0,1.0,0,49.5,0,0.0,0.0,0.0,0.0,1050.0,72.0,900,0,0.0,20,0.0,20.0,0.0,0,20.0,0.0,0,250.0,0,115,275,10.0,3,30,0.0,0.0,1,,,,,,,,,,,,,,,,,,,,,,,,,,,,,,,,,,,,180.6746988,,204.5301205,206.6987952,,230.5542169,26.0240964,49.8795181,,,,,,,,,3.057324841,0.687898089,,,,,,,,,,,,,,,,,,,,,,,,,,,,,,,,,,,,
2149,"K.C. Atli, I. Karaman, R.D. Noebe",Influence of tantalum additions on the microstructure and shape memory response of Ti50.5Ni24.5Pd25 high-temperature shape memory alloy,,Materials Science and Engineering A,613,250-258,2014,,,,External,,0.0,0.0,0.0,0.0,0,0.0,0.0,0.0,0.0,0,0.0,0.0,0.0,0.0,0.0,0.0,0.0,0.0,0.0,0.0,24.5,0,25.0,0.0,0.0,0.0,0,0,0.0,0,0.0,1.0,0,49.5,0,0.0,0.0,0.0,0.0,1050.0,72.0,900,0,0.0,20,0.0,20.0,0.0,0,20.0,0.0,0,300.0,0,115,275,10.0,3,30,0.0,0.0,1,,,,,,,,,,,,,,,,,,,,,,,,,,,,,,,,,,,,183.2771084,,214.939759,212.3373494,,240.9638554,26.0240964,57.686747,,,,,,,,,3.286624204,0.668789809,,,,,,,,,,,,,,,,,,,,,,,,,,,,,,,,,,,,
2150,"K.C. Atli, I. Karaman, R.D. Noebe",Influence of tantalum additions on the microstructure and shape memory response of Ti50.5Ni24.5Pd25 high-temperature shape memory alloy,,Materials Science and Engineering A,613,250-258,2014,,,,External,,0.0,0.0,0.0,0.0,0,0.0,0.0,0.0,0.0,0,0.0,0.0,0.0,0.0,0.0,0.0,0.0,0.0,0.0,0.0,24.5,0,25.0,0.0,0.0,0.0,0,0,0.0,0,0.0,5.0,0,45.5,0,0.0,0.0,0.0,0.0,1050.0,72.0,900,0,0.0,20,0.0,20.0,0.0,0,20.0,0.0,0,100.0,0,20,200,10.0,3,30,0.0,0.0,1,,,,,,,,,,,,,,,,,,,,,,,,,,,,,,,,,,,,77.98076923,,88.36538462,106.1057692,,112.5961538,24.23076918,34.61538457,,,,,,,,,0.829489241,0.656876082,,,,,,,,,,,,,,,,,,,,,,,,,,,,,,,,,,,,
2151,"K.C. Atli, I. Karaman, R.D. Noebe",Influence of tantalum additions on the microstructure and shape memory response of Ti50.5Ni24.5Pd25 high-temperature shape memory alloy,,Materials Science and Engineering A,613,250-258,2014,,,,External,,0.0,0.0,0.0,0.0,0,0.0,0.0,0.0,0.0,0,0.0,0.0,0.0,0.0,0.0,0.0,0.0,0.0,0.0,0.0,24.5,0,25.0,0.0,0.0,0.0,0,0,0.0,0,0.0,5.0,0,45.5,0,0.0,0.0,0.0,0.0,1050.0,72.0,900,0,0.0,20,0.0,20.0,0.0,0,20.0,0.0,0,200.0,0,20,200,10.0,3,30,0.0,0.0,1,,,,,,,,,,,,,,,,,,,,,,,,,,,,,,,,,,,,82.30769231,,98.31730769,108.2692308,,129.0384615,30.72115381,46.73076919,,,,,,,,,2.006152609,0.616806827,,,,,,,,,,,,,,,,,,,,,,,,,,,,,,,,,,,,
2152,L. Meisner and V. Sivokha,Deformation of Crystal Lattice in the Process of Martensitic Transformation in Alloys of Ni50Ti50-xZrx,,Journal de Physique IV,5,C8-765-C8-769,1995,,,,External,,0.0,0.0,0.0,0.0,0,0.0,0.0,0.0,0.0,0,0.0,0.0,0.0,0.0,0.0,0.0,0.0,0.0,0.0,0.0,50.0,0,0.0,0.0,0.0,0.0,0,0,0.0,0,0.0,0.0,0,35.0,0,0.0,0.0,0.0,15.0,20.0,0.0,20,0,0.0,20,0.0,20.0,0.0,0,800.0,1.0,0,550.0,0,,,10.0,3,30,0.0,0.0,1,,,,,,,,,,,,,,,,,,,,,,,,,,,,,,,,,,,,,,,,,,,,,,,,,,,,11.82349875,0.569662998,,,,,,,,,,,,,,,,,,,,,,,,,,,,,,,,,,,,
2153,"K.C. Atli, I. Karaman, R.D. Noebe",Influence of tantalum additions on the microstructure and shape memory response of Ti50.5Ni24.5Pd25 high-temperature shape memory alloy,,Materials Science and Engineering A,613,250-258,2014,,,,External,,0.0,0.0,0.0,0.0,0,0.0,0.0,0.0,0.0,0,0.0,0.0,0.0,0.0,0.0,0.0,0.0,0.0,0.0,0.0,24.5,0,25.0,0.0,0.0,0.0,0,0,0.0,0,0.0,5.0,0,45.5,0,0.0,0.0,0.0,0.0,1050.0,72.0,900,0,0.0,20,0.0,20.0,0.0,0,20.0,0.0,0,250.0,0,20,200,10.0,3,30,0.0,0.0,1,,,,,,,,,,,,,,,,,,,,,,,,,,,,,,,,,,,,83.17307692,,110,111.2980769,,135.9615385,25.9615385,52.78846158,,,,,,,,,2.411297304,0.559300025,,,,,,,,,,,,,,,,,,,,,,,,,,,,,,,,,,,,
2154,S. M. Kornegay,"Influence of zirconium additions on nitinol shape memory phase stability, transformation temperatures, and thermo-mechanical properties",,,,163,2016,,,,External,,0.0,0.0,0.0,0.0,0,0.0,0.0,0.0,0.0,0,0.0,0.0,0.0,0.0,0.0,0.0,0.0,0.0,0.0,0.0,50.3,0,0.0,0.0,0.0,0.0,0,0,0.0,0,0.0,0.0,0,48.7,0,0.0,0.0,0.0,1.0,1050.0,72.0,900,0,0.0,20,0.0,1050.0,10.0,0,400.0,10.0,0,400.0,0,-70,150,10.0,2,30,0.0,0.0,1,,,,,,,,,,,,,,,,,,,,,,,,,,,,,,,,,,,,24.15760729,,43.11939557,45.9714189,,75.60746011,32.48806454,51.44985282,,,,,,,,,4.696773826,0.525809394,,,,,,,,,,,,,,,,,,,,,,,,,,,,,,,,,,,,
2155,L. Meisner and V. Sivokha,Deformation of Crystal Lattice in the Process of Martensitic Transformation in Alloys of Ni50Ti50-xZrx,,Journal de Physique IV,5,C8-765-C8-769,1995,,,,External,,0.0,0.0,0.0,0.0,0,0.0,0.0,0.0,0.0,0,0.0,0.0,0.0,0.0,0.0,0.0,0.0,0.0,0.0,0.0,50.0,0,0.0,0.0,0.0,0.0,0,0,0.0,0,0.0,0.0,0,30.0,0,0.0,0.0,0.0,20.0,20.0,0.0,20,0,0.0,20,0.0,20.0,0.0,0,800.0,1.0,0,570.0,0,,,10.0,3,30,0.0,0.0,1,,,,,,,,,,,,,,,,,,,,,,,,,,,,,,,,,,,,,,,,,,,,,,,,,,,,10.85460026,0.401411164,,,,,,,,,,,,,,,,,,,,,,,,,,,,,,,,,,,,
2156,S. M. Kornegay,"Influence of zirconium additions on nitinol shape memory phase stability, transformation temperatures, and thermo-mechanical properties",,,,163,2016,,,,External,,0.0,0.0,0.0,0.0,0,0.0,0.0,0.0,0.0,0,0.0,0.0,0.0,0.0,0.0,0.0,0.0,0.0,0.0,0.0,50.3,0,0.0,0.0,0.0,0.0,0,0,0.0,0,0.0,0.0,0,48.7,0,0.0,0.0,0.0,1.0,1050.0,72.0,900,0,0.0,20,0.0,1050.0,10.0,0,400.0,100.0,0,400.0,0,-70,150,10.0,2,30,0.0,0.0,1,,,,,,,,,,,,,,,,,,,,,,,,,,,,,,,,,,,,27.38964963,,47.13222919,50.33372858,,82.88230569,35.7500765,55.49265606,,,,,,,,,4.354342012,0.388333223,,,,,,,,,,,,,,,,,,,,,,,,,,,,,,,,,,,,
2157,L. Meisner and V. Sivokha,Deformation of Crystal Lattice in the Process of Martensitic Transformation in Alloys of Ni50Ti50-xZrx,,Journal de Physique IV,5,C8-765-C8-769,1995,,,,External,,0.0,0.0,0.0,0.0,0,0.0,0.0,0.0,0.0,0,0.0,0.0,0.0,0.0,0.0,0.0,0.0,0.0,0.0,0.0,50.0,0,0.0,0.0,0.0,0.0,0,0,0.0,0,0.0,0.0,0,40.0,0,0.0,0.0,0.0,10.0,20.0,0.0,20,0,0.0,20,0.0,20.0,0.0,0,800.0,1.0,0,350.0,0,,,10.0,3,30,0.0,0.0,1,,,,,,,,,,,,,,,,,,,,,,,,,,,,,,,,,,,,,,,,,,,,,,,,,,,,10.45454889,0.33441865,,,,,,,,,,,,,,,,,,,,,,,,,,,,,,,,,,,,
2158,L. Meisner and V. Sivokha,Deformation of Crystal Lattice in the Process of Martensitic Transformation in Alloys of Ni50Ti50-xZrx,,Journal de Physique IV,5,C8-765-C8-769,1995,,,,External,,0.0,0.0,0.0,0.0,0,0.0,0.0,0.0,0.0,0,0.0,0.0,0.0,0.0,0.0,0.0,0.0,0.0,0.0,0.0,50.0,0,0.0,0.0,0.0,0.0,0,0,0.0,0,0.0,0.0,0,35.0,0,0.0,0.0,0.0,15.0,20.0,0.0,20,0,0.0,20,0.0,20.0,0.0,0,800.0,1.0,0,480.0,0,,,10.0,3,30,0.0,0.0,1,,,,,,,,,,,,,,,,,,,,,,,,,,,,,,,,,,,,,,,,,,,,,,,,,,,,10.88814184,0.270780295,,,,,,,,,,,,,,,,,,,,,,,,,,,,,,,,,,,,
2159,S. M. Kornegay,"Influence of zirconium additions on nitinol shape memory phase stability, transformation temperatures, and thermo-mechanical properties",,,,163,2016,,,,External,,0.0,0.0,0.0,0.0,0,0.0,0.0,0.0,0.0,0,0.0,0.0,0.0,0.0,0.0,0.0,0.0,0.0,0.0,0.0,50.3,0,0.0,0.0,0.0,0.0,0,0,0.0,0,0.0,0.0,0,48.7,0,0.0,0.0,0.0,1.0,1050.0,72.0,900,0,0.0,20,0.0,1050.0,10.0,0,400.0,100.0,0,-400.0,0,-70,150,10.0,2,30,0.0,0.0,1,,,,,,,,,,,,,,,,,,,,,,,,,,,,,,,,,,,,22.76961747,,44.50532324,43.09152056,,64.41939864,19.9140754,41.64978117,,,,,,,,,3.879474561,0.250714342,,,,,,,,,,,,,,,,,,,,,,,,,,,,,,,,,,,,
2160,L. Meisner and V. Sivokha,Deformation of Crystal Lattice in the Process of Martensitic Transformation in Alloys of Ni50Ti50-xZrx,,Journal de Physique IV,5,C8-765-C8-769,1995,,,,External,,0.0,0.0,0.0,0.0,0,0.0,0.0,0.0,0.0,0,0.0,0.0,0.0,0.0,0.0,0.0,0.0,0.0,0.0,0.0,50.0,0,0.0,0.0,0.0,0.0,0,0,0.0,0,0.0,0.0,0,45.0,0,0.0,0.0,0.0,5.0,20.0,0.0,20,0,0.0,20,0.0,20.0,0.0,0,800.0,1.0,0,190.0,0,,,10.0,3,30,0.0,0.0,1,,,,,,,,,,,,,,,,,,,,,,,,,,,,,,,,,,,,,,,,,,,,,,,,,,,,10.88079895,0.235606959,,,,,,,,,,,,,,,,,,,,,,,,,,,,,,,,,,,,
2161,V. P. Sivokha and L. L. Meisner,Shape memory effect in Ti50Ni50âˆ’xZrx alloys,,Physica B: Condensed Matter,296,329-333,2001,,,,External,,0.0,0.0,0.0,0.0,0,0.0,0.0,0.0,0.0,0,0.0,0.0,0.0,0.0,0.0,0.0,0.0,0.0,0.0,0.0,50.0,0,0.0,0.0,0.0,0.0,0,0,0.0,0,0.0,0.0,0,46.0,0,0.0,0.0,0.0,4.0,20.0,0.0,20,0,0.0,20,0.0,20.0,0.0,0,800.0,1.0,0,330.0,0,25,200,10.0,3,30,0.0,0.0,1,,,,,,,,,,,,,,,,,,,,,,,,,,,,,,,,,,,,46.41975309,,91.60493827,,,,,,,,,,,,,,6.384415448,0.209561816,,,,,,,,,,,,,,,,,,,,,,,,,,,,,,,,,,,,
2162,L. Meisner and V. Sivokha,Deformation of Crystal Lattice in the Process of Martensitic Transformation in Alloys of Ni50Ti50-xZrx,,Journal de Physique IV,5,C8-765-C8-769,1995,,,,External,,0.0,0.0,0.0,0.0,0,0.0,0.0,0.0,0.0,0,0.0,0.0,0.0,0.0,0.0,0.0,0.0,0.0,0.0,0.0,50.0,0,0.0,0.0,0.0,0.0,0,0,0.0,0,0.0,0.0,0,40.0,0,0.0,0.0,0.0,10.0,20.0,0.0,20,0,0.0,20,0.0,20.0,0.0,0,800.0,1.0,0,300.0,0,,,10.0,3,30,0.0,0.0,1,,,,,,,,,,,,,,,,,,,,,,,,,,,,,,,,,,,,,,,,,,,,,,,,,,,,9.600507656,0.199073829,,,,,,,,,,,,,,,,,,,,,,,,,,,,,,,,,,,,
2163,L. Meisner and V. Sivokha,Deformation of Crystal Lattice in the Process of Martensitic Transformation in Alloys of Ni50Ti50-xZrx,,Journal de Physique IV,5,C8-765-C8-769,1995,,,,External,,0.0,0.0,0.0,0.0,0,0.0,0.0,0.0,0.0,0,0.0,0.0,0.0,0.0,0.0,0.0,0.0,0.0,0.0,0.0,50.0,0,0.0,0.0,0.0,0.0,0,0,0.0,0,0.0,0.0,0,49.0,0,0.0,0.0,0.0,1.0,20.0,0.0,20,0,0.0,20,0.0,20.0,0.0,0,800.0,1.0,0,100.0,0,,,10.0,3,30,0.0,0.0,1,,,,,,,,,,,,,,,,,,,,,,,,,,,,,,,,,,,,,,,,,,,,,,,,,,,,10.99810384,0.184931973,,,,,,,,,,,,,,,,,,,,,,,,,,,,,,,,,,,,
2164,S. M. Kornegay,"Influence of zirconium additions on nitinol shape memory phase stability, transformation temperatures, and thermo-mechanical properties",,,,163,2016,,,,External,,0.0,0.0,0.0,0.0,0,0.0,0.0,0.0,0.0,0,0.0,0.0,0.0,0.0,0.0,0.0,0.0,0.0,0.0,0.0,50.3,0,0.0,0.0,0.0,0.0,0,0,0.0,0,0.0,0.0,0,48.7,0,0.0,0.0,0.0,1.0,1050.0,72.0,900,0,0.0,20,0.0,1050.0,10.0,0,400.0,100.0,0,300.0,0,-70,150,10.0,2,30,0.0,0.0,1,,,,,,,,,,,,,,,,,,,,,,,,,,,,,,,,,,,,18.85231793,,34.85981487,46.06506273,,67.40839198,32.54857711,48.55607405,,,,,,,,,4.576413585,0.184821694,,,,,,,,,,,,,,,,,,,,,,,,,,,,,,,,,,,,
2165,S. M. Kornegay,"Influence of zirconium additions on nitinol shape memory phase stability, transformation temperatures, and thermo-mechanical properties",,,,163,2016,,,,External,,0.0,0.0,0.0,0.0,0,0.0,0.0,0.0,0.0,0,0.0,0.0,0.0,0.0,0.0,0.0,0.0,0.0,0.0,0.0,50.3,0,0.0,0.0,0.0,0.0,0,0,0.0,0,0.0,0.0,0,48.7,0,0.0,0.0,0.0,1.0,1050.0,72.0,900,0,0.0,20,0.0,1050.0,10.0,0,400.0,10.0,0,300.0,0,-70,150,10.0,2,30,0.0,0.0,1,,,,,,,,,,,,,,,,,,,,,,,,,,,,,,,,,,,,14.52045375,,28.13238332,36.36898968,,57.65730674,29.52492342,43.13685299,,,,,,,,,5.14118787,0.182010944,,,,,,,,,,,,,,,,,,,,,,,,,,,,,,,,,,,,
2166,S. M. Kornegay,"Influence of zirconium additions on nitinol shape memory phase stability, transformation temperatures, and thermo-mechanical properties",,,,163,2016,,,,External,,0.0,0.0,0.0,0.0,0,0.0,0.0,0.0,0.0,0,0.0,0.0,0.0,0.0,0.0,0.0,0.0,0.0,0.0,0.0,50.3,0,0.0,0.0,0.0,0.0,0,0,0.0,0,0.0,0.0,0,48.7,0,0.0,0.0,0.0,1.0,1050.0,72.0,900,0,0.0,20,0.0,1050.0,10.0,0,400.0,10.0,0,-400.0,0,-70,150,10.0,2,30,0.0,0.0,1,,,,,,,,,,,,,,,,,,,,,,,,,,,,,,,,,,,,4.684648723,,31.37260493,28.0366104,,46.19924726,14.82664233,41.51459854,,,,,,,,,4.070385078,0.138460621,,,,,,,,,,,,,,,,,,,,,,,,,,,,,,,,,,,,
2167,L. Meisner and V. Sivokha,Deformation of Crystal Lattice in the Process of Martensitic Transformation in Alloys of Ni50Ti50-xZrx,,Journal de Physique IV,5,C8-765-C8-769,1995,,,,External,,0.0,0.0,0.0,0.0,0,0.0,0.0,0.0,0.0,0,0.0,0.0,0.0,0.0,0.0,0.0,0.0,0.0,0.0,0.0,50.0,0,0.0,0.0,0.0,0.0,0,0,0.0,0,0.0,0.0,0,30.0,0,0.0,0.0,0.0,20.0,20.0,0.0,20,0,0.0,20,0.0,20.0,0.0,0,800.0,1.0,0,480.0,0,,,10.0,3,30,0.0,0.0,1,,,,,,,,,,,,,,,,,,,,,,,,,,,,,,,,,,,,,,,,,,,,,,,,,,,,8.980804243,0.131809357,,,,,,,,,,,,,,,,,,,,,,,,,,,,,,,,,,,,
2168,V. P. Sivokha and L. L. Meisner,Shape memory effect in Ti50Ni50âˆ’xZrx alloys,,Physica B: Condensed Matter,296,329-333,2001,,,,External,,0.0,0.0,0.0,0.0,0,0.0,0.0,0.0,0.0,0,0.0,0.0,0.0,0.0,0.0,0.0,0.0,0.0,0.0,0.0,50.0,0,0.0,0.0,0.0,0.0,0,0,0.0,0,0.0,0.0,0,46.0,0,0.0,0.0,0.0,4.0,20.0,0.0,20,0,0.0,20,0.0,20.0,0.0,0,800.0,1.0,0,250.0,0,25,200,10.0,3,30,0.0,0.0,1,,,,,,,,,,,,,,,,,,,,,,,,,,,,,,,,,,,,51.35802469,,84.69135802,,,,,,,,,,,,,,5.21520649,0.090104755,,,,,,,,,,,,,,,,,,,,,,,,,,,,,,,,,,,,
2169,S. M. Kornegay,"Influence of zirconium additions on nitinol shape memory phase stability, transformation temperatures, and thermo-mechanical properties",,,,163,2016,,,,External,,0.0,0.0,0.0,0.0,0,0.0,0.0,0.0,0.0,0,0.0,0.0,0.0,0.0,0.0,0.0,0.0,0.0,0.0,0.0,50.3,0,0.0,0.0,0.0,0.0,0,0,0.0,0,0.0,0.0,0,48.7,0,0.0,0.0,0.0,1.0,1050.0,72.0,900,0,0.0,20,0.0,1050.0,10.0,0,400.0,100.0,0,-300.0,0,-70,150,10.0,2,30,0.0,0.0,1,,,,,,,,,,,,,,,,,,,,,,,,,,,,,,,,,,,,12.08151086,,34.69480142,39.05553683,,54.60132445,19.90652303,42.51981359,,,,,,,,,3.94545202,0.07917295,,,,,,,,,,,,,,,,,,,,,,,,,,,,,,,,,,,,
2170,S. M. Kornegay,"Influence of zirconium additions on nitinol shape memory phase stability, transformation temperatures, and thermo-mechanical properties",,,,163,2016,,,,External,,0.0,0.0,0.0,0.0,0,0.0,0.0,0.0,0.0,0,0.0,0.0,0.0,0.0,0.0,0.0,0.0,0.0,0.0,0.0,50.3,0,0.0,0.0,0.0,0.0,0,0,0.0,0,0.0,0.0,0,48.7,0,0.0,0.0,0.0,1.0,1050.0,72.0,900,0,0.0,20,0.0,1050.0,10.0,0,400.0,100.0,0,200.0,0,-70,150,10.0,2,30,0.0,0.0,1,,,,,,,,,,,,,,,,,,,,,,,,,,,,,,,,,,,,14.05006885,,24.18815024,39.66206395,,56.20314412,32.01499388,42.15307527,,,,,,,,,4.613209196,0.073915699,,,,,,,,,,,,,,,,,,,,,,,,,,,,,,,,,,,,
2171,S. M. Kornegay,"Influence of zirconium additions on nitinol shape memory phase stability, transformation temperatures, and thermo-mechanical properties",,,,163,2016,,,,External,,0.0,0.0,0.0,0.0,0,0.0,0.0,0.0,0.0,0,0.0,0.0,0.0,0.0,0.0,0.0,0.0,0.0,0.0,0.0,50.3,0,0.0,0.0,0.0,0.0,0,0,0.0,0,0.0,0.0,0,48.7,0,0.0,0.0,0.0,1.0,1050.0,72.0,900,0,0.0,20,0.0,1050.0,10.0,0,400.0,100.0,0,-100.0,0,-70,150,10.0,2,30,0.0,0.0,1,,,,,,,,,,,,,,,,,,,,,,,,,,,,,,,,,,,,-14.66745464,,23.59131475,30.02139811,,41.26837971,17.67706496,55.93583435,,,,,,,,,2.533534407,0.065977459,,,,,,,,,,,,,,,,,,,,,,,,,,,,,,,,,,,,
2172,S. M. Kornegay,"Influence of zirconium additions on nitinol shape memory phase stability, transformation temperatures, and thermo-mechanical properties",,,,163,2016,,,,External,,0.0,0.0,0.0,0.0,0,0.0,0.0,0.0,0.0,0,0.0,0.0,0.0,0.0,0.0,0.0,0.0,0.0,0.0,0.0,50.3,0,0.0,0.0,0.0,0.0,0,0,0.0,0,0.0,0.0,0,48.7,0,0.0,0.0,0.0,1.0,1050.0,72.0,900,0,0.0,20,0.0,1050.0,10.0,0,400.0,10.0,0,-300.0,0,-70,150,10.0,2,30,0.0,0.0,1,,,,,,,,,,,,,,,,,,,,,,,,,,,,,,,,,,,,-4.952668796,,23.5886177,21.36462135,,36.56192974,12.97331204,41.51459854,,,,,,,,,3.987389578,0.05536403,,,,,,,,,,,,,,,,,,,,,,,,,,,,,,,,,,,,
2173,S. M. Kornegay,"Influence of zirconium additions on nitinol shape memory phase stability, transformation temperatures, and thermo-mechanical properties",,,,163,2016,,,,External,,0.0,0.0,0.0,0.0,0,0.0,0.0,0.0,0.0,0,0.0,0.0,0.0,0.0,0.0,0.0,0.0,0.0,0.0,0.0,50.3,0,0.0,0.0,0.0,0.0,0,0,0.0,0,0.0,0.0,0,48.7,0,0.0,0.0,0.0,1.0,1050.0,72.0,900,0,0.0,20,0.0,1050.0,10.0,0,400.0,100.0,0,-50.0,0,-70,150,10.0,2,30,0.0,0.0,1,,,,,,,,,,,,,,,,,,,,,,,,,,,,,,,,,,,,-18.34847722,,26.20594343,28.55623935,,37.26109497,11.05515154,55.60957219,,,,,,,,,1.70221843,0.026390983,,,,,,,,,,,,,,,,,,,,,,,,,,,,,,,,,,,,
2174,S. M. Kornegay,"Influence of zirconium additions on nitinol shape memory phase stability, transformation temperatures, and thermo-mechanical properties",,,,163,2016,,,,External,,0.0,0.0,0.0,0.0,0,0.0,0.0,0.0,0.0,0,0.0,0.0,0.0,0.0,0.0,0.0,0.0,0.0,0.0,0.0,50.3,0,0.0,0.0,0.0,0.0,0,0,0.0,0,0.0,0.0,0,48.7,0,0.0,0.0,0.0,1.0,1050.0,72.0,900,0,0.0,20,0.0,1050.0,10.0,0,400.0,100.0,0,-200.0,0,-70,150,10.0,2,30,0.0,0.0,1,,,,,,,,,,,,,,,,,,,,,,,,,,,,,,,,,,,,-1.257475774,,28.03361571,33.69033691,,47.49454921,19.4609335,48.75202498,,,,,,,,,3.628760219,0.026390983,,,,,,,,,,,,,,,,,,,,,,,,,,,,,,,,,,,,
2175,S. M. Kornegay,"Influence of zirconium additions on nitinol shape memory phase stability, transformation temperatures, and thermo-mechanical properties",,,,163,2016,,,,External,,0.0,0.0,0.0,0.0,0,0.0,0.0,0.0,0.0,0,0.0,0.0,0.0,0.0,0.0,0.0,0.0,0.0,0.0,0.0,50.3,0,0.0,0.0,0.0,0.0,0,0,0.0,0,0.0,0.0,0,48.7,0,0.0,0.0,0.0,1.0,1050.0,72.0,900,0,0.0,20,0.0,1050.0,10.0,0,400.0,10.0,0,0.0,0,-70,150,10.0,2,30,0.0,0.0,1,,,,,,,,,,,,,,,,,,,,,,,,,,,,,,,,,,,,-47.57926551,,-42.76060675,9.132641423,,13.58063412,56.34124087,61.15989963,,,,,,,,,-0.056947785,,,,,,,,,,,,,,,,,,,,,,,,,,,,,,,,,,,,,
2176,S. M. Kornegay,"Influence of zirconium additions on nitinol shape memory phase stability, transformation temperatures, and thermo-mechanical properties",,,,163,2016,,,,External,,0.0,0.0,0.0,0.0,0,0.0,0.0,0.0,0.0,0,0.0,0.0,0.0,0.0,0.0,0.0,0.0,0.0,0.0,0.0,50.3,0,0.0,0.0,0.0,0.0,0,0,0.0,0,0.0,0.0,0,48.7,0,0.0,0.0,0.0,1.0,1050.0,72.0,900,0,0.0,20,0.0,1050.0,10.0,0,400.0,100.0,0,0.0,0,-70,150,10.0,2,30,0.0,0.0,1,,,,,,,,,,,,,,,,,,,,,,,,,,,,,,,,,,,,-25.62140448,,-13.18114925,23.93419211,,31.0439883,44.22513755,56.66539278,,,,,,,,,0,,,,,,,,,,,,,,,,,,,,,,,,,,,,,,,,,,,,,
2177,"K. C. Atli, I. Karaman and R. D. Noebe",Influence of tantalum additions on the microstructure and shape memory response of Ti50.5Ni24.5Pd25 high-temperature shape memory alloy,,Materials Science and Engineering: A,613,250-258,2014,,,,External,,0.0,0.0,0.0,0.0,0,0.0,0.0,0.0,0.0,0,0.0,0.0,0.0,0.0,0.0,0.0,0.0,0.0,0.0,0.0,24.5,0,25.0,0.0,0.0,0.0,0,0,0.0,0,0.0,5.0,0,45.5,0,0.0,0.0,0.0,0.0,1050.0,72.0,900,0,0.0,20,0.0,20.0,0.0,0,20.0,0.0,0,100.0,0,20,200,10.0,3,30,0.0,0.0,1,,,,,,,,,,,,,,,,,,,,,,,,,,,,,,,,,,,,77.98076923,,88.36538462,106.1057692,,112.5961538,24.23076918,34.61538457,,,,,,,,,0.829489241,,,,,,,,,,,,,,,,,,,,,,,,,,,,,,,,,,,,,
2178,"K. C. Atli, I. Karaman and R. D. Noebe",Influence of tantalum additions on the microstructure and shape memory response of Ti50.5Ni24.5Pd25 high-temperature shape memory alloy,,Materials Science and Engineering: A,613,250-258,2014,,,,External,,0.0,0.0,0.0,0.0,0,0.0,0.0,0.0,0.0,0,0.0,0.0,0.0,0.0,0.0,0.0,0.0,0.0,0.0,0.0,24.5,0,25.0,0.0,0.0,0.0,0,0,0.0,0,0.0,5.0,0,45.5,0,0.0,0.0,0.0,0.0,1050.0,72.0,900,0,0.0,20,0.0,20.0,0.0,0,20.0,0.0,0,150.0,0,20,200,10.0,3,30,0.0,0.0,1,,,,,,,,,,,,,,,,,,,,,,,,,,,,,,,,,,,,79.71153846,,90.09615385,107.8365385,,119.0865385,28.99038465,39.37500004,,,,,,,,,1.504637645,,,,,,,,,,,,,,,,,,,,,,,,,,,,,,,,,,,,,
2179,"K. C. Atli, I. Karaman and R. D. Noebe",Influence of tantalum additions on the microstructure and shape memory response of Ti50.5Ni24.5Pd25 high-temperature shape memory alloy,,Materials Science and Engineering: A,613,250-258,2014,,,,External,,0.0,0.0,0.0,0.0,0,0.0,0.0,0.0,0.0,0,0.0,0.0,0.0,0.0,0.0,0.0,0.0,0.0,0.0,0.0,24.5,0,25.0,0.0,0.0,0.0,0,0,0.0,0,0.0,1.0,0,49.5,0,0.0,0.0,0.0,0.0,1050.0,72.0,900,0,0.0,20,0.0,20.0,0.0,0,20.0,0.0,0,100.0,0,115,275,10.0,3,30,0.0,0.0,1,,,,,,,,,,,,,,,,,,,,,,,,,,,,,,,,,,,,174.6024096,,181.5421687,194.5542169,,201.9277108,20.3855421,27.3253012,,,,,,,,,1.605095541,,,,,,,,,,,,,,,,,,,,,,,,,,,,,,,,,,,,,
2180,S. M. Kornegay,"Influence of zirconium additions on nitinol shape memory phase stability, transformation temperatures, and thermo-mechanical properties",,,,163,2016,,,,External,,0.0,0.0,0.0,0.0,0,0.0,0.0,0.0,0.0,0,0.0,0.0,0.0,0.0,0.0,0.0,0.0,0.0,0.0,0.0,50.3,0,0.0,0.0,0.0,0.0,0,0,0.0,0,0.0,0.0,0,48.7,0,0.0,0.0,0.0,1.0,1050.0,72.0,900,0,0.0,20,0.0,1050.0,10.0,0,400.0,10.0,0,-50.0,0,-70,150,10.0,2,30,0.0,0.0,1,,,,,,,,,,,,,,,,,,,,,,,,,,,,,,,,,,,,-42.01927464,,-0.875342153,8.020643248,,18.02862682,18.90396897,60.04790146,,,,,,,,,1.992902911,,,,,,,,,,,,,,,,,,,,,,,,,,,,,,,,,,,,,
2181,"K. C. Atli, I. Karaman and R. D. Noebe",Influence of tantalum additions on the microstructure and shape memory response of Ti50.5Ni24.5Pd25 high-temperature shape memory alloy,,Materials Science and Engineering: A,613,250-258,2014,,,,External,,0.0,0.0,0.0,0.0,0,0.0,0.0,0.0,0.0,0,0.0,0.0,0.0,0.0,0.0,0.0,0.0,0.0,0.0,0.0,24.5,0,25.0,0.0,0.0,0.0,0,0,0.0,0,0.0,5.0,0,45.5,0,0.0,0.0,0.0,0.0,1050.0,72.0,900,0,0.0,20,0.0,20.0,0.0,0,20.0,0.0,0,200.0,0,20,200,10.0,3,30,0.0,0.0,1,,,,,,,,,,,,,,,,,,,,,,,,,,,,,,,,,,,,82.30769231,,98.31730769,108.2692308,,129.0384615,30.72115381,46.73076919,,,,,,,,,2.006152609,,,,,,,,,,,,,,,,,,,,,,,,,,,,,,,,,,,,,
2182,S. M. Kornegay,"Influence of zirconium additions on nitinol shape memory phase stability, transformation temperatures, and thermo-mechanical properties",,,,163,2016,,,,External,,0.0,0.0,0.0,0.0,0,0.0,0.0,0.0,0.0,0,0.0,0.0,0.0,0.0,0.0,0.0,0.0,0.0,0.0,0.0,50.3,0,0.0,0.0,0.0,0.0,0,0,0.0,0,0.0,0.0,0,48.7,0,0.0,0.0,0.0,1.0,1050.0,72.0,900,0,0.0,20,0.0,1050.0,10.0,0,400.0,10.0,0,50.0,0,-70,150,10.0,2,30,0.0,0.0,1,,,,,,,,,,,,,,,,,,,,,,,,,,,,,,,,,,,,-27.10473426,,-9.15226593,4.207333649,,21.53013449,30.68240042,48.63486875,,,,,,,,,3.331976744,,,,,,,,,,,,,,,,,,,,,,,,,,,,,,,,,,,,,
