Repository: sinazadeh/CatBoost-SMAs

# CatBoost SMAs
This repository contains a sample implementation of using CatBoost for building a surrogate model for transformation temperatures of Shape Memory Alloys (SMAs). The sample code (found in [main.py](main.py)) showcases how CatBoost can be used to model this data and make predictions with a high degree of accuracy. The accompanying [raw_data.csv](raw_data.csv) file contains 4899 data points that can be used to train and validate the model. This data can also serve as a reference for researchers looking to explore the use of CatBoost in this particular field.

File: raw_data.csv (part 30 of 67)
termediate_a_(A),Micro_Intermediate_b,Micro_Intermediate_c,Micro_Intermediate_Space_Group,Micro_Martensite_Test_Temperature_Above_Af(Temp-Af),Micro_Martensite_Structure,Micro_Martensite_a_(A),Micro_Martensite_b,Micro_Martensite_c,Micro_Martensite_Beta,Micro_Martensite_Space_Group,Micro_Martensite_Sub-structure,Micro_Precipitate_Test_Temperature,Micro_Precipitate_Structure,Micro_Precipitate_Volume_Fraction,NeedsAttention,SME_Transforms,SME_Mf,SME_Mp,SME_Ms,SME_As,SME_Ap,SME_Af,SME_Thermal_Hysteresis,SME_Transformation_Range,SME_RfM,SME_RfA,SME_dH(MA)(J/g),SME_dH(AM)(J/g),SME_dH(AR)(J/G),SME_dS(MA)(J/kgK),SME_dS(AM)(J/kgK),SME_dS(AR)(J/kgK),SME_epsilonAct(%),SME_epsilonIrr(%),SME_Failure(FatigueTest),SME_Bend_Recovery(%),SE_R.Strain(%),SE_Strain_Max(%),SE_Stress_Max(MPa),SE_Mf_Stress,SE_Ms_Stress,SE_As_Stress,SE_Af_Stress,SE_M_Yield,SE_A_Yield,MSME_Magnetization (emu/g),MSME_Magnetization Change (AM)(emu/g),MSME_Magnetization Change (MA)(emu/g),MSME_Mf Temp (Â°C),MSME_Mf Mag (emu/g),MSME_Mp Temp (Â°C),MSME_Mp Mag (emu/g),MSME_Ms_Temp(C),MSME_Ms_Mag(emu/g),MSME_Direct average rate (emu/gÂ°C),MSME_Direct_integrated_magnetization_change(emu/g),MSME_As_Temp(C),MSME_As_Mag(emu/g),MSME_Ap_Temp (C),MSME_Ap_Mag(emu/g),MSME_Af_Temp (C),MSME_Af_Mag(emu/g),MSME_Reverse_average_rate(emu/gC),MSME_Reverse_integrated_magnetization_change(emu/g),MSME_Direct_MT_range(C),MSME_Reverse_MT_range(C),MSME_Hysteresis(C),MSME_Estimated_entropy_difference_(J/kg*K),"MSME_Tc(DSC)-Ms(SQUID,0.05T)",Hard_VHN
2183,S. M. Kornegay,"Influence of zirconium additions on nitinol shape memory phase stability, transformation temperatures, and thermo-mechanical properties",,,,163,2016,,,,External,,0.0,0.0,0.0,0.0,0,0.0,0.0,0.0,0.0,0,0.0,0.0,0.0,0.0,0.0,0.0,0.0,0.0,0.0,0.0,50.3,0,0.0,0.0,0.0,0.0,0,0,0.0,0,0.0,0.0,0,48.7,0,0.0,0.0,0.0,1.0,1050.0,72.0,900,0,0.0,20,0.0,1050.0,10.0,0,400.0,100.0,0,50.0,0,-70,150,10.0,2,30,0.0,0.0,1,,,,,,,,,,,,,,,,,,,,,,,,,,,,,,,,,,,,-22.23359088,,12.98290239,26.8560664,,40.19564718,27.21274479,62.42923806,,,,,,,,,2.338370827,,,,,,,,,,,,,,,,,,,,,,,,,,,,,,,,,,,,,
2184,"K. C. Atli, I. Karaman and R. D. Noebe",Influence of tantalum additions on the microstructure and shape memory response of Ti50.5Ni24.5Pd25 high-temperature shape memory alloy,,Materials Science and Engineering: A,613,250-258,2014,,,,External,,0.0,0.0,0.0,0.0,0,0.0,0.0,0.0,0.0,0,0.0,0.0,0.0,0.0,0.0,0.0,0.0,0.0,0.0,0.0,24.5,0,25.0,0.0,0.0,0.0,0,0,0.0,0,0.0,1.0,0,49.5,0,0.0,0.0,0.0,0.0,1050.0,72.0,900,0,0.0,20,0.0,20.0,0.0,0,20.0,0.0,0,150.0,0,115,275,10.0,3,30,0.0,0.0,1,,,,,,,,,,,,,,,,,,,,,,,,,,,,,,,,,,,,175.4698795,,188.4819277,198.0240964,,210.6024096,22.1204819,35.1325301,,,,,,,,,2.292993631,,,,,,,,,,,,,,,,,,,,,,,,,,,,,,,,,,,,,
2185,"K. C. Atli, I. Karaman and R. D. Noebe",Influence of tantalum additions on the microstructure and shape memory response of Ti50.5Ni24.5Pd25 high-temperature shape memory alloy,,Materials Science and Engineering: A,613,250-258,2014,,,,External,,0.0,0.0,0.0,0.0,0,0.0,0.0,0.0,0.0,0,0.0,0.0,0.0,0.0,0.0,0.0,0.0,0.0,0.0,0.0,24.5,0,25.0,0.0,0.0,0.0,0,0,0.0,0,0.0,5.0,0,45.5,0,0.0,0.0,0.0,0.0,1050.0,72.0,900,0,0.0,20,0.0,20.0,0.0,0,20.0,0.0,0,250.0,0,20,200,10.0,3,30,0.0,0.0,1,,,,,,,,,,,,,,,,,,,,,,,,,,,,,,,,,,,,83.17307692,,110,111.2980769,,135.9615385,25.9615385,52.78846158,,,,,,,,,2.411297304,,,,,,,,,,,,,,,,,,,,,,,,,,,,,,,,,,,,,
2186,S. M. Kornegay,"Influence of zirconium additions on nitinol shape memory phase stability, transformation temperatures, and thermo-mechanical properties",,,,163,2016,,,,External,,0.0,0.0,0.0,0.0,0,0.0,0.0,0.0,0.0,0,0.0,0.0,0.0,0.0,0.0,0.0,0.0,0.0,0.0,0.0,50.3,0,0.0,0.0,0.0,0.0,0,0,0.0,0,0.0,0.0,0,48.7,0,0.0,0.0,0.0,1.0,1050.0,72.0,900,0,0.0,20,0.0,1050.0,10.0,0,400.0,10.0,0,-100.0,0,-70,150,10.0,2,30,0.0,0.0,1,,,,,,,,,,,,,,,,,,,,,,,,,,,,,,,,,,,,-23.48597172,,7.279311131,11.35663777,,22.84728558,15.56797445,46.3332573,,,,,,,,,2.990095699,,,,,,,,,,,,,,,,,,,,,,,,,,,,,,,,,,,,,
2187,"K. C. Atli, I. Karaman and R. D. Noebe",Influence of tantalum additions on the microstructure and shape memory response of Ti50.5Ni24.5Pd25 high-temperature shape memory alloy,,Materials Science and Engineering: A,613,250-258,2014,,,,External,,0.0,0.0,0.0,0.0,0,0.0,0.0,0.0,0.0,0,0.0,0.0,0.0,0.0,0.0,0.0,0.0,0.0,0.0,0.0,24.5,0,25.0,0.0,0.0,0.0,0,0,0.0,0,0.0,1.0,0,49.5,0,0.0,0.0,0.0,0.0,1050.0,72.0,900,0,0.0,20,0.0,20.0,0.0,0,20.0,0.0,0,200.0,0,115,275,10.0,3,30,0.0,0.0,1,,,,,,,,,,,,,,,,,,,,,,,,,,,,,,,,,,,,178.5060241,,196.7228916,201.9277108,,221.4457831,24.7228915,42.939759,,,,,,,,,2.770700637,,,,,,,,,,,,,,,,,,,,,,,,,,,,,,,,,,,,,
2188,S. M. Kornegay,"Influence of zirconium additions on nitinol shape memory phase stability, transformation temperatures, and thermo-mechanical properties",,,,163,2016,,,,External,,0.0,0.0,0.0,0.0,0,0.0,0.0,0.0,0.0,0,0.0,0.0,0.0,0.0,0.0,0.0,0.0,0.0,0.0,0.0,50.3,0,0.0,0.0,0.0,0.0,0,0,0.0,0,0.0,0.0,0,48.7,0,0.0,0.0,0.0,1.0,1050.0,72.0,900,0,0.0,20,0.0,1050.0,10.0,0,400.0,10.0,0,100.0,0,-70,150,10.0,2,30,0.0,0.0,1,,,,,,,,,,,,,,,,,,,,,,,,,,,,,,,,,,,,-15.1734613,,2.075261008,9.633585843,,28.61852366,26.54326265,43.79198496,,,,,,,,,4.320850433,,,,,,,,,,,,,,,,,,,,,,,,,,,,,,,,,,,,,
2189,S. M. Kornegay,"Influence of zirconium additions on nitinol shape memory phase stability, transformation temperatures, and thermo-mechanical properties",,,,163,2016,,,,External,,0.0,0.0,0.0,0.0,0,0.0,0.0,0.0,0.0,0,0.0,0.0,0.0,0.0,0.0,0.0,0.0,0.0,0.0,0.0,50.3,0,0.0,0.0,0.0,0.0,0,0,0.0,0,0.0,0.0,0,48.7,0,0.0,0.0,0.0,1.0,1050.0,72.0,900,0,0.0,20,0.0,1050.0,10.0,0,400.0,10.0,0,-200.0,0,-70,150,10.0,2,30,0.0,0.0,1,,,,,,,,,,,,,,,,,,,,,,,,,,,,,,,,,,,,-12.36598996,,14.6926323,16.91662865,,29.14860858,14.45597628,41.51459854,,,,,,,,,3.68256729,,,,,,,,,,,,,,,,,,,,,,,,,,,,,,,,,,,,,
2190,"K. C. Atli, I. Karaman and R. D. Noebe",Influence of tantalum additions on the microstructure and shape memory response of Ti50.5Ni24.5Pd25 high-temperature shape memory alloy,,Materials Science and Engineering: A,613,250-258,2014,,,,External,,0.0,0.0,0.0,0.0,0,0.0,0.0,0.0,0.0,0,0.0,0.0,0.0,0.0,0.0,0.0,0.0,0.0,0.0,0.0,24.5,0,25.0,0.0,0.0,0.0,0,0,0.0,0,0.0,1.0,0,49.5,0,0.0,0.0,0.0,0.0,1050.0,72.0,900,0,0.0,20,0.0,20.0,0.0,0,20.0,0.0,0,250.0,0,115,275,10.0,3,30,0.0,0.0,1,,,,,,,,,,,,,,,,,,,,,,,,,,,,,,,,,,,,180.6746988,,204.5301205,206.6987952,,230.5542169,26.0240964,49.8795181,,,,,,,,,3.057324841,,,,,,,,,,,,,,,,,,,,,,,,,,,,,,,,,,,,,
2191,S. M. Kornegay,"Influence of zirconium additions on nitinol shape memory phase stability, transformation temperatures, and thermo-mechanical properties",,,,163,2016,,,,External,,0.0,0.0,0.0,0.0,0,0.0,0.0,0.0,0.0,0,0.0,0.0,0.0,0.0,0.0,0.0,0.0,0.0,0.0,0.0,50.3,0,0.0,0.0,0.0,0.0,0,0,0.0,0,0.0,0.0,0,48.7,0,0.0,0.0,0.0,1.0,1050.0,72.0,900,0,0.0,20,0.0,1050.0,10.0,0,400.0,10.0,0,200.0,0,-70,150,10.0,2,30,0.0,0.0,1,,,,,,,,,,,,,,,,,,,,,,,,,,,,,,,,,,,,2.040536698,,16.24046458,23.30801917,,41.03362201,24.79315743,38.99308531,,,,,,,,,5.228830369,,,,,,,,,,,,,,,,,,,,,,,,,,,,,,,,,,,,,
2192,"K. C. Atli, I. Karaman and R. D. Noebe",Influence of tantalum additions on the microstructure and shape memory response of Ti50.5Ni24.5Pd25 high-temperature shape memory alloy,,Materials Science and Engineering: A,613,250-258,2014,,,,External,,0.0,0.0,0.0,0.0,0,0.0,0.0,0.0,0.0,0,0.0,0.0,0.0,0.0,0.0,0.0,0.0,0.0,0.0,0.0,24.5,0,25.0,0.0,0.0,0.0,0,0,0.0,0,0.0,1.0,0,49.5,0,0.0,0.0,0.0,0.0,1050.0,72.0,900,0,0.0,20,0.0,20.0,0.0,0,20.0,0.0,0,300.0,0,115,275,10.0,3,30,0.0,0.0,1,,,,,,,,,,,,,,,,,,,,,,,,,,,,,,,,,,,,183.2771084,,214.939759,212.3373494,,240.9638554,26.0240964,57.686747,,,,,,,,,3.286624204,,,,,,,,,,,,,,,,,,,,,,,,,,,,,,,,,,,,,
2193,V. P. Sivokha and L. L. Meisner,Shape memory effect in Ti50Ni50âˆ’xZrx alloys,,Physica B: Condensed Matter,296,329-333,2001,,,,External,,0.0,0.0,0.0,0.0,0,0.0,0.0,0.0,0.0,0,0.0,0.0,0.0,0.0,0.0,0.0,0.0,0.0,0.0,0.0,50.0,0,0.0,0.0,0.0,0.0,0,0,0.0,0,0.0,0.0,0,49.0,0,0.0,0.0,0.0,1.0,20.0,0.0,20,0,0.0,20,0.0,20.0,0.0,0,800.0,1.0,0,25.0,0,25,200,10.0,3,30,0.0,0.0,1,,,,,,,,,,,,,,,,,,,,,,,,,,,,,,,,,,,,60,,84.19753086,,,,,,,,,,,,,,2.242222164,,,,,,,,,,,,,,,,,,,,,,,,,,,,,,,,,,,,,
2194,V. P. Sivokha and L. L. Meisner,Shape memory effect in Ti50Ni50âˆ’xZrx alloys,,Physica B: Condensed Matter,296,329-333,2001,,,,External,,0.0,0.0,0.0,0.0,0,0.0,0.0,0.0,0.0,0,0.0,0.0,0.0,0.0,0.0,0.0,0.0,0.0,0.0,0.0,50.0,0,0.0,0.0,0.0,0.0,0,0,0.0,0,0.0,0.0,0,46.0,0,0.0,0.0,0.0,4.0,20.0,0.0,20,0,0.0,20,0.0,20.0,0.0,0,800.0,1.0,0,35.0,0,25,200,10.0,3,30,0.0,0.0,1,,,,,,,,,,,,,,,,,,,,,,,,,,,,,,,,,,,,53.58024691,,77.5308642,,,,,,,,,,,,,,0.965528105,,,,,,,,,,,,,,,,,,,,,,,,,,,,,,,,,,,,,
2195,V. P. Sivokha and L. L. Meisner,Shape memory effect in Ti50Ni50âˆ’xZrx alloys,,Physica B: Condensed Matter,296,329-333,2001,,,,External,,0.0,0.0,0.0,0.0,0,0.0,0.0,0.0,0.0,0,0.0,0.0,0.0,0.0,0.0,0.0,0.0,0.0,0.0,0.0,50.0,0,0.0,0.0,0.0,0.0,0,0,0.0,0,0.0,0.0,0,46.0,0,0.0,0.0,0.0,4.0,20.0,0.0,20,0,0.0,20,0.0,20.0,0.0,0,800.0,1.0,0,110.0,0,25,200,10.0,3,30,0.0,0.0,1,,,,,,,,,,,,,,,,,,,,,,,,,,,,,,,,,,,,53.82716049,,80,,,,,,,,,,,,,,2.752290688,,,,,,,,,,,,,,,,,,,,,,,,,,,,,,,,,,,,,
2196,L. Meisner and V. Sivokha,Deformation of Crystal Lattice in the Process of Martensitic Transformation in Alloys of Ni50Ti50-xZrx,,Journal de Physique IV,5,C8-765-C8-769,1995,,,,External,,0.0,0.0,0.0,0.0,0,0.0,0.0,0.0,0.0,0,0.0,0.0,0.0,0.0,0.0,0.0,0.0,0.0,0.0,0.0,50.0,0,0.0,0.0,0.0,0.0,0,0,0.0,0,0.0,0.0,0,49.0,0,0.0,0.0,0.0,1.0,20.0,0.0,20,0,0.0,20,0.0,20.0,0.0,0,800.0,1.0,0,10.0,0,,,10.0,3,30,0.0,0.0,1,,,,,,,,,,,,,,,,,,,,,,,,,,,,,,,,,,,,,,,,,,,,,,,,,,,,1.243486209,,,,,,,,,,,,,,,,,,,,,,,,,,,,,,,,,,,,,
2197,L. Meisner and V. Sivokha,Deformation of Crystal Lattice in the Process of Martensitic Transformation in Alloys of Ni50Ti50-xZrx,,Journal de Physique IV,5,C8-765-C8-769,1995,,,,External,,0.0,0.0,0.0,0.0,0,0.0,0.0,0.0,0.0,0,0.0,0.0,0.0,0.0,0.0,0.0,0.0,0.0,0.0,0.0,50.0,0,0.0,0.0,0.0,0.0,0,0,0.0,0,0.0,0.0,0,49.0,0,0.0,0.0,0.0,1.0,20.0,0.0,20,0,0.0,20,0.0,20.0,0.0,0,800.0,1.0,0,35.0,0,,,10.0,3,30,0.0,0.0,1,,,,,,,,,,,,,,,,,,,,,,,,,,,,,,,,,,,,,,,,,,,,,,,,,,,,3.426318056,,,,,,,,,,,,,,,,,,,,,,,,,,,,,,,,,,,,,
2198,L. Meisner and V. Sivokha,Deformation of Crystal Lattice in the Process of Martensitic Transformation in Alloys of Ni50Ti50-xZrx,,Journal de Physique IV,5,C8-765-C8-769,1995,,,,External,,0.0,0.0,0.0,0.0,0,0.0,0.0,0.0,0.0,0,0.0,0.0,0.0,0.0,0.0,0.0,0.0,0.0,0.0,0.0,50.0,0,0.0,0.0,0.0,0.0,0,0,0.0,0,0.0,0.0,0,45.0,0,0.0,0.0,0.0,5.0,20.0,0.0,20,0,0.0,20,0.0,20.0,0.0,0,800.0,1.0,0,35.0,0,,,10.0,3,30,0.0,0.0,1,,,,,,,,,,,,,,,,,,,,,,,,,,,,,,,,,,,,,,,,,,,,,,,,,,,,2.015486542,,,,,,,,,,,,,,,,,,,,,,,,,,,,,,,,,,,,,
2199,L. Meisner and V. Sivokha,Deformation of Crystal Lattice in the Process of Martensitic Transformation in Alloys of Ni50Ti50-xZrx,,Journal de Physique IV,5,C8-765-C8-769,1995,,,,External,,0.0,0.0,0.0,0.0,0,0.0,0.0,0.0,0.0,0,0.0,0.0,0.0,0.0,0.0,0.0,0.0,0.0,0.0,0.0,50.0,0,0.0,0.0,0.0,0.0,0,0,0.0,0,0.0,0.0,0,49.0,0,0.0,0.0,0.0,1.0,20.0,0.0,20,0,0.0,20,0.0,20.0,0.0,0,800.0,1.0,0,55.0,0,,,10.0,3,30,0.0,0.0,1,,,,,,,,,,,,,,,,,,,,,,,,,,,,,,,,,,,,,,,,,,,,,,,,,,,,7.018984234,,,,,,,,,,,,,,,,,,,,,,,,,,,,,,,,,,,,,
2200,L. Meisner and V. Sivokha,Deformation of Crystal Lattice in the Process of Martensitic Transformation in Alloys of Ni50Ti50-xZrx,,Journal de Physique IV,5,C8-765-C8-769,1995,,,,External,,0.0,0.0,0.0,0.0,0,0.0,0.0,0.0,0.0,0,0.0,0.0,0.0,0.0,0.0,0.0,0.0,0.0,0.0,0.0,50.0,0,0.0,0.0,0.0,0.0,0,0,0.0,0,0.0,0.0,0,40.0,0,0.0,0.0,0.0,10.0,20.0,0.0,20,0,0.0,20,0.0,20.0,0.0,0,800.0,1.0,0,75.0,0,,,10.0,3,30,0.0,0.0,1,,,,,,,,,,,,,,,,,,,,,,,,,,,,,,,,,,,,,,,,,,,,,,,,,,,,1.902261035,,,,,,,,,,,,,,,,,,,,,,,,,,,,,,,,,,,,,
2201,L. Meisner and V. Sivokha,Deformation of Crystal Lattice in the Process of Martensitic Transformation in Alloys of Ni50Ti50-xZrx,,Journal de Physique IV,5,C8-765-C8-769,1995,,,,External,,0.0,0.0,0.0,0.0,0,0.0,0.0,0.0,0.0,0,0.0,0.0,0.0,0.0,0.0,0.0,0.0,0.0,0.0,0.0,50.0,0,0.0,0.0,0.0,0.0,0,0,0.0,0,0.0,0.0,0,45.0,0,0.0,0.0,0.0,5.0,20.0,0.0,20,0,0.0,20,0.0,20.0,0.0,0,800.0,1.0,0,100.0,0,,,10.0,3,30,0.0,0.0,1,,,,,,,,,,,,,,,,,,,,,,,,,,,,,,,,,,,,,,,,,,,,,,,,,,,,6.130948154,,,,,,,,,,,,,,,,,,,,,,,,,,,,,,,,,,,,,
2202,L. Meisner and V. Sivokha,Deformation of Crystal Lattice in the Process of Martensitic Transformation in Alloys of Ni50Ti50-xZrx,,Journal de Physique IV,5,C8-765-C8-769,1995,,,,External,,0.0,0.0,0.0,0.0,0,0.0,0.0,0.0,0.0,0,0.0,0.0,0.0,0.0,0.0,0.0,0.0,0.0,0.0,0.0,50.0,0,0.0,0.0,0.0,0.0,0,0,0.0,0,0.0,0.0,0,30.0,0,0.0,0.0,0.0,20.0,20.0,0.0,20,0,0.0,20,0.0,20.0,0.0,0,800.0,1.0,0,120.0,0,,,10.0,3,30,0.0,0.0,1,,,,,,,,,,,,,,,,,,,,,,,,,,,,,,,,,,,,,,,,,,,,,,,,,,,,1.982216917,,,,,,,,,,,,,,,,,,,,,,,,,,,,,,,,,,,,,
2203,L. Meisner and V. Sivokha,Deformation of Crystal Lattice in the Process of Martensitic Transformation in Alloys of Ni50Ti50-xZrx,,Journal de Physique IV,5,C8-765-C8-769,1995,,,,External,,0.0,0.0,0.0,0.0,0,0.0,0.0,0.0,0.0,0,0.0,0.0,0.0,0.0,0.0,0.0,0.0,0.0,0.0,0.0,50.0,0,0.0,0.0,0.0,0.0,0,0,0.0,0,0.0,0.0,0,45.0,0,0.0,0.0,0.0,5.0,20.0,0.0,20,0,0.0,20,0.0,20.0,0.0,0,800.0,1.0,0,150.0,0,,,10.0,3,30,0.0,0.0,1,,,,,,,,,,,,,,,,,,,,,,,,,,,,,,,,,,,,,,,,,,,,,,,,,,,,9.196830169,,,,,,,,,,,,,,,,,,,,,,,,,,,,,,,,,,,,,
2204,L. Meisner and V. Sivokha,Deformation of Crystal Lattice in the Process of Martensitic Transformation in Alloys of Ni50Ti50-xZrx,,Journal de Physique IV,5,C8-765-C8-769,1995,,,,External,,0.0,0.0,0.0,0.0,0,0.0,0.0,0.0,0.0,0,0.0,0.0,0.0,0.0,0.0,0.0,0.0,0.0,0.0,0.0,50.0,0,0.0,0.0,0.0,0.0,0,0,0.0,0,0.0,0.0,0,40.0,0,0.0,0.0,0.0,10.0,20.0,0.0,20,0,0.0,20,0.0,20.0,0.0,0,800.0,1.0,0,150.0,0,,,10.0,3,30,0.0,0.0,1,,,,,,,,,,,,,,,,,,,,,,,,,,,,,,,,,,,,,,,,,,,,,,,,,,,,4.164867458,,,,,,,,,,,,,,,,,,,,,,,,,,,,,,,,,,,,,
2205,L. Meisner and V. Sivokha,Deformation of Crystal Lattice in the Process of Martensitic Transformation in Alloys of Ni50Ti50-xZrx,,Journal de Physique IV,5,C8-765-C8-769,1995,,,,External,,0.0,0.0,0.0,0.0,0,0.0,0.0,0.0,0.0,0,0.0,0.0,0.0,0.0,0.0,0.0,0.0,0.0,0.0,0.0,50.0,0,0.0,0.0,0.0,0.0,0,0,0.0,0,0.0,0.0,0,35.0,0,0.0,0.0,0.0,15.0,20.0,0.0,20,0,0.0,20,0.0,20.0,0.0,0,800.0,1.0,0,175.0,0,,,10.0,3,30,0.0,0.0,1,,,,,,,,,,,,,,,,,,,,,,,,,,,,,,,,,,,,,,,,,,,,,,,,,,,,3.637086113,,,,,,,,,,,,,,,,,,,,,,,,,,,,,,,,,,,,,
2206,L. Meisner and V. Sivokha,Deformation of Crystal Lattice in the Process of Martensitic Transformation in Alloys of Ni50Ti50-xZrx,,Journal de Physique IV,5,C8-765-C8-769,1995,,,,External,,0.0,0.0,0.0,0.0,0,0.0,0.0,0.0,0.0,0,0.0,0.0,0.0,0.0,0.0,0.0,0.0,0.0,0.0,0.0,50.0,0,0.0,0.0,0.0,0.0,0,0,0.0,0,0.0,0.0,0,30.0,0,0.0,0.0,0.0,20.0,20.0,0.0,20,0,0.0,20,0.0,20.0,0.0,0,800.0,1.0,0,200.0,0,,,10.0,3,30,0.0,0.0,1,,,,,,,,,,,,,,,,,,,,,,,,,,,,,,,,,,,,,,,,,,,,,,,,,,,,3.469650155,,,,,,,,,,,,,,,,,,,,,,,,,,,,,,,,,,,,,
2207,L. Meisner and V. Sivokha,Deformation of Crystal Lattice in the Process of Martensitic Transformation in Alloys of Ni50Ti50-xZrx,,Journal de Physique IV,5,C8-765-C8-769,1995,,,,External,,0.0,0.0,0.0,0.0,0,0.0,0.0,0.0,0.0,0,0.0,0.0,0.0,0.0,0.0,0.0,0.0,0.0,0.0,0.0,50.0,0,0.0,0.0,0.0,0.0,0,0,0.0,0,0.0,0.0,0,40.0,0,0.0,0.0,0.0,10.0,20.0,0.0,20,0,0.0,20,0.0,20.0,0.0,0,800.0,1.0,0,225.0,0,,,10.0,3,30,0.0,0.0,1,,,,,,,,,,,,,,,,,,,,,,,,,,,,,,,,,,,,,,,,,,,,,,,,,,,,6.758175761,,,,,,,,,,,,,,,,,,,,,,,,,,,,,,,,,,,,,
2208,L. Meisner and V. Sivokha,Deformation of Crystal Lattice in the Process of Martensitic Transformation in Alloys of Ni50Ti50-xZrx,,Journal de Physique IV,5,C8-765-C8-769,1995,,,,External,,0.0,0.0,0.0,0.0,0,0.0,0.0,0.0,0.0,0,0.0,0.0,0.0,0.0,0.0,0.0,0.0,0.0,0.0,0.0,50.0,0,0.0,0.0,0.0,0.0,0,0,0.0,0,0.0,0.0,0,35.0,0,0.0,0.0,0.0,15.0,20.0,0.0,20,0,0.0,20,0.0,20.0,0.0,0,800.0,1.0,0,250.0,0,,,10.0,3,30,0.0,0.0,1,,,,,,,,,,,,,,,,,,,,,,,,,,,,,,,,,,,,,,,,,,,,,,,,,,,,5.235387881,,,,,,,,,,,,,,,,,,,,,,,,,,,,,,,,,,,,,
2209,L. Meisner and V. Sivokha,Deformation of Crystal Lattice in the Process of Martensitic Transformation in Alloys of Ni50Ti50-xZrx,,Journal de Physique IV,5,C8-765-C8-769,1995,,,,External,,0.0,0.0,0.0,0.0,0,0.0,0.0,0.0,0.0,0,0.0,0.0,0.0,0.0,0.0,0.0,0.0,0.0,0.0,0.0,50.0,0,0.0,0.0,0.0,0.0,0,0,0.0,0,0.0,0.0,0,30.0,0,0.0,0.0,0.0,20.0,20.0,0.0,20,0,0.0,20,0.0,20.0,0.0,0,800.0,1.0,0,290.0,0,,,10.0,3,30,0.0,0.0,1,,,,,,,,,,,,,,,,,,,,,,,,,,,,,,,,,,,,,,,,,,,,,,,,,,,,5.399107069,,,,,,,,,,,,,,,,,,,,,,,,,,,,,,,,,,,,,
2210,L. Meisner and V. Sivokha,Deformation of Crystal Lattice in the Process of Martensitic Transformation in Alloys of Ni50Ti50-xZrx,,Journal de Physique IV,5,C8-765-C8-769,1995,,,,External,,0.0,0.0,0.0,0.0,0,0.0,0.0,0.0,0.0,0,0.0,0.0,0.0,0.0,0.0,0.0,0.0,0.0,0.0,0.0,50.0,0,0.0,0.0,0.0,0.0,0,0,0.0,0,0.0,0.0,0,35.0,0,0.0,0.0,0.0,15.0,20.0,0.0,20,0,0.0,20,0.0,20.0,0.0,0,800.0,1.0,0,380.0,0,,,10.0,3,30,0.0,0.0,1,,,,,,,,,,,,,,,,,,,,,,,,,,,,,,,,,,,,,,,,,,,,,,,,,,,,8.323298558,,,,,,,,,,,,,,,,,,,,,,,,,,,,,,,,,,,,,
2211,S. M. Kornegay,"Influence of zirconium additions on nitinol shape memory phase stability, transformation temperatures, and thermo-mechanical properties",,,,163,2016,,,,External,,0.0,0.0,0.0,0.0,0,0.0,0.0,0.0,0.0,0,0.0,0.0,0.0,0.0,0.0,0.0,0.0,0.0,0.0,0.0,50.3,0,0.0,0.0,0.0,0.0,0,0,0.0,0,0.0,0.0,0,48.7,0,0.0,0.0,0.0,1.0,1050.0,72.0,900,0,0.0,20,0.0,1050.0,10.0,0,400.0,100.0,0,100.0,0,-70,150,10.0,2,30,0.0,0.0,1,,,,,,,,,,,,,,,,,,,,,,,,,,,,,,,,,,,,-4.091761016,,9.781402999,28.99039933,,47.13222919,37.35082619,51.22399021,,,,,,,,,3.725571859,,,,,,,,,,,,,,,,,,,,,,,,,,,,,,,,,,,,,
2212,S. M. Kornegay,"Influence of zirconium additions on nitinol shape memory phase stability, transformation temperatures, and thermo-mechanical properties",,,,163,2016,,,,External,,0.0,0.0,0.0,0.0,0,0.0,0.0,0.0,0.0,0,0.0,0.0,0.0,0.0,0.0,0.0,0.0,0.0,0.0,0.0,50.3,0,0.0,0.0,0.0,0.0,0,0,0.0,0,0.0,0.0,0,32.2,0,0.0,0.0,0.0,17.5,1050.0,72.0,900,0,0.0,20,0.0,1050.0,10.0,0,550.0,100.0,0,0.0,0,25,250,10.0,2,30,0.0,0.0,1,,,,,,,,,,,,,,,,,,,,,,,,,,,,,,,,,,,,44.52691391,,56.76976502,105.7411695,,112.2226789,55.45291388,67.69576499,,,,,,,,,-0.454531517,,,,,,,,,,,,,,,,,,,,,,,,,,,,,,,,,,,,,
2213,S. M. Kornegay,"Influence of zirconium additions on nitinol shape memory phase stability, transformation temperatures, and thermo-mechanical properties",,,,163,2016,,,,External,,0.0,0.0,0.0,0.0,0,0.0,0.0,0.0,0.0,0,0.0,0.0,0.0,0.0,0.0,0.0,0.0,0.0,0.0,0.0,50.3,0,0.0,0.0,0.0,0.0,0,0,0.0,0,0.0,0.0,0,32.2,0,0.0,0.0,0.0,17.5,1050.0,72.0,900,0,0.0,20,0.0,1050.0,10.0,0,550.0,100.0,0,0.0,0,25,250,10.0,2,30,0.0,0.0,1,,,,,,,,,,,,,,,,,,,,,,,,,,,,,,,,,,,,75.34684806,,81.99944624,125.71652,,135.2202317,53.22078546,59.87338364,,,,,,,,,0.034331747,,,,,,,,,,,,,,,,,,,,,,,,,,,,,,,,,,,,,
2214,"K.C. Atli, I. Karaman, R.D. Noebe",Influence of tantalum additions on the microstructure and shape memory response of Ti50.5Ni24.5Pd25 high-temperature shape memory alloy,,Materials Science and Engineering A,613,250-258,2014,,,,External,,0.0,0.0,0.0,0.0,0,0.0,0.0,0.0,0.0,0,0.0,0.0,0.0,0.0,0.0,0.0,0.0,0.0,0.0,0.0,24.5,0,25.0,0.0,0.0,0.0,0,0,0.0,0,0.0,5.0,0,45.5,0,0.0,0.0,0.0,0.0,1050.0,72.0,900,0,0.0,20,0.0,20.0,0.0,0,20.0,0.0,0,50.0,0,20,200,10.0,3,30,0.0,0.0,1,,,,,,,,,,,,,,,,,,,,,,,,,,,,,,,,,,,,82.30769231,,90.09615385,108.7019231,,116.9230769,26.82692305,34.61538459,,,,,,,,,0.212125897,,,,,,,,,,,,,,,,,,,,,,,,,,,,,,,,,,,,,
2215,"K. C. Atli, I. Karaman and R. D. Noebe",Influence of tantalum additions on the microstructure and shape memory response of Ti50.5Ni24.5Pd25 high-temperature shape memory alloy,,Materials Science and Engineering: A,613,250-258,2014,,,,External,,0.0,0.0,0.0,0.0,0,0.0,0.0,0.0,0.0,0,0.0,0.0,0.0,0.0,0.0,0.0,0.0,0.0,0.0,0.0,24.5,0,25.0,0.0,0.0,0.0,0,0,0.0,0,0.0,5.0,0,45.5,0,0.0,0.0,0.0,0.0,1050.0,72.0,900,0,0.0,20,0.0,20.0,0.0,0,20.0,0.0,0,50.0,0,20,200,10.0,3,30,0.0,0.0,1,,,,,,,,,,,,,,,,,,,,,,,,,,,,,,,,,,,,82.30769231,,90.09615385,108.7019231,,116.9230769,26.82692305,34.61538459,,,,,,,,,0.212125897,,,,,,,,,,,,,,,,,,,,,,,,,,,,,,,,,,,,,
2216,S. M. Kornegay,"Influence of zirconium additions on nitinol shape memory phase stability, transformation temperatures, and thermo-mechanical properties",,,,163,2016,,,,External,,0.0,0.0,0.0,0.0,0,0.0,0.0,0.0,0.0,0,0.0,0.0,0.0,0.0,0.0,0.0,0.0,0.0,0.0,0.0,50.3,0,0.0,0.0,0.0,0.0,0,0,0.0,0,0.0,0.0,0,32.2,0,0.0,0.0,0.0,17.5,1050.0,72.0,900,0,0.0,20,0.0,1050.0,10.0,0,550.0,100.0,0,-50.0,0,25,250,10.0,2,30,0.0,0.0,1,,,,,,,,,,,,,,,,,,,,,,,,,,,,,,,,,,,,48.84792019,,54.24917803,103.9407502,,111.5025112,57.25333317,62.65459101,,,,,,,,,0.196072419,,,,,,,,,,,,,,,,,,,,,,,,,,,,,,,,,,,,,
2217,S. M. Kornegay,"Influence of zirconium additions on nitinol shape memory phase stability, transformation temperatures, and thermo-mechanical properties",,,,163,2016,,,,External,,0.0,0.0,0.0,0.0,0,0.0,0.0,0.0,0.0,0,0.0,0.0,0.0,0.0,0.0,0.0,0.0,0.0,0.0,0.0,50.3,0,0.0,0.0,0.0,0.0,0,0,0.0,0,0.0,0.0,0,32.2,0,0.0,0.0,0.0,17.5,1050.0,72.0,900,0,0.0,20,0.0,1050.0,10.0,0,550.0,4.0,0,0.0,0,-50,180,10.0,2,30,0.0,0.0,1,,,,,,,,,,,,,,,,,,,,,,,,,,,,,,,,,,,,10.02138214,,15.739977,45.79132558,,60.36328342,44.62330642,50.34190128,,,,,,,,,-0.156635289,,,,,,,,,,,,,,,,,,,,,,,,,,,,,,,,,,,,,
2218,"H. Karaca, E. Acar, G. Ded, B. Basaran, H. Tobe, R. Noebe, G. Bigelow and Y. Chumlyakov",Shape memory behavior of high strength NiTiHfPd polycrystalline alloys,,Acta Materialia,61,5036-5049,2013,,,,External,,0.0,0.0,0.0,0.0,0,0.0,0.0,0.0,0.0,0,0.0,0.0,0.0,20.0,0.0,0.0,0.0,0.0,0.0,0.0,45.3,0,5.0,0.0,0.0,0.0,0,0,0.0,0,0.0,0.0,0,29.7,0,0.0,0.0,0.0,0.0,1050.0,72.0,900,0,0.0,20,0.0,20.0,0.0,0,400.0,3.0,0,-100.0,0,-90,,10.0,3,30,0.0,0.0,1,,,,,,,,,,,,,,,,,,,,,,,,,,,,,,,,,,,,-58.79363027,,-44.40004701,-1.139969444,,13.38582677,57.78587378,72.17945704,,,,,,,,,0.518157245,,,,,,,,,,,,,,,,,,,,,,,,,,,,,,,,,,,,,
2219,"H.E. Karaca, E. Acar, G.S. Ded, B. Basaran, H. Tobe, R.D. Noebe, G.S. Bigelow, Y.I. Chumlyakov",Shape memory behavior of high strength NiTiHfPd polycrystalline alloys,,Acta Materialia,61,5036-5049,2013,,,,External,,0.0,0.0,0.0,0.0,0,0.0,0.0,0.0,0.0,0,0.0,0.0,0.0,20.0,0.0,0.0,0.0,0.0,0.0,0.0,45.3,0,5.0,0.0,0.0,0.0,0,0,0.0,0,0.0,0.0,0,29.7,0,0.0,0.0,0.0,0.0,1050.0,72.0,900,0,0.0,20,0.0,20.0,0.0,0,400.0,3.0,0,100.0,0,-90,,10.0,3,30,0.0,0.0,1,,,,,,,,,,,,,,,,,,,,,,,,,,,,,,,,,,,,-58.79363027,,-44.40004701,-1.139969444,,13.38582677,57.78587378,72.17945704,,,,,,,,,0.518157245,,,,,,,,,,,,,,,,,,,,,,,,,,,,,,,,,,,,,
2220,S. M. Kornegay,"Influence of zirconium additions on nitinol shape memory phase stability, transformation temperatures, and thermo-mechanical properties",,,,163,2016,,,,External,,0.0,0.0,0.0,0.0,0,0.0,0.0,0.0,0.0,0,0.0,0.0,0.0,0.0,0.0,0.0,0.0,0.0,0.0,0.0,50.3,0,0.0,0.0,0.0,0.0,0,0,0.0,0,0.0,0.0,0,32.2,0,0.0,0.0,0.0,17.5,1050.0,72.0,900,0,0.0,20,0.0,1050.0,10.0,0,550.0,100.0,0,50.0,0,25,250,10.0,2,30,0.0,0.0,1,,,,,,,,,,,,,,,,,,,,,,,,,,,,,,,,,,,,71.0701778,,78.19796157,119.0639218,,137.120974,58.92301243,66.0507962,,,,,,,,,0.6660359,,,,,,,,,,,,,,,,,,,,,,,,,,,,,,,,,,,,,
2221,"P.K. Kumar, D.C. Lagoudas","Experimental and microstructural characterization of simultaneous creep, plasticity and phase transformation in Ti50Pd40Ni10 high-temperature shape memory alloy",,Acta Materialia,58,1618-1628,2010,,,,External,,0.0,0.0,0.0,0.0,0,0.0,0.0,0.0,0.0,0,0.0,0.0,0.0,0.0,0.0,0.0,0.0,0.0,0.0,0.0,10.0,0,40.0,0.0,0.0,0.0,0,0,0.0,0,0.0,0.0,0,50.0,0,0.0,0.0,0.0,0.0,1000.0,5.0,900,0,0.0,20,0.0,20.0,0.0,0,20.0,0.0,0,150.0,0,300,520,2.0,3,30,0.0,0.0,1,,,,,,,,,,,,,,,,,,,,,,,,,,,,,,,,,,,,384.8543745,,402.375301,411.0285518,,437.6533654,35.2780644,52.7989909,,,,,,,,,0.842105263,,,,,,,,,,,,,,,,,,,,,,,,,,,,,,,,,,,,,
2222,"P.K. Kumar, D.C. Lagoudas","Experimental and microstructural characterization of simultaneous creep, plasticity and phase transformation in Ti50Pd40Ni10 high-temperature shape memory alloy",,Acta Materialia,58,1618-1628,2010,,,,External,,0.0,0.0,0.0,0.0,0,0.0,0.0,0.0,0.0,0,0.0,0.0,0.0,0.0,0.0,0.0,0.0,0.0,0.0,0.0,10.0,0,40.0,0.0,0.0,0.0,0,0,0.0,0,0.0,0.0,0,50.0,0,0.0,0.0,0.0,0.0,1000.0,5.0,900,0,0.0,20,0.0,20.0,0.0,0,20.0,0.0,0,150.0,0,300,520,20.0,3,30,0.0,0.0,1,,,,,,,,,,,,,,,,,,,,,,,,,,,,,,,,,,,,379.8675611,,403.2570806,405.4517831,,436.4734549,33.2163743,56.6058938,,,,,,,,,0.87251462,,,,,,,,,,,,,,,,,,,,,,,,,,,,,,,,,,,,,
2223,"H. Karaca, E. Acar, G. Ded, B. Basaran, H. Tobe, R. Noebe, G. Bigelow and Y. Chumlyakov",Shape memory behavior of high strength NiTiHfPd polycrystalline alloys,,Acta Materialia,61,5036-5049,2013,,,,External,,0.0,0.0,0.0,0.0,0,0.0,0.0,0.0,0.0,0,0.0,0.0,0.0,20.0,0.0,0.0,0.0,0.0,0.0,0.0,45.3,0,5.0,0.0,0.0,0.0,0,0,0.0,0,0.0,0.0,0,29.7,0,0.0,0.0,0.0,0.0,1050.0,72.0,900,0,0.0,20,0.0,20.0,0.0,0,650.0,3.0,0,-100.0,0,-90,,10.0,3,30,0.0,0.0,1,,,,,,,,,,,,,,,,,,,,,,,,,,,,,,,,,,,,101.1709602,,118.0327869,139.1100703,,158.0796253,40.0468384,56.9086651,,,,,,,,,0.757642889,,,,,,,,,,,,,,,,,,,,,,,,,,,,,,,,,,,,,
2224,"H.E. Karaca, E. Acar, G.S. Ded, B. Basaran, H. Tobe, R.D. Noebe, G.S. Bigelow, Y.I. Chumlyakov",Shape memory behavior of high strength NiTiHfPd polycrystalline alloys,,Acta Materialia,61,5036-5049,2013,,,,External,,0.0,0.0,0.0,0.0,0,0.0,0.0,0.0,0.0,0,0.0,0.0,0.0,20.0,0.0,0.0,0.0,0.0,0.0,0.0,45.3,0,5.0,0.0,0.0,0.0,0,0,0.0,0,0.0,0.0,0,29.7,0,0.0,0.0,0.0,0.0,1050.0,72.0,900,0,0.0,20,0.0,20.0,0.0,0,650.0,3.0,0,100.0,0,-90,,10.0,3,30,0.0,0.0,1,,,,,,,,,,,,,,,,,,,,,,,,,,,,,,,,,,,,101.1709602,,118.0327869,139.1100703,,158.0796253,40.0468384,56.9086651,,,,,,,,,0.757642889,,,,,,,,,,,,,,,,,,,,,,,,,,,,,,,,,,,,,
2225,S. M. Kornegay,"Influence of zirconium additions on nitinol shape memory phase stability, transformation temperatures, and thermo-mechanical properties",,,,163,2016,,,,External,,0.0,0.0,0.0,0.0,0,0.0,0.0,0.0,0.0,0,0.0,0.0,0.0,0.0,0.0,0.0,0.0,0.0,0.0,0.0,50.3,0,0.0,0.0,0.0,0.0,0,0,0.0,0,0.0,0.0,0,32.2,0,0.0,0.0,0.0,17.5,1050.0,72.0,900,0,0.0,20,0.0,1050.0,10.0,0,550.0,4.0,0,50.0,0,-50,180,10.0,2,30,0.0,0.0,1,,,,,,,,,,,,,,,,,,,,,,,,,,,,,,,,,,,,27.17953462,,34.32365681,61.35856348,,73.69458601,39.3709292,46.51505139,,,,,,,,,0.874797341,,,,,,,,,,,,,,,,,,,,,,,,,,,,,,,,,,,,,
2226,"H. Karaca, E. Acar, G. Ded, B. Basaran, H. Tobe, R. Noebe, G. Bigelow and Y. Chumlyakov",Shape memory behavior of high strength NiTiHfPd polycrystalline alloys,,Acta Materialia,61,5036-5049,2013,,,,External,,0.0,0.0,0.0,0.0,0,0.0,0.0,0.0,0.0,0,0.0,0.0,0.0,20.0,0.0,0.0,0.0,0.0,0.0,0.0,45.3,0,5.0,0.0,0.0,0.0,0,0,0.0,0,0.0,0.0,0,29.7,0,0.0,0.0,0.0,0.0,1050.0,72.0,900,0,0.0,20,0.0,20.0,0.0,0,550.0,3.0,0,-100.0,0,-90,,10.0,3,30,0.0,0.0,1,,,,,,,,,,,,,,,,,,,,,,,,,,,,,,,,,,,,-19.76744186,,9.534883721,47.20930233,,61.1627907,51.62790698,80.93023256,,,,,,,,,0.78783542,,,,,,,,,,,,,,,,,,,,,,,,,,,,,,,,,,,,,
2227,"H.E. Karaca, E. Acar, G.S. Ded, B. Basaran, H. Tobe, R.D. Noebe, G.S. Bigelow, Y.I. Chumlyakov",Shape memory behavior of high strength NiTiHfPd polycrystalline alloys,,Acta Materialia,61,5036-5049,2013,,,,External,,0.0,0.0,0.0,0.0,0,0.0,0.0,0.0,0.0,0,0.0,0.0,0.0,20.0,0.0,0.0,0.0,0.0,0.0,0.0,45.3,0,5.0,0.0,0.0,0.0,0,0,0.0,0,0.0,0.0,0,29.7,0,0.0,0.0,0.0,0.0,1050.0,72.0,900,0,0.0,20,0.0,20.0,0.0,0,550.0,3.0,0,100.0,0,-90,,10.0,3,30,0.0,0.0,1,,,,,,,,,,,,,,,,,,,,,,,,,,,,,,,,,,,,-19.76744186,,9.534883721,47.20930233,,61.1627907,51.62790698,80.93023256,,,,,,,,,0.78783542,,,,,,,,,,,,,,,,,,,,,,,,,,,,,,,,,,,,,
2228,"P.K. Kumar, D.C. Lagoudas","Experimental and microstructural characterization of simultaneous creep, plasticity and phase transformation in Ti50Pd40Ni10 high-temperature shape memory alloy",,Acta Materialia,58,1618-1628,2010,,,,External,,0.0,0.0,0.0,0.0,0,0.0,0.0,0.0,0.0,0,0.0,0.0,0.0,0.0,0.0,0.0,0.0,0.0,0.0,0.0,10.0,0,40.0,0.0,0.0,0.0,0,0,0.0,0,0.0,0.0,0,50.0,0,0.0,0.0,0.0,0.0,1000.0,5.0,900,0,0.0,20,0.0,20.0,0.0,0,20.0,0.0,0,100.0,0,300,520,2.0,3,30,0.0,0.0,1,,,,,,,,,,,,,,,,,,,,,,,,,,,,,,,,,,,,386.9332234,,400.6172964,411.3305049,,440.4660889,39.8487925,53.5328655,,,,,,,,,0.983322945,,,,,,,,,,,,,,,,,,,,,,,,,,,,,,,,,,,,,
2229,"P.K. Kumar, D.C. Lagoudas","Experimental and microstructural characterization of simultaneous creep, plasticity and phase transformation in Ti50Pd40Ni10 high-temperature shape memory alloy",,Acta Materialia,58,1618-1628,2010,,,,External,,0.0,0.0,0.0,0.0,0,0.0,0.0,0.0,0.0,0,0.0,0.0,0.0,0.0,0.0,0.0,0.0,0.0,0.0,0.0,10.0,0,40.0,0.0,0.0,0.0,0,0,0.0,0,0.0,0.0,0,50.0,0,0.0,0.0,0.0,0.0,1000.0,5.0,900,0,0.0,20,0.0,20.0,0.0,0,20.0,0.0,0,200.0,0,300,520,2.0,3,30,0.0,0.0,1,,,,,,,,,,,,,,,,,,,,,,,,,,,,,,,,,,,,378.8108499,,408.0007239,406.127722,,441.9500131,33.9492892,63.1391632,,,,,,,,,0.954464842,,,,,,,,,,,,,,,,,,,,,,,,,,,,,,,,,,,,,
2230,"P.K. Kumar, U. Desai, J.A. Monroe, D.C. Lagoudas, I. Karaman, G.S. Bigelow, R.D. Noebe","Experimental investigation of simultaneous creep, plasticity and transformation of Ti50.5Pd30Ni19.5 high temperature shape memory alloy during cyclic actuation",,Materials Science and Engineering A,530,117-127,2011,,,,External,,0.0,0.0,0.0,0.0,0,0.0,0.0,0.0,0.0,0,0.0,0.0,0.0,0.0,0.0,0.0,0.0,0.0,0.0,0.0,19.5,0,30.0,0.0,0.0,0.0,0,0,0.0,0,0.0,0.0,0,50.5,0,0.0,0.0,0.0,0.0,1050.0,72.0,900,0,0.0,20,0.0,20.0,0.0,0,400.0,0.083,0,50.0,0,100,370,5.0,1,30,0.0,0.0,1,,,,,,,,,,,,,,,,,,,,,,,,,,,,,,,,,,,,228.6402875,,240.2226842,244.2986505,,250.1828688,9.9601846,21.5425813,,,,,,,,,1.568316832,,,,,,,,,,,,,,,,,,,,,,,,,,,,,,,,,,,,,
2231,"P.K. Kumar, D.C. Lagoudas","Experimental and microstructural characterization of simultaneous creep, plasticity and phase transformation in Ti50Pd40Ni10 high-temperature shape memory alloy",,Acta Materialia,58,1618-1628,2010,,,,External,,0.0,0.0,0.0,0.0,0,0.0,0.0,0.0,0.0,0,0.0,0.0,0.0,0.0,0.0,0.0,0.0,0.0,0.0,0.0,10.0,0,40.0,0.0,0.0,0.0,0,0,0.0,0,0.0,0.0,0,50.0,0,0.0,0.0,0.0,0.0,1000.0,5.0,900,0,0.0,20,0.0,20.0,0.0,0,20.0,0.0,0,5.0,0,300,520,2.0,3,30,0.0,0.0,1,,,,,,,,,,,,,,,,,,,,,,,,,,,,,,,,,,,,378.8349788,,397.6554803,397.2995798,,432.358796,34.7033157,53.5238172,,,,,,,,,0.988221101,,,,,,,,,,,,,,,,,,,,,,,,,,,,,,,,,,,,,
2232,"H. Karaca, E. Acar, G. Ded, B. Basaran, H. Tobe, R. Noebe, G. Bigelow and Y. Chumlyakov",Shape memory behavior of high strength NiTiHfPd polycrystalline alloys,,Acta Materialia,61,5036-5049,2013,,,,External,,0.0,0.0,0.0,0.0,0,0.0,0.0,0.0,0.0,0,0.0,0.0,0.0,20.0,0.0,0.0,0.0,0.0,0.0,0.0,45.3,0,5.0,0.0,0.0,0.0,0,0,0.0,0,0.0,0.0,0,29.7,0,0.0,0.0,0.0,0.0,1050.0,72.0,900,0,0.0,20,0.0,20.0,0.0,0,20.0,0.0,0,-100.0,0,-90,,10.0,3,30,0.0,0.0,1,,,,,,,,,,,,,,,,,,,,,,,,,,,,,,,,,,,,-31.70999732,,-18.38649156,16.39774859,,29.08603592,47.47252748,60.79603324,,,,,,,,,1.073170732,,,,,,,,,,,,,,,,,,,,,,,,,,,,,,,,,,,,,
2233,"H.E. Karaca, E. Acar, G.S. Ded, B. Basaran, H. Tobe, R.D. Noebe, G.S. Bigelow, Y.I. Chumlyakov",Shape memory behavior of high strength NiTiHfPd polycrystalline alloys,,Acta Materialia,61,5036-5049,2013,,,,External,,0.0,0.0,0.0,0.0,0,0.0,0.0,0.0,0.0,0,0.0,0.0,0.0,20.0,0.0,0.0,0.0,0.0,0.0,0.0,45.3,0,5.0,0.0,0.0,0.0,0,0,0.0,0,0.0,0.0,0,29.7,0,0.0,0.0,0.0,0.0,1050.0,72.0,900,0,0.0,20,0.0,20.0,0.0,0,20.0,0.0,0,100.0,0,-90,,10.0,3,30,0.0,0.0,1,,,,,,,,,,,,,,,,,,,,,,,,,,,,,,,,,,,,-31.70999732,,-18.38649156,16.39774859,,29.08603592,47.47252748,60.79603324,,,,,,,,,1.073170732,,,,,,,,,,,,,,,,,,,,,,,,,,,,,,,,,,,,,
2234,"K.C. Atli, I. Karaman, R.D. Noebe",Influence of tantalum additions on the microstructure and shape memory response of Ti50.5Ni24.5Pd25 high-temperature shape memory alloy,,Materials Science and Engineering A,613,250-258,2014,,,,External,,0.0,0.0,0.0,0.0,0,0.0,0.0,0.0,0.0,0,0.0,0.0,0.0,0.0,0.0,0.0,0.0,0.0,0.0,0.0,24.5,0,25.0,0.0,0.0,0.0,0,0,0.0,0,0.0,1.0,0,49.5,0,0.0,0.0,0.0,0.0,1050.0,72.0,900,0,0.0,20,0.0,20.0,0.0,0,20.0,0.0,0,50.0,0,115,275,10.0,3,30,0.0,0.0,1,,,,,,,,,,,,,,,,,,,,,,,,,,,,,,,,,,,,173.7349398,,179.373494,191.0843373,,195.8554217,16.4819277,22.1204819,,,,,,,,,0.515923567,,,,,,,,,,,,,,,,,,,,,,,,,,,,,,,,,,,,,
2235,"K. C. Atli, I. Karaman and R. D. Noebe",Influence of tantalum additions on the microstructure and shape memory response of Ti50.5Ni24.5Pd25 high-temperature shape memory alloy,,Materials Science and Engineering: A,613,250-258,2014,,,,External,,0.0,0.0,0.0,0.0,0,0.0,0.0,0.0,0.0,0,0.0,0.0,0.0,0.0,0.0,0.0,0.0,0.0,0.0,0.0,24.5,0,25.0,0.0,0.0,0.0,0,0,0.0,0,0.0,1.0,0,49.5,0,0.0,0.0,0.0,0.0,1050.0,72.0,900,0,0.0,20,0.0,20.0,0.0,0,20.0,0.0,0,50.0,0,115,275,10.0,3,30,0.0,0.0,1,,,,,,,,,,,,,,,,,,,,,,,,,,,,,,,,,,,,173.7349398,,179.373494,191.0843373,,195.8554217,16.4819277,22.1204819,,,,,,,,,0.515923567,,,,,,,,,,,,,,,,,,,,,,,,,,,,,,,,,,,,,
2236,S. M. Kornegay,"Influence of zirconium additions on nitinol shape memory phase stability, transformation temperatures, and thermo-mechanical properties",,,,163,2016,,,,External,,0.0,0.0,0.0,0.0,0,0.0,0.0,0.0,0.0,0,0.0,0.0,0.0,0.0,0.0,0.0,0.0,0.0,0.0,0.0,50.3,0,0.0,0.0,0.0,0.0,0,0,0.0,0,0.0,0.0,0,32.2,0,0.0,0.0,0.0,17.5,1050.0,72.0,900,0,0.0,20,0.0,1050.0,10.0,0,550.0,100.0,0,-100.0,0,25,250,10.0,2,30,0.0,0.0,1,,,,,,,,,,,,,,,,,,,,,,,,,,,,,,,,,,,,43.44666234,,53.16892646,97.09915691,,109.342008,56.17308154,65.89534566,,,,,,,,,0.659516318,,,,,,,,,,,,,,,,,,,,,,,,,,,,,,,,,,,,,
2237,"P.K. Kumar, U. Desai, J.A. Monroe, D.C. Lagoudas, I. Karaman, G.S. Bigelow, R.D. Noebe","Experimental investigation of simultaneous creep, plasticity and transformation of Ti50.5Pd30Ni19.5 high temperature shape memory alloy during cyclic actuation",,Materials Science and Engineering A,530,117-127,2011,,,,External,,0.0,0.0,0.0,0.0,0,0.0,0.0,0.0,0.0,0,0.0,0.0,0.0,0.0,0.0,0.0,0.0,0.0,0.0,0.0,19.5,0,30.0,0.0,0.0,0.0,0,0,0.0,0,0.0,0.0,0,50.5,0,0.0,0.0,0.0,0.0,1050.0,72.0,900,0,0.0,20,0.0,20.0,0.0,0,400.0,0.083,0,50.0,0,100,370,5.0,2,30,0.0,0.0,1,,,,,,,,,,,,,,,,,,,,,,,,,,,,,,,,,,,,228.6106903,,240.2226842,244.2775096,,250.1828688,9.9601846,21.5721785,,,,,,,,,1.611881188,,,,,,,,,,,,,,,,,,,,,,,,,,,,,,,,,,,,,
2238,"P.K. Kumar, U. Desai, J.A. Monroe, D.C. Lagoudas, I. Karaman, G.S. Bigelow, R.D. Noebe","Experimental investigation of simultaneous creep, plasticity and transformation of Ti50.5Pd30Ni19.5 high temperature shape memory alloy during cyclic actuation",,Materials Science and Engineering A,530,117-127,2011,,,,External,,0.0,0.0,0.0,0.0,0,0.0,0.0,0.0,0.0,0,0.0,0.0,0.0,0.0,0.0,0.0,0.0,0.0,0.0,0.0,19.5,0,30.0,0.0,0.0,0.0,0,0,0.0,0,0.0,0.0,0,50.5,0,0.0,0.0,0.0,0.0,1050.0,72.0,900,0,0.0,20,0.0,20.0,0.0,0,400.0,0.083,0,50.0,0,100,370,5.0,3,30,0.0,0.0,1,,,,,,,,,,,,,,,,,,,,,,,,,,,,,,,,,,,,227.8820338,,240.2226842,244.2521405,,250.8903844,10.6677002,23.0083506,,,,,,,,,1.677227723,,,,,,,,,,,,,,,,,,,,,,,,,,,,,,,,,,,,,
2239,S. M. Kornegay,"Influence of zirconium additions on nitinol shape memory phase stability, transformation temperatures, and thermo-mechanical properties",,,,163,2016,,,,External,,0.0,0.0,0.0,0.0,0,0.0,0.0,0.0,0.0,0,0.0,0.0,0.0,0.0,0.0,0.0,0.0,0.0,0.0,0.0,50.3,0,0.0,0.0,0.0,0.0,0,0,0.0,0,0.0,0.0,0,32.2,0,0.0,0.0,0.0,17.5,1050.0,72.0,900,0,0.0,20,0.0,1050.0,10.0,0,550.0,100.0,0,100.0,0,25,250,10.0,2,30,0.0,0.0,1,,,,,,,,,,,,,,,,,,,,,,,,,,,,,,,,,,,,69.64462105,,79.14833273,120.9646642,,128.5676335,49.41930077,58.92301245,,,,,,,,,1.119214965,,,,,,,,,,,,,,,,,,,,,,,,,,,,,,,,,,,,,
2240,S. M. Kornegay,"Influence of zirconium additions on nitinol shape memory phase stability, transformation temperatures, and thermo-mechanical properties",,,,163,2016,,,,External,,0.0,0.0,0.0,0.0,0,0.0,0.0,0.0,0.0,0,0.0,0.0,0.0,0.0,0.0,0.0,0.0,0.0,0.0,0.0,50.3,0,0.0,0.0,0.0,0.0,0,0,0.0,0,0.0,0.0,0,32.2,0,0.0,0.0,0.0,17.5,1050.0,72.0,900,0,0.0,20,0.0,1050.0,10.0,0,550.0,4.0,0,-50.0,0,-50,180,10.0,2,30,0.0,0.0,1,,,,,,,,,,,,,,,,,,,,,,,,,,,,,,,,,,,,4.209981649,,11.38105836,44.01328745,,54.00241464,42.62135628,49.79243299,,,,,,,,,0.492282337,,,,,,,,,,,,,,,,,,,,,,,,,,,,,,,,,,,,,
2241,S. M. Kornegay,"Influence of zirconium additions on nitinol shape memory phase stability, transformation temperatures, and thermo-mechanical properties",,,,163,2016,,,,External,,0.0,0.0,0.0,0.0,0,0.0,0.0,0.0,0.0,0,0.0,0.0,0.0,0.0,0.0,0.0,0.0,0.0,0.0,0.0,50.3,0,0.0,0.0,0.0,0.0,0,0,0.0,0,0.0,0.0,0,32.2,0,0.0,0.0,0.0,17.5,1050.0,72.0,900,0,0.0,20,0.0,1050.0,10.0,0,550.0,4.0,0,100.0,0,-50,180,10.0,2,30,0.0,0.0,1,,,,,,,,,,,,,,,,,,,,,,,,,,,,,,,,,,,,26.46428093,,36.92886321,58.90987143,,76.29306061,39.3641974,49.82877968,,,,,,,,,1.540572309,,,,,,,,,,,,,,,,,,,,,,,,,,,,,,,,,,,,,
2242,"H. Karaca, E. Acar, G. Ded, B. Basaran, H. Tobe, R. Noebe, G. Bigelow and Y. Chumlyakov",Shape memory behavior of high strength NiTiHfPd polycrystalline alloys,,Acta Materialia,61,5036-5049,2013,,,,External,,0.0,0.0,0.0,0.0,0,0.0,0.0,0.0,0.0,0,0.0,0.0,0.0,20.0,0.0,0.0,0.0,0.0,0.0,0.0,45.3,0,5.0,0.0,0.0,0.0,0,0,0.0,0,0.0,0.0,0,29.7,0,0.0,0.0,0.0,0.0,1050.0,72.0,900,0,0.0,20,0.0,20.0,0.0,0,550.0,3.0,0,-300.0,0,-90,,10.0,3,30,0.0,0.0,1,,,,,,,,,,,,,,,,,,,,,,,,,,,,,,,,,,,,-0.930232558,,31.1627907,61.86046512,,75.81395349,44.65116279,76.74418605,,,,,,,,,1.504710793,,,,,,,,,,,,,,,,,,,,,,,,,,,,,,,,,,,,,
2243,"H.E. Karaca, E. Acar, G.S. Ded, B. Basaran, H. Tobe, R.D. Noebe, G.S. Bigelow, Y.I. Chumlyakov",Shape memory behavior of high strength NiTiHfPd polycrystalline alloys,,Acta Materialia,61,5036-5049,2013,,,,External,,0.0,0.0,0.0,0.0,0,0.0,0.0,0.0,0.0,0,0.0,0.0,0.0,20.0,0.0,0.0,0.0,0.0,0.0,0.0,45.3,0,5.0,0.0,0.0,0.0,0,0,0.0,0,0.0,0.0,0,29.7,0,0.0,0.0,0.0,0.0,1050.0,72.0,900,0,0.0,20,0.0,20.0,0.0,0,550.0,3.0,0,300.0,0,-90,,10.0,3,30,0.0,0.0,1,,,,,,,,,,,,,,,,,,,,,,,,,,,,,,,,,,,,-0.930232558,,31.1627907,61.86046512,,75.81395349,44.65116279,76.74418605,,,,,,,,,1.504710793,,,,,,,,,,,,,,,,,,,,,,,,,,,,,,,,,,,,,
2244,"K.C. Atli, I. Karaman, R.D. Noebe",Work output of the two-way shape memory effect in Ti50.5Ni24.5Pd25 high-temperature shape memory alloy,,Scripta Metallurgica et Materialia,65,903-906,2011,,,,External,,0.0,0.0,0.0,0.0,0,0.0,0.0,0.0,0.0,0,0.0,0.0,0.0,0.0,0.0,0.0,0.0,0.0,0.0,0.0,24.5,0,25.0,0.0,0.0,0.0,0,0,0.0,0,0.0,0.0,0,50.5,0,0.0,0.0,0.0,0.0,1050.0,72.0,425,0,0.0,20,0.0,20.0,0.0,0,20.0,0.0,0,0.0,0,120,280,10.0,10,30,0.0,0.0,1,,,,,,,,,,,,,,,,,,,,,,,,,,,,,,,,,,,,148.5825243,,165.0097087,173.3980583,,188.4271845,23.4174758,39.8446602,,,,,,,,,1.463636364,,,,,,,,,,,,,,,,,,,,,,,,,,,,,,,,,,,,,
2245,"H. Karaca, E. Acar, G. Ded, B. Basaran, H. Tobe, R. Noebe, G. Bigelow and Y. Chumlyakov",Shape memory behavior of high strength NiTiHfPd polycrystalline alloys,,Acta Materialia,61,5036-5049,2013,,,,External,,0.0,0.0,0.0,0.0,0,0.0,0.0,0.0,0.0,0,0.0,0.0,0.0,20.0,0.0,0.0,0.0,0.0,0.0,0.0,45.3,0,5.0,0.0,0.0,0.0,0,0,0.0,0,0.0,0.0,0,29.7,0,0.0,0.0,0.0,0.0,1050.0,72.0,900,0,0.0,20,0.0,20.0,0.0,0,650.0,3.0,0,-300.0,0,-90,,10.0,3,30,0.0,0.0,1,,,,,,,,,,,,,,,,,,,,,,,,,,,,,,,,,,,,108.1967213,,127.8688525,144.028103,,161.5925059,33.7236534,53.3957846,,,,,,,,,1.730552567,,,,,,,,,,,,,,,,,,,,,,,,,,,,,,,,,,,,,
2246,"H.E. Karaca, E. Acar, G.S. Ded, B. Basaran, H. Tobe, R.D. Noebe, G.S. Bigelow, Y.I. Chumlyakov",Shape memory behavior of high strength NiTiHfPd polycrystalline alloys,,Acta Materialia,61,5036-5049,2013,,,,External,,0.0,0.0,0.0,0.0,0,0.0,0.0,0.0,0.0,0,0.0,0.0,0.0,20.0,0.0,0.0,0.0,0.0,0.0,0.0,45.3,0,5.0,0.0,0.0,0.0,0,0,0.0,0,0.0,0.0,0,29.7,0,0.0,0.0,0.0,0.0,1050.0,72.0,900,0,0.0,20,0.0,20.0,0.0,0,650.0,3.0,0,300.0,0,-90,,10.0,3,30,0.0,0.0,1,,,,,,,,,,,,,,,,,,,,,,,,,,,,,,,,,,,,108.1967213,,127.8688525,144.028103,,161.5925059,33.7236534,53.3957846,,,,,,,,,1.730552567,,,,,,,,,,,,,,,,,,,,,,,,,,,,,,,,,,,,,
2247,"P.K. Kumar, U. Desai, J.A. Monroe, D.C. Lagoudas, I. Karaman, G.S. Bigelow, R.D. Noebe","Experimental investigation of simultaneous creep, plasticity and transformation of Ti50.5Pd30Ni19.5 high temperature shape memory alloy during cyclic actuation",,Materials Science and Engineering A,530,117-127,2011,,,,External,,0.0,0.0,0.0,0.0,0,0.0,0.0,0.0,0.0,0,0.0,0.0,0.0,0.0,0.0,0.0,0.0,0.0,0.0,0.0,19.5,0,30.0,0.0,0.0,0.0,0,0,0.0,0,0.0,0.0,0,50.5,0,0.0,0.0,0.0,0.0,1050.0,72.0,900,0,0.0,20,0.0,20.0,0.0,0,400.0,0.083,0,100.0,0,100,370,5.0,1,30,0.0,0.0,1,,,,,,,,,,,,,,,,,,,,,,,,,,,,,,,,,,,,232.8151986,,243.8687392,250.0863558,,259.0673575,15.1986183,26.2521589,,,,,,,,,2.342703195,,,,,,,,,,,,,,,,,,,,,,,,,,,,,,,,,,,,,
2248,S. M. Kornegay,"Influence of zirconium additions on nitinol shape memory phase stability, transformation temperatures, and thermo-mechanical properties",,,,163,2016,,,,External,,0.0,0.0,0.0,0.0,0,0.0,0.0,0.0,0.0,0,0.0,0.0,0.0,0.0,0.0,0.0,0.0,0.0,0.0,0.0,50.3,0,0.0,0.0,0.0,0.0,0,0,0.0,0,0.0,0.0,0,32.2,0,0.0,0.0,0.0,17.5,1050.0,72.0,900,0,0.0,20,0.0,1050.0,10.0,0,550.0,100.0,0,-200.0,0,25,250,10.0,2,30,0.0,0.0,1,,,,,,,,,,,,,,,,,,,,,,,,,,,,,,,,,,,,45.24708162,,57.48993273,99.61974391,,114.7432659,57.25333317,69.49618428,,,,,,,,,1.203171662,,,,,,,,,,,,,,,,,,,,,,,,,,,,,,,,,,,,,
2249,"H. Karaca, E. Acar, G. Ded, B. Basaran, H. Tobe, R. Noebe, G. Bigelow and Y. Chumlyakov",Shape memory behavior of high strength NiTiHfPd polycrystalline alloys,,Acta Materialia,61,5036-5049,2013,,,,External,,0.0,0.0,0.0,0.0,0,0.0,0.0,0.0,0.0,0,0.0,0.0,0.0,20.0,0.0,0.0,0.0,0.0,0.0,0.0,45.3,0,5.0,0.0,0.0,0.0,0,0,0.0,0,0.0,0.0,0,29.7,0,0.0,0.0,0.0,0.0,1050.0,72.0,900,0,0.0,20,0.0,20.0,0.0,0,400.0,3.0,0,-300.0,0,-90,,10.0,3,30,0.0,0.0,1,,,,,,,,,,,,,,,,,,,,,,,,,,,,,,,,,,,,-34.94241391,,-23.59854272,11.05887883,,28.00857915,51.60712187,62.95099306,,,,,,,,,2.233282407,,,,,,,,,,,,,,,,,,,,,,,,,,,,,,,,,,,,,
