Repository: sinazadeh/CatBoost-SMAs

# CatBoost SMAs
This repository contains a sample implementation of using CatBoost for building a surrogate model for transformation temperatures of Shape Memory Alloys (SMAs). The sample code (found in [main.py](main.py)) showcases how CatBoost can be used to model this data and make predictions with a high degree of accuracy. The accompanying [raw_data.csv](raw_data.csv) file contains 4899 data points that can be used to train and validate the model. This data can also serve as a reference for researchers looking to explore the use of CatBoost in this particular field.

File: raw_data.csv (part 31 of 67)
termediate_a_(A),Micro_Intermediate_b,Micro_Intermediate_c,Micro_Intermediate_Space_Group,Micro_Martensite_Test_Temperature_Above_Af(Temp-Af),Micro_Martensite_Structure,Micro_Martensite_a_(A),Micro_Martensite_b,Micro_Martensite_c,Micro_Martensite_Beta,Micro_Martensite_Space_Group,Micro_Martensite_Sub-structure,Micro_Precipitate_Test_Temperature,Micro_Precipitate_Structure,Micro_Precipitate_Volume_Fraction,NeedsAttention,SME_Transforms,SME_Mf,SME_Mp,SME_Ms,SME_As,SME_Ap,SME_Af,SME_Thermal_Hysteresis,SME_Transformation_Range,SME_RfM,SME_RfA,SME_dH(MA)(J/g),SME_dH(AM)(J/g),SME_dH(AR)(J/G),SME_dS(MA)(J/kgK),SME_dS(AM)(J/kgK),SME_dS(AR)(J/kgK),SME_epsilonAct(%),SME_epsilonIrr(%),SME_Failure(FatigueTest),SME_Bend_Recovery(%),SE_R.Strain(%),SE_Strain_Max(%),SE_Stress_Max(MPa),SE_Mf_Stress,SE_Ms_Stress,SE_As_Stress,SE_Af_Stress,SE_M_Yield,SE_A_Yield,MSME_Magnetization (emu/g),MSME_Magnetization Change (AM)(emu/g),MSME_Magnetization Change (MA)(emu/g),MSME_Mf Temp (Â°C),MSME_Mf Mag (emu/g),MSME_Mp Temp (Â°C),MSME_Mp Mag (emu/g),MSME_Ms_Temp(C),MSME_Ms_Mag(emu/g),MSME_Direct average rate (emu/gÂ°C),MSME_Direct_integrated_magnetization_change(emu/g),MSME_As_Temp(C),MSME_As_Mag(emu/g),MSME_Ap_Temp (C),MSME_Ap_Mag(emu/g),MSME_Af_Temp (C),MSME_Af_Mag(emu/g),MSME_Reverse_average_rate(emu/gC),MSME_Reverse_integrated_magnetization_change(emu/g),MSME_Direct_MT_range(C),MSME_Reverse_MT_range(C),MSME_Hysteresis(C),MSME_Estimated_entropy_difference_(J/kg*K),"MSME_Tc(DSC)-Ms(SQUID,0.05T)",Hard_VHN
2250,"H.E. Karaca, E. Acar, G.S. Ded, B. Basaran, H. Tobe, R.D. Noebe, G.S. Bigelow, Y.I. Chumlyakov",Shape memory behavior of high strength NiTiHfPd polycrystalline alloys,,Acta Materialia,61,5036-5049,2013,,,,External,,0.0,0.0,0.0,0.0,0,0.0,0.0,0.0,0.0,0,0.0,0.0,0.0,20.0,0.0,0.0,0.0,0.0,0.0,0.0,45.3,0,5.0,0.0,0.0,0.0,0,0,0.0,0,0.0,0.0,0,29.7,0,0.0,0.0,0.0,0.0,1050.0,72.0,900,0,0.0,20,0.0,20.0,0.0,0,400.0,3.0,0,300.0,0,-90,,10.0,3,30,0.0,0.0,1,,,,,,,,,,,,,,,,,,,,,,,,,,,,,,,,,,,,-34.94241391,,-23.59854272,11.05887883,,28.00857915,51.60712187,62.95099306,,,,,,,,,2.233282407,,,,,,,,,,,,,,,,,,,,,,,,,,,,,,,,,,,,,
2251,"H. Karaca, E. Acar, G. Ded, B. Basaran, H. Tobe, R. Noebe, G. Bigelow and Y. Chumlyakov",Shape memory behavior of high strength NiTiHfPd polycrystalline alloys,,Acta Materialia,61,5036-5049,2013,,,,External,,0.0,0.0,0.0,0.0,0,0.0,0.0,0.0,0.0,0,0.0,0.0,0.0,20.0,0.0,0.0,0.0,0.0,0.0,0.0,45.3,0,5.0,0.0,0.0,0.0,0,0,0.0,0,0.0,0.0,0,29.7,0,0.0,0.0,0.0,0.0,1050.0,72.0,900,0,0.0,20,0.0,20.0,0.0,0,550.0,3.0,0,-500.0,0,-90,,10.0,3,30,0.0,0.0,1,,,,,,,,,,,,,,,,,,,,,,,,,,,,,,,,,,,,13.02325581,,43.72093023,72.3255814,,87.6744186,43.95348837,74.65116279,,,,,,,,,1.939892665,,,,,,,,,,,,,,,,,,,,,,,,,,,,,,,,,,,,,
2252,"H.E. Karaca, E. Acar, G.S. Ded, B. Basaran, H. Tobe, R.D. Noebe, G.S. Bigelow, Y.I. Chumlyakov",Shape memory behavior of high strength NiTiHfPd polycrystalline alloys,,Acta Materialia,61,5036-5049,2013,,,,External,,0.0,0.0,0.0,0.0,0,0.0,0.0,0.0,0.0,0,0.0,0.0,0.0,20.0,0.0,0.0,0.0,0.0,0.0,0.0,45.3,0,5.0,0.0,0.0,0.0,0,0,0.0,0,0.0,0.0,0,29.7,0,0.0,0.0,0.0,0.0,1050.0,72.0,900,0,0.0,20,0.0,20.0,0.0,0,550.0,3.0,0,500.0,0,-90,,10.0,3,30,0.0,0.0,1,,,,,,,,,,,,,,,,,,,,,,,,,,,,,,,,,,,,13.02325581,,43.72093023,72.3255814,,87.6744186,43.95348837,74.65116279,,,,,,,,,1.939892665,,,,,,,,,,,,,,,,,,,,,,,,,,,,,,,,,,,,,
2253,S. M. Kornegay,"Influence of zirconium additions on nitinol shape memory phase stability, transformation temperatures, and thermo-mechanical properties",,,,163,2016,,,,External,,0.0,0.0,0.0,0.0,0,0.0,0.0,0.0,0.0,0,0.0,0.0,0.0,0.0,0.0,0.0,0.0,0.0,0.0,0.0,50.3,0,0.0,0.0,0.0,0.0,0,0,0.0,0,0.0,0.0,0,32.2,0,0.0,0.0,0.0,17.5,1050.0,72.0,900,0,0.0,20,0.0,1050.0,10.0,0,550.0,4.0,0,-100.0,0,-50,180,10.0,2,30,0.0,0.0,1,,,,,,,,,,,,,,,,,,,,,,,,,,,,,,,,,,,,3.538245622,,13.41541681,42.93497436,,56.43156532,43.01614851,52.8933197,,,,,,,,,0.956594086,,,,,,,,,,,,,,,,,,,,,,,,,,,,,,,,,,,,,
2254,"P.K. Kumar, U. Desai, J.A. Monroe, D.C. Lagoudas, I. Karaman, G.S. Bigelow, R.D. Noebe","Experimental investigation of simultaneous creep, plasticity and transformation of Ti50.5Pd30Ni19.5 high temperature shape memory alloy during cyclic actuation",,Materials Science and Engineering A,530,117-127,2011,,,,External,,0.0,0.0,0.0,0.0,0,0.0,0.0,0.0,0.0,0,0.0,0.0,0.0,0.0,0.0,0.0,0.0,0.0,0.0,0.0,19.5,0,30.0,0.0,0.0,0.0,0,0,0.0,0,0.0,0.0,0,50.5,0,0.0,0.0,0.0,0.0,1050.0,72.0,900,0,0.0,20,0.0,20.0,0.0,0,400.0,0.083,0,100.0,0,100,370,5.0,2,30,0.0,0.0,1,,,,,,,,,,,,,,,,,,,,,,,,,,,,,,,,,,,,233.5060449,,243.8687392,252.1588946,,260.4490501,16.5803109,26.9430052,,,,,,,,,2.540270064,,,,,,,,,,,,,,,,,,,,,,,,,,,,,,,,,,,,,
2255,"P.K. Kumar, U. Desai, J.A. Monroe, D.C. Lagoudas, I. Karaman, G.S. Bigelow, R.D. Noebe","Experimental investigation of simultaneous creep, plasticity and transformation of Ti50.5Pd30Ni19.5 high temperature shape memory alloy during cyclic actuation",,Materials Science and Engineering A,530,117-127,2011,,,,External,,0.0,0.0,0.0,0.0,0,0.0,0.0,0.0,0.0,0,0.0,0.0,0.0,0.0,0.0,0.0,0.0,0.0,0.0,0.0,19.5,0,30.0,0.0,0.0,0.0,0,0,0.0,0,0.0,0.0,0,50.5,0,0.0,0.0,0.0,0.0,1050.0,72.0,900,0,0.0,20,0.0,20.0,0.0,0,400.0,0.083,0,100.0,0,100,370,5.0,3,30,0.0,0.0,1,,,,,,,,,,,,,,,,,,,,,,,,,,,,,,,,,,,,233.5060449,,244.5595855,251.4680484,,262.5215889,17.9620034,29.015544,,,,,,,,,2.562188231,,,,,,,,,,,,,,,,,,,,,,,,,,,,,,,,,,,,,
2256,S. M. Kornegay,"Influence of zirconium additions on nitinol shape memory phase stability, transformation temperatures, and thermo-mechanical properties",,,,163,2016,,,,External,,0.0,0.0,0.0,0.0,0,0.0,0.0,0.0,0.0,0,0.0,0.0,0.0,0.0,0.0,0.0,0.0,0.0,0.0,0.0,50.3,0,0.0,0.0,0.0,0.0,0,0,0.0,0,0.0,0.0,0,32.2,0,0.0,0.0,0.0,17.5,1050.0,72.0,900,0,0.0,20,0.0,1050.0,10.0,0,550.0,100.0,0,200.0,0,25,250,10.0,2,30,0.0,0.0,1,,,,,,,,,,,,,,,,,,,,,,,,,,,,,,,,,,,,71.54536339,,87.22648767,121.4398497,,138.5465308,51.32004313,67.00116741,,,,,,,,,1.709721021,,,,,,,,,,,,,,,,,,,,,,,,,,,,,,,,,,,,,
2257,"H. Karaca, E. Acar, G. Ded, B. Basaran, H. Tobe, R. Noebe, G. Bigelow and Y. Chumlyakov",Shape memory behavior of high strength NiTiHfPd polycrystalline alloys,,Acta Materialia,61,5036-5049,2013,,,,External,,0.0,0.0,0.0,0.0,0,0.0,0.0,0.0,0.0,0,0.0,0.0,0.0,20.0,0.0,0.0,0.0,0.0,0.0,0.0,45.3,0,5.0,0.0,0.0,0.0,0,0,0.0,0,0.0,0.0,0,29.7,0,0.0,0.0,0.0,0.0,1050.0,72.0,900,0,0.0,20,0.0,20.0,0.0,0,650.0,3.0,0,-500.0,0,-90,,10.0,3,30,0.0,0.0,1,,,,,,,,,,,,,,,,,,,,,,,,,,,,,,,,,,,,117.3302108,,139.8126464,148.9461358,,172.1311475,32.3185011,54.8009367,,,,,,,,,2.325210456,,,,,,,,,,,,,,,,,,,,,,,,,,,,,,,,,,,,,
2258,"H.E. Karaca, E. Acar, G.S. Ded, B. Basaran, H. Tobe, R.D. Noebe, G.S. Bigelow, Y.I. Chumlyakov",Shape memory behavior of high strength NiTiHfPd polycrystalline alloys,,Acta Materialia,61,5036-5049,2013,,,,External,,0.0,0.0,0.0,0.0,0,0.0,0.0,0.0,0.0,0,0.0,0.0,0.0,20.0,0.0,0.0,0.0,0.0,0.0,0.0,45.3,0,5.0,0.0,0.0,0.0,0,0,0.0,0,0.0,0.0,0,29.7,0,0.0,0.0,0.0,0.0,1050.0,72.0,900,0,0.0,20,0.0,20.0,0.0,0,650.0,3.0,0,500.0,0,-90,,10.0,3,30,0.0,0.0,1,,,,,,,,,,,,,,,,,,,,,,,,,,,,,,,,,,,,117.3302108,,139.8126464,148.9461358,,172.1311475,32.3185011,54.8009367,,,,,,,,,2.325210456,,,,,,,,,,,,,,,,,,,,,,,,,,,,,,,,,,,,,
2259,"H. Karaca, E. Acar, G. Ded, B. Basaran, H. Tobe, R. Noebe, G. Bigelow and Y. Chumlyakov",Shape memory behavior of high strength NiTiHfPd polycrystalline alloys,,Acta Materialia,61,5036-5049,2013,,,,External,,0.0,0.0,0.0,0.0,0,0.0,0.0,0.0,0.0,0,0.0,0.0,0.0,20.0,0.0,0.0,0.0,0.0,0.0,0.0,45.3,0,5.0,0.0,0.0,0.0,0,0,0.0,0,0.0,0.0,0,29.7,0,0.0,0.0,0.0,0.0,1050.0,72.0,900,0,0.0,20,0.0,20.0,0.0,0,550.0,3.0,0,-700.0,0,-90,,10.0,3,30,0.0,0.0,1,,,,,,,,,,,,,,,,,,,,,,,,,,,,,,,,,,,,26.97674419,,61.1627907,83.48837209,,100.9302326,39.7674419,73.95348841,,,,,,,,,2.323613596,,,,,,,,,,,,,,,,,,,,,,,,,,,,,,,,,,,,,
2260,"H.E. Karaca, E. Acar, G.S. Ded, B. Basaran, H. Tobe, R.D. Noebe, G.S. Bigelow, Y.I. Chumlyakov",Shape memory behavior of high strength NiTiHfPd polycrystalline alloys,,Acta Materialia,61,5036-5049,2013,,,,External,,0.0,0.0,0.0,0.0,0,0.0,0.0,0.0,0.0,0,0.0,0.0,0.0,20.0,0.0,0.0,0.0,0.0,0.0,0.0,45.3,0,5.0,0.0,0.0,0.0,0,0,0.0,0,0.0,0.0,0,29.7,0,0.0,0.0,0.0,0.0,1050.0,72.0,900,0,0.0,20,0.0,20.0,0.0,0,550.0,3.0,0,700.0,0,-90,,10.0,3,30,0.0,0.0,1,,,,,,,,,,,,,,,,,,,,,,,,,,,,,,,,,,,,26.97674419,,61.1627907,83.48837209,,100.9302326,39.7674419,73.95348841,,,,,,,,,2.323613596,,,,,,,,,,,,,,,,,,,,,,,,,,,,,,,,,,,,,
2261,S. M. Kornegay,"Influence of zirconium additions on nitinol shape memory phase stability, transformation temperatures, and thermo-mechanical properties",,,,163,2016,,,,External,,0.0,0.0,0.0,0.0,0,0.0,0.0,0.0,0.0,0,0.0,0.0,0.0,0.0,0.0,0.0,0.0,0.0,0.0,0.0,50.3,0,0.0,0.0,0.0,0.0,0,0,0.0,0,0.0,0.0,0,32.2,0,0.0,0.0,0.0,17.5,1050.0,72.0,900,0,0.0,20,0.0,1050.0,10.0,0,550.0,100.0,0,-300.0,0,25,250,10.0,2,30,0.0,0.0,1,,,,,,,,,,,,,,,,,,,,,,,,,,,,,,,,,,,,48.12775247,,63.25127443,101.780247,,119.7844399,56.53316547,71.65668743,,,,,,,,,1.528473629,,,,,,,,,,,,,,,,,,,,,,,,,,,,,,,,,,,,,
2262,S. M. Kornegay,"Influence of zirconium additions on nitinol shape memory phase stability, transformation temperatures, and thermo-mechanical properties",,,,163,2016,,,,External,,0.0,0.0,0.0,0.0,0,0.0,0.0,0.0,0.0,0,0.0,0.0,0.0,0.0,0.0,0.0,0.0,0.0,0.0,0.0,50.3,0,0.0,0.0,0.0,0.0,0,0,0.0,0,0.0,0.0,0,32.2,0,0.0,0.0,0.0,17.5,1050.0,72.0,900,0,0.0,20,0.0,1050.0,10.0,0,550.0,4.0,0,200.0,0,-50,180,10.0,2,30,0.0,0.0,1,,,,,,,,,,,,,,,,,,,,,,,,,,,,,,,,,,,,33.54949987,,51.6630893,61.68168986,,84.54624676,32.88315746,50.99674689,,,,,,,,,2.229571984,,,,,,,,,,,,,,,,,,,,,,,,,,,,,,,,,,,,,
2263,"H. Karaca, E. Acar, G. Ded, B. Basaran, H. Tobe, R. Noebe, G. Bigelow and Y. Chumlyakov",Shape memory behavior of high strength NiTiHfPd polycrystalline alloys,,Acta Materialia,61,5036-5049,2013,,,,External,,0.0,0.0,0.0,0.0,0,0.0,0.0,0.0,0.0,0,0.0,0.0,0.0,20.0,0.0,0.0,0.0,0.0,0.0,0.0,45.3,0,5.0,0.0,0.0,0.0,0,0,0.0,0,0.0,0.0,0,29.7,0,0.0,0.0,0.0,0.0,1050.0,72.0,900,0,0.0,20,0.0,20.0,0.0,0,20.0,0.0,0,-300.0,0,-90,,10.0,3,30,0.0,0.0,1,,,,,,,,,,,,,,,,,,,,,,,,,,,,,,,,,,,,-19.48003216,,-3.897078531,26.57732511,,44.96649692,48.86357545,64.44652908,,,,,,,,,2.634146341,,,,,,,,,,,,,,,,,,,,,,,,,,,,,,,,,,,,,
2264,"H.E. Karaca, E. Acar, G.S. Ded, B. Basaran, H. Tobe, R.D. Noebe, G.S. Bigelow, Y.I. Chumlyakov",Shape memory behavior of high strength NiTiHfPd polycrystalline alloys,,Acta Materialia,61,5036-5049,2013,,,,External,,0.0,0.0,0.0,0.0,0,0.0,0.0,0.0,0.0,0,0.0,0.0,0.0,20.0,0.0,0.0,0.0,0.0,0.0,0.0,45.3,0,5.0,0.0,0.0,0.0,0,0,0.0,0,0.0,0.0,0,29.7,0,0.0,0.0,0.0,0.0,1050.0,72.0,900,0,0.0,20,0.0,20.0,0.0,0,20.0,0.0,0,300.0,0,-90,,10.0,3,30,0.0,0.0,1,,,,,,,,,,,,,,,,,,,,,,,,,,,,,,,,,,,,-19.48003216,,-3.897078531,26.57732511,,44.96649692,48.86357545,64.44652908,,,,,,,,,2.634146341,,,,,,,,,,,,,,,,,,,,,,,,,,,,,,,,,,,,,
2265,"K.C. Atli, I. Karaman, R.D. Noebe",Work output of the two-way shape memory effect in Ti50.5Ni24.5Pd25 high-temperature shape memory alloy,,Scripta Metallurgica et Materialia,65,903-906,2011,,,,External,,0.0,0.0,0.0,0.0,0,0.0,0.0,0.0,0.0,0,0.0,0.0,0.0,0.0,0.0,0.0,0.0,0.0,0.0,0.0,24.5,0,25.0,0.0,0.0,0.0,0,0,0.0,0,0.0,0.0,0,50.5,0,0.0,0.0,0.0,0.0,1050.0,72.0,900,0,0.0,20,0.0,20.0,0.0,0,20.0,0.0,0,0.0,0,115,280,10.0,10,30,0.0,0.0,1,,,,,,,,,,,,,,,,,,,,,,,,,,,,,,,,,,,,173.5223831,,191.2073665,188.2037409,,207.2840449,16.0766784,33.7616618,,,,,,,,,2.343391771,,,,,,,,,,,,,,,,,,,,,,,,,,,,,,,,,,,,,
2266,"H. Karaca, E. Acar, G. Ded, B. Basaran, H. Tobe, R. Noebe, G. Bigelow and Y. Chumlyakov",Shape memory behavior of high strength NiTiHfPd polycrystalline alloys,,Acta Materialia,61,5036-5049,2013,,,,External,,0.0,0.0,0.0,0.0,0,0.0,0.0,0.0,0.0,0,0.0,0.0,0.0,20.0,0.0,0.0,0.0,0.0,0.0,0.0,45.3,0,5.0,0.0,0.0,0.0,0,0,0.0,0,0.0,0.0,0,29.7,0,0.0,0.0,0.0,0.0,1050.0,72.0,900,0,0.0,20,0.0,20.0,0.0,0,650.0,3.0,0,-700.0,0,-90,,10.0,3,30,0.0,0.0,1,,,,,,,,,,,,,,,,,,,,,,,,,,,,,,,,,,,,119.4379391,,153.1615925,153.1615925,,196.0187354,42.8571429,76.5807963,,,,,,,,,2.649534781,,,,,,,,,,,,,,,,,,,,,,,,,,,,,,,,,,,,,
2267,"H.E. Karaca, E. Acar, G.S. Ded, B. Basaran, H. Tobe, R.D. Noebe, G.S. Bigelow, Y.I. Chumlyakov",Shape memory behavior of high strength NiTiHfPd polycrystalline alloys,,Acta Materialia,61,5036-5049,2013,,,,External,,0.0,0.0,0.0,0.0,0,0.0,0.0,0.0,0.0,0,0.0,0.0,0.0,20.0,0.0,0.0,0.0,0.0,0.0,0.0,45.3,0,5.0,0.0,0.0,0.0,0,0,0.0,0,0.0,0.0,0,29.7,0,0.0,0.0,0.0,0.0,1050.0,72.0,900,0,0.0,20,0.0,20.0,0.0,0,650.0,3.0,0,700.0,0,-90,,10.0,3,30,0.0,0.0,1,,,,,,,,,,,,,,,,,,,,,,,,,,,,,,,,,,,,119.4379391,,153.1615925,153.1615925,,196.0187354,42.8571429,76.5807963,,,,,,,,,2.649534781,,,,,,,,,,,,,,,,,,,,,,,,,,,,,,,,,,,,,
2268,"H. Karaca, E. Acar, G. Ded, B. Basaran, H. Tobe, R. Noebe, G. Bigelow and Y. Chumlyakov",Shape memory behavior of high strength NiTiHfPd polycrystalline alloys,,Acta Materialia,61,5036-5049,2013,,,,External,,0.0,0.0,0.0,0.0,0,0.0,0.0,0.0,0.0,0,0.0,0.0,0.0,20.0,0.0,0.0,0.0,0.0,0.0,0.0,45.3,0,5.0,0.0,0.0,0.0,0,0,0.0,0,0.0,0.0,0,29.7,0,0.0,0.0,0.0,0.0,1050.0,72.0,900,0,0.0,20,0.0,20.0,0.0,0,550.0,3.0,0,-1000.0,0,-90,,10.0,3,30,0.0,0.0,1,,,,,,,,,,,,,,,,,,,,,,,,,,,,,,,,,,,,41.62790698,,90.46511628,89.06976744,,134.4186047,43.95348842,92.79069772,,,,,,,,,2.653190221,,,,,,,,,,,,,,,,,,,,,,,,,,,,,,,,,,,,,
2269,"H.E. Karaca, E. Acar, G.S. Ded, B. Basaran, H. Tobe, R.D. Noebe, G.S. Bigelow, Y.I. Chumlyakov",Shape memory behavior of high strength NiTiHfPd polycrystalline alloys,,Acta Materialia,61,5036-5049,2013,,,,External,,0.0,0.0,0.0,0.0,0,0.0,0.0,0.0,0.0,0,0.0,0.0,0.0,20.0,0.0,0.0,0.0,0.0,0.0,0.0,45.3,0,5.0,0.0,0.0,0.0,0,0,0.0,0,0.0,0.0,0,29.7,0,0.0,0.0,0.0,0.0,1050.0,72.0,900,0,0.0,20,0.0,20.0,0.0,0,550.0,3.0,0,1000.0,0,-90,,10.0,3,30,0.0,0.0,1,,,,,,,,,,,,,,,,,,,,,,,,,,,,,,,,,,,,41.62790698,,90.46511628,89.06976744,,134.4186047,43.95348842,92.79069772,,,,,,,,,2.653190221,,,,,,,,,,,,,,,,,,,,,,,,,,,,,,,,,,,,,
2270,S. M. Kornegay,"Influence of zirconium additions on nitinol shape memory phase stability, transformation temperatures, and thermo-mechanical properties",,,,163,2016,,,,External,,0.0,0.0,0.0,0.0,0,0.0,0.0,0.0,0.0,0,0.0,0.0,0.0,0.0,0.0,0.0,0.0,0.0,0.0,0.0,50.3,0,0.0,0.0,0.0,0.0,0,0,0.0,0,0.0,0.0,0,32.2,0,0.0,0.0,0.0,17.5,1050.0,72.0,900,0,0.0,20,0.0,1050.0,10.0,0,550.0,4.0,0,-200.0,0,-50,180,10.0,2,30,0.0,0.0,1,,,,,,,,,,,,,,,,,,,,,,,,,,,,,,,,,,,,3.32169914,,20.29039934,41.10390444,,60.89802065,40.60762131,57.57632151,,,,,,,,,1.543976419,,,,,,,,,,,,,,,,,,,,,,,,,,,,,,,,,,,,,
2271,S. M. Kornegay,"Influence of zirconium additions on nitinol shape memory phase stability, transformation temperatures, and thermo-mechanical properties",,,,163,2016,,,,External,,0.0,0.0,0.0,0.0,0,0.0,0.0,0.0,0.0,0,0.0,0.0,0.0,0.0,0.0,0.0,0.0,0.0,0.0,0.0,50.3,0,0.0,0.0,0.0,0.0,0,0,0.0,0,0.0,0.0,0,32.2,0,0.0,0.0,0.0,17.5,1050.0,72.0,900,0,0.0,20,0.0,1050.0,10.0,0,550.0,100.0,0,300.0,0,25,250,10.0,2,30,0.0,0.0,1,,,,,,,,,,,,,,,,,,,,,,,,,,,,,,,,,,,,77.2475904,,99.58131286,124.7661488,,148.0502425,48.46892964,70.8026521,,,,,,,,,2.149167388,,,,,,,,,,,,,,,,,,,,,,,,,,,,,,,,,,,,,
2272,S. M. Kornegay,"Influence of zirconium additions on nitinol shape memory phase stability, transformation temperatures, and thermo-mechanical properties",,,,163,2016,,,,External,,0.0,0.0,0.0,0.0,0,0.0,0.0,0.0,0.0,0,0.0,0.0,0.0,0.0,0.0,0.0,0.0,0.0,0.0,0.0,50.3,0,0.0,0.0,0.0,0.0,0,0,0.0,0,0.0,0.0,0,32.2,0,0.0,0.0,0.0,17.5,1050.0,72.0,900,0,0.0,20,0.0,1050.0,10.0,0,550.0,100.0,0,-400.0,0,25,250,10.0,2,30,0.0,0.0,1,,,,,,,,,,,,,,,,,,,,,,,,,,,,,,,,,,,,50.28825561,,70.0928677,105.3810856,,126.2659493,56.1730816,75.97769369,,,,,,,,,1.778020344,,,,,,,,,,,,,,,,,,,,,,,,,,,,,,,,,,,,,
2273,"H. Karaca, E. Acar, G. Ded, B. Basaran, H. Tobe, R. Noebe, G. Bigelow and Y. Chumlyakov",Shape memory behavior of high strength NiTiHfPd polycrystalline alloys,,Acta Materialia,61,5036-5049,2013,,,,External,,0.0,0.0,0.0,0.0,0,0.0,0.0,0.0,0.0,0,0.0,0.0,0.0,20.0,0.0,0.0,0.0,0.0,0.0,0.0,45.3,0,5.0,0.0,0.0,0.0,0,0,0.0,0,0.0,0.0,0,29.7,0,0.0,0.0,0.0,0.0,1050.0,72.0,900,0,0.0,20,0.0,20.0,0.0,0,400.0,3.0,0,-500.0,0,-90,,10.0,3,30,0.0,0.0,1,,,,,,,,,,,,,,,,,,,,,,,,,,,,,,,,,,,,-19.84369491,,-1.42202374,30.97896345,,58.33823011,59.76025385,78.18192502,,,,,,,,,2.976965566,,,,,,,,,,,,,,,,,,,,,,,,,,,,,,,,,,,,,
2274,"H.E. Karaca, E. Acar, G.S. Ded, B. Basaran, H. Tobe, R.D. Noebe, G.S. Bigelow, Y.I. Chumlyakov",Shape memory behavior of high strength NiTiHfPd polycrystalline alloys,,Acta Materialia,61,5036-5049,2013,,,,External,,0.0,0.0,0.0,0.0,0,0.0,0.0,0.0,0.0,0,0.0,0.0,0.0,20.0,0.0,0.0,0.0,0.0,0.0,0.0,45.3,0,5.0,0.0,0.0,0.0,0,0,0.0,0,0.0,0.0,0,29.7,0,0.0,0.0,0.0,0.0,1050.0,72.0,900,0,0.0,20,0.0,20.0,0.0,0,400.0,3.0,0,500.0,0,-90,,10.0,3,30,0.0,0.0,1,,,,,,,,,,,,,,,,,,,,,,,,,,,,,,,,,,,,-19.84369491,,-1.42202374,30.97896345,,58.33823011,59.76025385,78.18192502,,,,,,,,,2.976965566,,,,,,,,,,,,,,,,,,,,,,,,,,,,,,,,,,,,,
2275,S. M. Kornegay,"Influence of zirconium additions on nitinol shape memory phase stability, transformation temperatures, and thermo-mechanical properties",,,,163,2016,,,,External,,0.0,0.0,0.0,0.0,0,0.0,0.0,0.0,0.0,0,0.0,0.0,0.0,0.0,0.0,0.0,0.0,0.0,0.0,0.0,50.3,0,0.0,0.0,0.0,0.0,0,0,0.0,0,0.0,0.0,0,32.2,0,0.0,0.0,0.0,17.5,1050.0,72.0,900,0,0.0,20,0.0,1050.0,10.0,0,550.0,4.0,0,300.0,0,-50,180,10.0,2,30,0.0,0.0,1,,,,,,,,,,,,,,,,,,,,,,,,,,,,,,,,,,,,37.54818876,,66.38721769,65.67028104,,97.96440605,31.57718836,60.41621729,,,,,,,,,2.66309987,,,,,,,,,,,,,,,,,,,,,,,,,,,,,,,,,,,,,
2276,"H. Karaca, E. Acar, G. Ded, B. Basaran, H. Tobe, R. Noebe, G. Bigelow and Y. Chumlyakov",Shape memory behavior of high strength NiTiHfPd polycrystalline alloys,,Acta Materialia,61,5036-5049,2013,,,,External,,0.0,0.0,0.0,0.0,0,0.0,0.0,0.0,0.0,0,0.0,0.0,0.0,20.0,0.0,0.0,0.0,0.0,0.0,0.0,45.3,0,5.0,0.0,0.0,0.0,0,0,0.0,0,0.0,0.0,0,29.7,0,0.0,0.0,0.0,0.0,1050.0,72.0,900,0,0.0,20,0.0,20.0,0.0,0,20.0,0.0,0,-500.0,0,-90,,10.0,3,30,0.0,0.0,1,,,,,,,,,,,,,,,,,,,,,,,,,,,,,,,,,,,,-6.647011525,,9.981238274,44.70919325,,73.27794157,63.2967033,79.92495309,,,,,,,,,3.317073171,,,,,,,,,,,,,,,,,,,,,,,,,,,,,,,,,,,,,
2277,"H.E. Karaca, E. Acar, G.S. Ded, B. Basaran, H. Tobe, R.D. Noebe, G.S. Bigelow, Y.I. Chumlyakov",Shape memory behavior of high strength NiTiHfPd polycrystalline alloys,,Acta Materialia,61,5036-5049,2013,,,,External,,0.0,0.0,0.0,0.0,0,0.0,0.0,0.0,0.0,0,0.0,0.0,0.0,20.0,0.0,0.0,0.0,0.0,0.0,0.0,45.3,0,5.0,0.0,0.0,0.0,0,0,0.0,0,0.0,0.0,0,29.7,0,0.0,0.0,0.0,0.0,1050.0,72.0,900,0,0.0,20,0.0,20.0,0.0,0,20.0,0.0,0,500.0,0,-90,,10.0,3,30,0.0,0.0,1,,,,,,,,,,,,,,,,,,,,,,,,,,,,,,,,,,,,-6.647011525,,9.981238274,44.70919325,,73.27794157,63.2967033,79.92495309,,,,,,,,,3.317073171,,,,,,,,,,,,,,,,,,,,,,,,,,,,,,,,,,,,,
2278,"H. Karaca, E. Acar, G. Ded, B. Basaran, H. Tobe, R. Noebe, G. Bigelow and Y. Chumlyakov",Shape memory behavior of high strength NiTiHfPd polycrystalline alloys,,Acta Materialia,61,5036-5049,2013,,,,External,,0.0,0.0,0.0,0.0,0,0.0,0.0,0.0,0.0,0,0.0,0.0,0.0,20.0,0.0,0.0,0.0,0.0,0.0,0.0,45.3,0,5.0,0.0,0.0,0.0,0,0,0.0,0,0.0,0.0,0,29.7,0,0.0,0.0,0.0,0.0,1050.0,72.0,900,0,0.0,20,0.0,20.0,0.0,0,650.0,3.0,0,-1000.0,0,-90,,10.0,3,30,0.0,0.0,1,,,,,,,,,,,,,,,,,,,,,,,,,,,,,,,,,,,,129.9765808,,168.618267,145.4332553,,239.5784543,70.9601873,109.6018735,,,,,,,,,3.136464333,,,,,,,,,,,,,,,,,,,,,,,,,,,,,,,,,,,,,
2279,"H.E. Karaca, E. Acar, G.S. Ded, B. Basaran, H. Tobe, R.D. Noebe, G.S. Bigelow, Y.I. Chumlyakov",Shape memory behavior of high strength NiTiHfPd polycrystalline alloys,,Acta Materialia,61,5036-5049,2013,,,,External,,0.0,0.0,0.0,0.0,0,0.0,0.0,0.0,0.0,0,0.0,0.0,0.0,20.0,0.0,0.0,0.0,0.0,0.0,0.0,45.3,0,5.0,0.0,0.0,0.0,0,0,0.0,0,0.0,0.0,0,29.7,0,0.0,0.0,0.0,0.0,1050.0,72.0,900,0,0.0,20,0.0,20.0,0.0,0,650.0,3.0,0,1000.0,0,-90,,10.0,3,30,0.0,0.0,1,,,,,,,,,,,,,,,,,,,,,,,,,,,,,,,,,,,,129.9765808,,168.618267,145.4332553,,239.5784543,70.9601873,109.6018735,,,,,,,,,3.136464333,,,,,,,,,,,,,,,,,,,,,,,,,,,,,,,,,,,,,
2280,S. M. Kornegay,"Influence of zirconium additions on nitinol shape memory phase stability, transformation temperatures, and thermo-mechanical properties",,,,163,2016,,,,External,,0.0,0.0,0.0,0.0,0,0.0,0.0,0.0,0.0,0,0.0,0.0,0.0,0.0,0.0,0.0,0.0,0.0,0.0,0.0,50.3,0,0.0,0.0,0.0,0.0,0,0,0.0,0,0.0,0.0,0,32.2,0,0.0,0.0,0.0,17.5,1050.0,72.0,900,0,0.0,20,0.0,1050.0,10.0,0,550.0,4.0,0,-300.0,0,-50,180,10.0,2,30,0.0,0.0,1,,,,,,,,,,,,,,,,,,,,,,,,,,,,,,,,,,,,4.249755493,,30.78627476,42.84069562,,68.18105337,37.39477861,63.93129788,,,,,,,,,1.874029349,,,,,,,,,,,,,,,,,,,,,,,,,,,,,,,,,,,,,
2281,"H. Karaca, E. Acar, G. Ded, B. Basaran, H. Tobe, R. Noebe, G. Bigelow and Y. Chumlyakov",Shape memory behavior of high strength NiTiHfPd polycrystalline alloys,,Acta Materialia,61,5036-5049,2013,,,,External,,0.0,0.0,0.0,0.0,0,0.0,0.0,0.0,0.0,0,0.0,0.0,0.0,20.0,0.0,0.0,0.0,0.0,0.0,0.0,45.3,0,5.0,0.0,0.0,0.0,0,0,0.0,0,0.0,0.0,0,29.7,0,0.0,0.0,0.0,0.0,1050.0,72.0,900,0,0.0,20,0.0,20.0,0.0,0,400.0,3.0,0,-700.0,0,-90,,10.0,3,30,0.0,0.0,1,,,,,,,,,,,,,,,,,,,,,,,,,,,,,,,,,,,,-0.540604066,,21.42437419,61.75813844,,103.5638735,82.13949931,104.1044776,,,,,,,,,3.801621812,,,,,,,,,,,,,,,,,,,,,,,,,,,,,,,,,,,,,
2282,"H.E. Karaca, E. Acar, G.S. Ded, B. Basaran, H. Tobe, R.D. Noebe, G.S. Bigelow, Y.I. Chumlyakov",Shape memory behavior of high strength NiTiHfPd polycrystalline alloys,,Acta Materialia,61,5036-5049,2013,,,,External,,0.0,0.0,0.0,0.0,0,0.0,0.0,0.0,0.0,0,0.0,0.0,0.0,20.0,0.0,0.0,0.0,0.0,0.0,0.0,45.3,0,5.0,0.0,0.0,0.0,0,0,0.0,0,0.0,0.0,0,29.7,0,0.0,0.0,0.0,0.0,1050.0,72.0,900,0,0.0,20,0.0,20.0,0.0,0,400.0,3.0,0,700.0,0,-90,,10.0,3,30,0.0,0.0,1,,,,,,,,,,,,,,,,,,,,,,,,,,,,,,,,,,,,-0.540604066,,21.42437419,61.75813844,,103.5638735,82.13949931,104.1044776,,,,,,,,,3.801621812,,,,,,,,,,,,,,,,,,,,,,,,,,,,,,,,,,,,,
2283,S. M. Kornegay,"Influence of zirconium additions on nitinol shape memory phase stability, transformation temperatures, and thermo-mechanical properties",,,,163,2016,,,,External,,0.0,0.0,0.0,0.0,0,0.0,0.0,0.0,0.0,0,0.0,0.0,0.0,0.0,0.0,0.0,0.0,0.0,0.0,0.0,50.3,0,0.0,0.0,0.0,0.0,0,0,0.0,0,0.0,0.0,0,32.2,0,0.0,0.0,0.0,17.5,1050.0,72.0,900,0,0.0,20,0.0,1050.0,10.0,0,550.0,100.0,0,400.0,0,25,250,10.0,2,30,0.0,0.0,1,,,,,,,,,,,,,,,,,,,,,,,,,,,,,,,,,,,,83.90018858,,115.7376227,129.5180047,,164.6817379,48.9441152,80.78154932,,,,,,,,,2.458153114,,,,,,,,,,,,,,,,,,,,,,,,,,,,,,,,,,,,,
2284,S. M. Kornegay,"Influence of zirconium additions on nitinol shape memory phase stability, transformation temperatures, and thermo-mechanical properties",,,,163,2016,,,,External,,0.0,0.0,0.0,0.0,0,0.0,0.0,0.0,0.0,0,0.0,0.0,0.0,0.0,0.0,0.0,0.0,0.0,0.0,0.0,50.3,0,0.0,0.0,0.0,0.0,0,0,0.0,0,0.0,0.0,0,32.2,0,0.0,0.0,0.0,17.5,1050.0,72.0,900,0,0.0,20,0.0,1050.0,10.0,0,550.0,4.0,0,400.0,0,-50,180,10.0,2,30,0.0,0.0,1,,,,,,,,,,,,,,,,,,,,,,,,,,,,,,,,,,,,41.10426183,,83.71823542,73.98405339,,114.8645886,31.14635318,73.76032677,,,,,,,,,2.995987354,,,,,,,,,,,,,,,,,,,,,,,,,,,,,,,,,,,,,
2285,"H. Karaca, E. Acar, G. Ded, B. Basaran, H. Tobe, R. Noebe, G. Bigelow and Y. Chumlyakov",Shape memory behavior of high strength NiTiHfPd polycrystalline alloys,,Acta Materialia,61,5036-5049,2013,,,,External,,0.0,0.0,0.0,0.0,0,0.0,0.0,0.0,0.0,0,0.0,0.0,0.0,20.0,0.0,0.0,0.0,0.0,0.0,0.0,45.3,0,5.0,0.0,0.0,0.0,0,0,0.0,0,0.0,0.0,0,29.7,0,0.0,0.0,0.0,0.0,1050.0,72.0,900,0,0.0,20,0.0,20.0,0.0,0,20.0,0.0,0,-700.0,0,-90,,10.0,3,30,0.0,0.0,1,,,,,,,,,,,,,,,,,,,,,,,,,,,,,,,,,,,,4.915572233,,29.27901367,55.02546234,,86.64165103,57.36263736,81.7260788,,,,,,,,,3.585365854,,,,,,,,,,,,,,,,,,,,,,,,,,,,,,,,,,,,,
2286,"H.E. Karaca, E. Acar, G.S. Ded, B. Basaran, H. Tobe, R.D. Noebe, G.S. Bigelow, Y.I. Chumlyakov",Shape memory behavior of high strength NiTiHfPd polycrystalline alloys,,Acta Materialia,61,5036-5049,2013,,,,External,,0.0,0.0,0.0,0.0,0,0.0,0.0,0.0,0.0,0,0.0,0.0,0.0,20.0,0.0,0.0,0.0,0.0,0.0,0.0,45.3,0,5.0,0.0,0.0,0.0,0,0,0.0,0,0.0,0.0,0,29.7,0,0.0,0.0,0.0,0.0,1050.0,72.0,900,0,0.0,20,0.0,20.0,0.0,0,20.0,0.0,0,700.0,0,-90,,10.0,3,30,0.0,0.0,1,,,,,,,,,,,,,,,,,,,,,,,,,,,,,,,,,,,,4.915572233,,29.27901367,55.02546234,,86.64165103,57.36263736,81.7260788,,,,,,,,,3.585365854,,,,,,,,,,,,,,,,,,,,,,,,,,,,,,,,,,,,,
2287,S. M. Kornegay,"Influence of zirconium additions on nitinol shape memory phase stability, transformation temperatures, and thermo-mechanical properties",,,,163,2016,,,,External,,0.0,0.0,0.0,0.0,0,0.0,0.0,0.0,0.0,0,0.0,0.0,0.0,0.0,0.0,0.0,0.0,0.0,0.0,0.0,50.3,0,0.0,0.0,0.0,0.0,0,0,0.0,0,0.0,0.0,0,32.2,0,0.0,0.0,0.0,17.5,1050.0,72.0,900,0,0.0,20,0.0,1050.0,10.0,0,550.0,4.0,0,-400.0,0,-50,180,10.0,2,30,0.0,0.0,1,,,,,,,,,,,,,,,,,,,,,,,,,,,,,,,,,,,,5.549034387,,40.4837271,50.96339836,,77.47634795,36.99262085,71.92731356,,,,,,,,,2.097794048,,,,,,,,,,,,,,,,,,,,,,,,,,,,,,,,,,,,,
2288,"H. Karaca, E. Acar, G. Ded, B. Basaran, H. Tobe, R. Noebe, G. Bigelow and Y. Chumlyakov",Shape memory behavior of high strength NiTiHfPd polycrystalline alloys,,Acta Materialia,61,5036-5049,2013,,,,External,,0.0,0.0,0.0,0.0,0,0.0,0.0,0.0,0.0,0,0.0,0.0,0.0,20.0,0.0,0.0,0.0,0.0,0.0,0.0,45.3,0,5.0,0.0,0.0,0.0,0,0,0.0,0,0.0,0.0,0,29.7,0,0.0,0.0,0.0,0.0,1050.0,72.0,900,0,0.0,20,0.0,20.0,0.0,0,20.0,0.0,0,-1000.0,0,-90,,10.0,3,30,0.0,0.0,1,,,,,,,,,,,,,,,,,,,,,,,,,,,,,,,,,,,,6.59608684,,47.50737068,94.28839453,,136.8882337,89.38086302,130.2921469,,,,,,,,,4.292682927,,,,,,,,,,,,,,,,,,,,,,,,,,,,,,,,,,,,,
2289,"H.E. Karaca, E. Acar, G.S. Ded, B. Basaran, H. Tobe, R.D. Noebe, G.S. Bigelow, Y.I. Chumlyakov",Shape memory behavior of high strength NiTiHfPd polycrystalline alloys,,Acta Materialia,61,5036-5049,2013,,,,External,,0.0,0.0,0.0,0.0,0,0.0,0.0,0.0,0.0,0,0.0,0.0,0.0,20.0,0.0,0.0,0.0,0.0,0.0,0.0,45.3,0,5.0,0.0,0.0,0.0,0,0,0.0,0,0.0,0.0,0,29.7,0,0.0,0.0,0.0,0.0,1050.0,72.0,900,0,0.0,20,0.0,20.0,0.0,0,20.0,0.0,0,1000.0,0,-90,,10.0,3,30,0.0,0.0,1,,,,,,,,,,,,,,,,,,,,,,,,,,,,,,,,,,,,6.59608684,,47.50737068,94.28839453,,136.8882337,89.38086302,130.2921469,,,,,,,,,4.292682927,,,,,,,,,,,,,,,,,,,,,,,,,,,,,,,,,,,,,
2290,"H. Karaca, E. Acar, G. Ded, B. Basaran, H. Tobe, R. Noebe, G. Bigelow and Y. Chumlyakov",Shape memory behavior of high strength NiTiHfPd polycrystalline alloys,,Acta Materialia,61,5036-5049,2013,,,,External,,0.0,0.0,0.0,0.0,0,0.0,0.0,0.0,0.0,0,0.0,0.0,0.0,20.0,0.0,0.0,0.0,0.0,0.0,0.0,45.3,0,5.0,0.0,0.0,0.0,0,0,0.0,0,0.0,0.0,0,29.7,0,0.0,0.0,0.0,0.0,1050.0,72.0,900,0,0.0,20,0.0,20.0,0.0,0,400.0,3.0,0,-1000.0,0,-90,,10.0,3,30,0.0,0.0,1,,,,,,,,,,,,,,,,,,,,,,,,,,,,,,,,,,,,27.30344341,,55.76448466,100.5494183,,163.4298978,107.6654131,136.1264544,,,,,,,,,4.701492537,,,,,,,,,,,,,,,,,,,,,,,,,,,,,,,,,,,,,
2291,"H.E. Karaca, E. Acar, G.S. Ded, B. Basaran, H. Tobe, R.D. Noebe, G.S. Bigelow, Y.I. Chumlyakov",Shape memory behavior of high strength NiTiHfPd polycrystalline alloys,,Acta Materialia,61,5036-5049,2013,,,,External,,0.0,0.0,0.0,0.0,0,0.0,0.0,0.0,0.0,0,0.0,0.0,0.0,20.0,0.0,0.0,0.0,0.0,0.0,0.0,45.3,0,5.0,0.0,0.0,0.0,0,0,0.0,0,0.0,0.0,0,29.7,0,0.0,0.0,0.0,0.0,1050.0,72.0,900,0,0.0,20,0.0,20.0,0.0,0,400.0,3.0,0,1000.0,0,-90,,10.0,3,30,0.0,0.0,1,,,,,,,,,,,,,,,,,,,,,,,,,,,,,,,,,,,,27.30344341,,55.76448466,100.5494183,,163.4298978,107.6654131,136.1264544,,,,,,,,,4.701492537,,,,,,,,,,,,,,,,,,,,,,,,,,,,,,,,,,,,,
2292,"J.A. Monroe, I. Karaman, D.C. Lagoudas, G.S. Bigelow, R.D. Noebe, S.A. Padula II",Determining recoverable and irrecoverable contributions to accumulated strain in a NiTiPd high-temperature shape memory alloy during thermomechanical cycling,,Scripta Metallurgica et Materialia,65,123-126,2011,,,,External,,0.0,0.0,0.0,0.0,0,0.0,0.0,0.0,0.0,0,0.0,0.0,0.0,0.0,0.0,0.0,0.0,0.0,0.0,0.0,19.5,0,30.0,0.0,0.0,0.0,0,0,0.0,0,0.0,0.0,0,50.5,0,0.0,0.0,0.0,0.0,20.0,0.0,20,0,0.0,20,0.0,20.0,0.0,0,20.0,0.0,0,200.0,0,100,370,20.0,10,30,0.0,0.0,1,,,,,,,,,,,,,,,,,,,,,,,,,,,,,,,,,,,,252.7157544,,276.7321606,274.5094721,,300.3884967,23.6563361,47.6727423,,,,,,,,,3.004176001,,,,,,,,,,,,,,,,,,,,,,,,,,,,,,,,,,,,,
2293,"J.A. Monroe, I. Karaman, D.C. Lagoudas, G.S. Bigelow, R.D. Noebe, S.A. Padula II",Determining recoverable and irrecoverable contributions to accumulated strain in a NiTiPd high-temperature shape memory alloy during thermomechanical cycling,,Scripta Metallurgica et Materialia,65,123-126,2011,,,,External,,0.0,0.0,0.0,0.0,0,0.0,0.0,0.0,0.0,0,0.0,0.0,0.0,0.0,0.0,0.0,0.0,0.0,0.0,0.0,19.5,0,30.0,0.0,0.0,0.0,0,0,0.0,0,0.0,0.0,0,50.5,0,0.0,0.0,0.0,0.0,20.0,0.0,20,0,0.0,20,0.0,20.0,0.0,0,20.0,0.0,0,200.0,0,100,400,20.0,15,30,0.0,0.0,1,,,,,,,,,,,,,,,,,,,,,,,,,,,,,,,,,,,,249.4913671,,276.8404524,276.5616011,,307.5953137,30.7548613,58.1039466,,,,,,,,,3.030869921,,,,,,,,,,,,,,,,,,,,,,,,,,,,,,,,,,,,,
2294,"J.A. Monroe, I. Karaman, D.C. Lagoudas, G.S. Bigelow, R.D. Noebe, S.A. Padula II",Determining recoverable and irrecoverable contributions to accumulated strain in a NiTiPd high-temperature shape memory alloy during thermomechanical cycling,,Scripta Metallurgica et Materialia,65,123-126,2011,,,,External,,0.0,0.0,0.0,0.0,0,0.0,0.0,0.0,0.0,0,0.0,0.0,0.0,0.0,0.0,0.0,0.0,0.0,0.0,0.0,19.5,0,30.0,0.0,0.0,0.0,0,0,0.0,0,0.0,0.0,0,50.5,0,0.0,0.0,0.0,0.0,20.0,0.0,20,0,0.0,20,0.0,20.0,0.0,0,20.0,0.0,0,200.0,0,100,450,20.0,20,30,0.0,0.0,1,,,,,,,,,,,,,,,,,,,,,,,,,,,,,,,,,,,,249.1015168,,276.9893536,280.5304943,,305.4105273,28.4211737,56.3090105,,,,,,,,,3.08322899,,,,,,,,,,,,,,,,,,,,,,,,,,,,,,,,,,,,,
2295,"J.A. Monroe, I. Karaman, D.C. Lagoudas, G.S. Bigelow, R.D. Noebe, S.A. Padula II",Determining recoverable and irrecoverable contributions to accumulated strain in a NiTiPd high-temperature shape memory alloy during thermomechanical cycling,,Scripta Metallurgica et Materialia,65,123-126,2011,,,,External,,0.0,0.0,0.0,0.0,0,0.0,0.0,0.0,0.0,0,0.0,0.0,0.0,0.0,0.0,0.0,0.0,0.0,0.0,0.0,19.5,0,30.0,0.0,0.0,0.0,0,0,0.0,0,0.0,0.0,0,50.5,0,0.0,0.0,0.0,0.0,20.0,0.0,20,0,0.0,20,0.0,20.0,0.0,0,20.0,0.0,0,200.0,0,100,500,20.0,24,30,0.0,0.0,1,,,,,,,,,,,,,,,,,,,,,,,,,,,,,,,,,,,,253.6524782,,268.6779606,283.9877089,,298.4771471,29.7991865,44.8246689,,,,,,,,,3.185239832,,,,,,,,,,,,,,,,,,,,,,,,,,,,,,,,,,,,,
2296,"J. Frenzel, A. Wieczorek, I. Opahle, B. Maa, R. Drautz, G. Eggeler",On the effect of alloy composition on martensite start temperatures and latent heats in Niâ€“Ti-based shape memory alloys,,Acta Materialia,94,213-235,2019,,,,External,,0.0,0.0,0.0,0.0,0,0.0,0.0,0.0,5.0,0,0.0,0.0,0.0,0.0,0.0,0.0,0.0,0.0,0.0,0.0,32.2,0,12.8,0.0,0.0,0.0,0,0,0.0,0,0.0,0.0,0,50.0,0,0.0,0.0,0.0,0.0,20.0,0.0,20,0,0.0,20,0.0,20.0,0.0,0,950.0,0.0,0,0.0,0,,,10.0,3,30,0.0,0.0,1,,,,,,,,,,,,,,,,,,,,,,,,,,,,,,,,,,,,34.3,,51.6,52.9,,66.8,15.2,32.5,,,12.3,12.3,,,,,,,,,,,,,,,,,,,,,,,,,,,,,,,,,,,,,,,,,,
2297,"J. Frenzel, A. Wieczorek, I. Opahle, B. Maa, R. Drautz, G. Eggeler",On the effect of alloy composition on martensite start temperatures and latent heats in Niâ€“Ti-based shape memory alloys,,Acta Materialia,92,213-233,2017,,,,External,,0.0,0.0,0.0,0.0,0,0.0,0.0,0.0,5.0,0,0.0,0.0,0.0,0.0,0.0,0.0,0.0,0.0,0.0,0.0,39.2,0,5.8,0.0,0.0,0.0,0,0,0.0,0,0.0,0.0,0,50.0,0,0.0,0.0,0.0,0.0,20.0,0.0,20,0,0.0,20,0.0,20.0,0.0,0,950.0,0.0,0,0.0,0,,,10.0,3,30,0.0,0.0,1,,,,,,,,,,,,,,,,,,,,,,,,,,,,,,,,,,,,48,,60.4,61.9,,73,12.6,25,,,14.2,14,,,,,,,,,,,,,,,,,,,,,,,,,,,,,,,,,,,,,,,,,,
2298,"J. Frenzel, A. Wieczorek, I. Opahle, B. Maa, R. Drautz, G. Eggeler",On the effect of alloy composition on martensite start temperatures and latent heats in Niâ€“Ti-based shape memory alloys,,Acta Materialia,93,213-234,2018,,,,External,,0.0,0.0,0.0,0.0,0,0.0,0.0,0.0,5.0,0,0.0,0.0,0.0,0.0,0.0,0.0,0.0,0.0,0.0,0.0,38.3,0,6.7,0.0,0.0,0.0,0,0,0.0,0,0.0,0.0,0,50.0,0,0.0,0.0,0.0,0.0,20.0,0.0,20,0,0.0,20,0.0,20.0,0.0,0,950.0,0.0,0,0.0,0,,,10.0,3,30,0.0,0.0,1,,,,,,,,,,,,,,,,,,,,,,,,,,,,,,,,,,,,44.6,,59.7,59.2,,72.1,12.4,27.5,,,13.6,14.4,,,,,,,,,,,,,,,,,,,,,,,,,,,,,,,,,,,,,,,,,,
2299,"J. Frenzel, A. Wieczorek, I. Opahle, B. Maa, R. Drautz, G. Eggeler",On the effect of alloy composition on martensite start temperatures and latent heats in Niâ€“Ti-based shape memory alloys,,Acta Materialia,91,213-232,2016,,,,External,,0.0,0.0,0.0,0.0,0,0.0,0.0,0.0,5.0,0,0.0,0.0,0.0,0.0,0.0,0.0,0.0,0.0,0.0,0.0,41.9,0,3.1,0.0,0.0,0.0,0,0,0.0,0,0.0,0.0,0,50.0,0,0.0,0.0,0.0,0.0,20.0,0.0,20,0,0.0,20,0.0,20.0,0.0,0,950.0,0.0,0,0.0,0,,,10.0,3,30,0.0,0.0,1,,,,,,,,,,,,,,,,,,,,,,,,,,,,,,,,,,,,51.1,,65.2,67.2,,79,13.8,27.9,,,16,15.1,,,,,,,,,,,,,,,,,,,,,,,,,,,,,,,,,,,,,,,,,,
2300,"J. Frenzel, A. Wieczorek, I. Opahle, B. Maa, R. Drautz, G. Eggeler",On the effect of alloy composition on martensite start temperatures and latent heats in Niâ€“Ti-based shape memory alloys,,Acta Materialia,90,213-231,2015,,,,External,,0.0,0.0,0.0,0.0,0,0.0,0.0,0.0,5.0,0,0.0,0.0,0.0,0.0,0.0,0.0,0.0,0.0,0.0,0.0,42.9,0,2.1,0.0,0.0,0.0,0,0,0.0,0,0.0,0.0,0,50.0,0,0.0,0.0,0.0,0.0,20.0,0.0,20,0,0.0,20,0.0,20.0,0.0,0,950.0,0.0,0,0.0,0,,,10.0,3,30,0.0,0.0,1,,,,,,,,,,,,,,,,,,,,,,,,,,,,,,,,,,,,44,,55.9,61.3,,71.4,15.5,27.4,,,14.9,15.3,,,,,,,,,,,,,,,,,,,,,,,,,,,,,,,,,,,,,,,,,,
2301,"Kai-Nan Lin, Shyi-Kaan Wu, Ling-Mei Wu","Martensitic Transformation of Ti50Ni25-XPd25-YCuX+Y Quaternary Shape Memory Alloys with X, Y < 10 at%",,Materials Transactions,50,2384-2390,2009,,,,External,,0.0,0.0,0.0,0.0,0,0.0,0.0,0.0,10.0,0,0.0,0.0,0.0,0.0,0.0,0.0,0.0,0.0,0.0,0.0,25.0,0,15.0,0.0,0.0,0.0,0,0,0.0,0,0.0,0.0,0,50.0,0,0.0,0.0,0.0,0.0,20.0,0.0,900,0,0.0,20,0.0,900.0,1.0,0,20.0,0.0,0,0.0,0,,,10.0,3,30,0.0,0.0,1,,,,,,,,,,,,,,,,,,,,,,,,,,,,,,,,,,,,,,330.3,,,,,,,,11.4,,,,,,,,,,,,,,,,,,,,,,,,,,,,,,,,,,,,,,,,,,,
2302,"Kai-Nan Lin, Shyi-Kaan Wu, Ling-Mei Wu","Martensitic Transformation of Ti50Ni25-XPd25-YCuX+Y Quaternary Shape Memory Alloys with X, Y < 10 at%",,Materials Transactions,50,2384-2390,2009,,,,External,,0.0,0.0,0.0,0.0,0,0.0,0.0,0.0,15.0,0,0.0,0.0,0.0,0.0,0.0,0.0,0.0,0.0,0.0,0.0,20.0,0,15.0,0.0,0.0,0.0,0,0,0.0,0,0.0,0.0,0,50.0,0,0.0,0.0,0.0,0.0,20.0,0.0,900,0,0.0,20,0.0,900.0,1.0,0,20.0,0.0,0,0.0,0,,,10.0,3,30,0.0,0.0,1,,,,,,,,,,,,,,,,,,,,,,,,,,,,,,,,,,,,,,337.5,,,,,,,,12.5,,,,,,,,,,,,,,,,,,,,,,,,,,,,,,,,,,,,,,,,,,,
2303,"Kai-Nan Lin, Shyi-Kaan Wu, Ling-Mei Wu","Martensitic Transformation of Ti50Ni25-XPd25-YCuX+Y Quaternary Shape Memory Alloys with X, Y < 10 at%",,Materials Transactions,50,2384-2390,2009,,,,External,,0.0,0.0,0.0,0.0,0,0.0,0.0,0.0,5.0,0,0.0,0.0,0.0,0.0,0.0,0.0,0.0,0.0,0.0,0.0,25.0,0,20.0,0.0,0.0,0.0,0,0,0.0,0,0.0,0.0,0,50.0,0,0.0,0.0,0.0,0.0,20.0,0.0,900,0,0.0,20,0.0,900.0,1.0,0,20.0,0.0,0,0.0,0,,,10.0,3,30,0.0,0.0,1,,,,,,,,,,,,,,,,,,,,,,,,,,,,,,,,,,,,,,380.7,,,,,,,,13.8,,,,,,,,,,,,,,,,,,,,,,,,,,,,,,,,,,,,,,,,,,,
2304,"Kai-Nan Lin, Shyi-Kaan Wu, Ling-Mei Wu","Martensitic Transformation of Ti50Ni25-XPd25-YCuX+Y Quaternary Shape Memory Alloys with X, Y < 10 at%",,Materials Transactions,50,2384-2390,2009,,,,External,,0.0,0.0,0.0,0.0,0,0.0,0.0,0.0,10.0,0,0.0,0.0,0.0,0.0,0.0,0.0,0.0,0.0,0.0,0.0,20.0,0,20.0,0.0,0.0,0.0,0,0,0.0,0,0.0,0.0,0,50.0,0,0.0,0.0,0.0,0.0,20.0,0.0,900,0,0.0,20,0.0,900.0,1.0,0,20.0,0.0,0,0.0,0,,,10.0,3,30,0.0,0.0,1,,,,,,,,,,,,,,,,,,,,,,,,,,,,,,,,,,,,,,384.1,,,,,,,,14.9,,,,,,,,,,,,,,,,,,,,,,,,,,,,,,,,,,,,,,,,,,,
2305,"Kai-Nan Lin, Shyi-Kaan Wu, Ling-Mei Wu","Martensitic Transformation of Ti50Ni25-XPd25-YCuX+Y Quaternary Shape Memory Alloys with X, Y < 10 at%",,Materials Transactions,50,2384-2390,2009,,,,External,,0.0,0.0,0.0,0.0,0,0.0,0.0,0.0,15.0,0,0.0,0.0,0.0,0.0,0.0,0.0,0.0,0.0,0.0,0.0,15.0,0,20.0,0.0,0.0,0.0,0,0,0.0,0,0.0,0.0,0,50.0,0,0.0,0.0,0.0,0.0,20.0,0.0,900,0,0.0,20,0.0,900.0,1.0,0,20.0,0.0,0,0.0,0,,,10.0,3,30,0.0,0.0,1,,,,,,,,,,,,,,,,,,,,,,,,,,,,,,,,,,,,,,400.1,,,,,,,,15.4,,,,,,,,,,,,,,,,,,,,,,,,,,,,,,,,,,,,,,,,,,,
2306,"Kai-Nan Lin, Shyi-Kaan Wu, Ling-Mei Wu","Martensitic Transformation of Ti50Ni25-XPd25-YCuX+Y Quaternary Shape Memory Alloys with X, Y < 10 at%",,Materials Transactions,50,2384-2390,2009,,,,External,,0.0,0.0,0.0,0.0,0,0.0,0.0,0.0,5.0,0,0.0,0.0,0.0,0.0,0.0,0.0,0.0,0.0,0.0,0.0,20.0,0,25.0,0.0,0.0,0.0,0,0,0.0,0,0.0,0.0,0,50.0,0,0.0,0.0,0.0,0.0,20.0,0.0,900,0,0.0,20,0.0,900.0,1.0,0,20.0,0.0,0,0.0,0,,,10.0,3,30,0.0,0.0,1,,,,,,,,,,,,,,,,,,,,,,,,,,,,,,,,,,,,,,442.4,,,,,,,,19.5,,,,,,,,,,,,,,,,,,,,,,,,,,,,,,,,,,,,,,,,,,,
2307,"Kai-Nan Lin, Shyi-Kaan Wu, Ling-Mei Wu","Martensitic Transformation of Ti50Ni25-XPd25-YCuX+Y Quaternary Shape Memory Alloys with X, Y < 10 at%",,Materials Transactions,50,2384-2390,2009,,,,External,,0.0,0.0,0.0,0.0,0,0.0,0.0,0.0,10.0,0,0.0,0.0,0.0,0.0,0.0,0.0,0.0,0.0,0.0,0.0,15.0,0,25.0,0.0,0.0,0.0,0,0,0.0,0,0.0,0.0,0,50.0,0,0.0,0.0,0.0,0.0,20.0,0.0,900,0,0.0,20,0.0,900.0,1.0,0,20.0,0.0,0,0.0,0,,,10.0,3,30,0.0,0.0,1,,,,,,,,,,,,,,,,,,,,,,,,,,,,,,,,,,,,,,453.8,,,,,,,,20.1,,,,,,,,,,,,,,,,,,,,,,,,,,,,,,,,,,,,,,,,,,,
2308,"M. Nagasako, M. Nishida, Y. Murakami, D. Shindo",Martensitic and orderâ€“disorder transformations in Ti45Pd45Ni10 alloy,,Materials Science and Engineering A,438-440,848-851,2006,,,,External,,0.0,0.0,0.0,0.0,0,0.0,0.0,0.0,0.0,0,0.0,0.0,0.0,0.0,0.0,0.0,0.0,0.0,0.0,0.0,10.0,0,45.0,0.0,0.0,0.0,0,0,0.0,0,0.0,0.0,0,45.0,0,0.0,0.0,0.0,0.0,20.0,0.0,20,0,0.0,20,0.0,1000.0,10.0,0,1000.0,1.0,0,0.0,0,-175,550,0.2,1,30,0.0,0.0,1,,,,,,,,,,,,,,,,,,,,,,,,,,,,,,,,,,,,-38.23297491,,34.88530466,36.31899642,,87.93189964,53.04659498,126.1648746,,,,,,,,,,,,,,,,,,,,,,,,,,,,,,,,,,,,,,,,,,,,,,
2309,"J. Wu, Q. Tian",The superelasticity of TiPdNi high temperature shape memory alloy,,Intermetallics,11,773-778,2003,,,,External,,0.0,0.0,0.0,0.0,0,0.0,0.0,0.0,0.0,0,0.0,0.0,0.0,0.0,0.0,0.0,0.0,0.0,0.0,0.0,19.0,0,30.0,0.0,0.0,0.0,0,0,0.0,0,0.0,0.0,0,51.0,0,0.0,0.0,0.0,0.0,20.0,0.0,20,0,0.0,20,0.0,20.0,0.0,0,1000.0,5.0,0,0.0,0,25,,1.0,3,30,0.0,0.0,1,,,,,,,,,,,,,,,,,,,,,,,,,,,,,,,,,,,,211.4104243,,252.0258089,218.7959522,,261.9507108,9.9249019,50.5402865,,,,,,,,,,,,,,,,,,,,,,,,,,,,,,,,,,,,,,,,,,,,,,
2310,"J. Wu, Q. Tian",The superelasticity of TiPdNi high temperature shape memory alloy,,Intermetallics,11,773-778,2003,,,,External,,0.0,0.0,0.0,0.0,0,0.0,0.0,0.0,0.0,0,0.0,0.0,0.0,0.0,0.0,0.0,0.0,0.0,0.0,0.0,19.0,0,30.0,0.0,0.0,0.0,0,0,0.0,0,0.0,0.0,0,51.0,0,0.0,0.0,0.0,0.0,1000.0,5.0,800,0,0.0,20,0.0,20.0,0.0,0,400.0,1.0,0,0.0,0,25,,1.0,3,30,0.0,0.0,1,,,,,,,,,,,,,,,,,,,,,,,,,,,,,,,,,,,,164.9549022,,201.6481224,194.7232205,,218.0309128,16.3827904,53.0760106,,,,,,,,,,,,,,,,,,,,,,,,,,,,,,,,,,,,,,,,,,,,,,
2311,"X. L. Meng, H. Li, W. Cai, S. J. Hao and L. S. Cui",Thermal cycling stability mechanism of Ti50.5Ni33.5Cu11.5Pd4.5 shape memory alloy with near-zero hysteresis,,Scripta Materialia,103,30-33,2015,,,,External,,0.0,0.0,0.0,0.0,0,0.0,0.0,0.0,11.5,0,0.0,0.0,0.0,0.0,0.0,0.0,0.0,0.0,0.0,0.0,33.5,0,4.5,0.0,0.0,0.0,0,0,0.0,0,0.0,0.0,0,50.5,0,0.0,0.0,0.0,0.0,20.0,0.0,20,0,0.0,20,0.0,20.0,0.0,0,950.0,2.0,0,0.0,0,,,1.0,1,30,0.0,0.0,1,,,,,,,,,,,,,,,,,,,,,,,,,,,,,,,,,,,,,,,,,,,,,,,,,,,,,,,,,,,,,,,,,,,,,,,,,,,,,,,,,,,,,,,,,
2312,"X.L. Meng, H. Li, W. Cai, S.J. Hao, L.S. Cui",Thermal cycling stability mechanism of Ti50.5Ni33.5Cu11.5Pd4.5 shape memory alloy with near-zero hysteresis,,Scripta Metallurgica et Materialia,103,30-33,2015,,,,External,,0.0,0.0,0.0,0.0,0,0.0,0.0,0.0,11.5,0,0.0,0.0,0.0,0.0,0.0,0.0,0.0,0.0,0.0,0.0,33.5,0,4.5,0.0,0.0,0.0,0,0,0.0,0,0.0,0.0,0,50.5,0,0.0,0.0,0.0,0.0,20.0,0.0,20,0,0.0,20,0.0,20.0,0.0,0,950.0,2.0,0,0.0,0,,,1.0,1,30,0.0,0.0,1,,,,,,,,,,,,,,,,,,,,,,,,,,,,,,,,,,,,,,,,,,,,,,,,,,,,,,,,,,,,,,,,,,,,,,,,,,,,,,,,,,,,,,,,,
2313,"K.V. Ramaiah, C.N. Saikrishna, Gouthama, S.K. Bhaumik",Ni24.7Ti50.3Pd25.0 high temperature shape memory alloy with narrow thermal hysteresis and high thermal stability,,Materials and Design,56,78-83,2014,,,,External,,0.0,0.0,0.0,0.0,0,0.0,0.0,0.0,0.0,0,0.0,0.0,0.0,0.0,0.0,0.0,0.0,0.0,0.0,0.0,24.7,0,25.0,0.0,0.0,0.0,0,0,0.0,0,0.0,0.0,0,50.3,0,0.0,0.0,0.0,0.0,20.0,0.0,20,0,0.0,20,0.0,20.0,0.0,0,1050.0,24.0,0,0.0,0,150,230,2.0,3,30,0.0,0.0,1,,,,,,,,,,,,,,,,,,,,,,,,,,,,,,,,,,,,182.2,,192,192.2,,197.9,5.9,15.7,,,,,,,,,,,,,,,,,,,,,,,,,,,,,,,,,,,,,,,,,,,,,,
2314,"X. L. Meng, H. Li, W. Cai, S. J. Hao and L. S. Cui",Thermal cycling stability mechanism of Ti50.5Ni33.5Cu11.5Pd4.5 shape memory alloy with near-zero hysteresis,,Scripta Materialia,103,30-33,2015,,,,External,,0.0,0.0,0.0,0.0,0,0.0,0.0,0.0,11.5,0,0.0,0.0,0.0,0.0,0.0,0.0,0.0,0.0,0.0,0.0,33.5,0,4.5,0.0,0.0,0.0,0,0,0.0,0,0.0,0.0,0,50.5,0,0.0,0.0,0.0,0.0,20.0,0.0,20,0,0.0,20,0.0,20.0,0.0,0,950.0,2.0,0,0.0,0,,,2.5,1,30,0.0,0.0,1,,,,,,,,,,,,,,,,,,,,,,,,,,,,,,,,,,,,,,,,,,,,,,,,,,,,,,,,,,,,,,,,,,,,,,,,,,,,,,,,,,,,,,,,,
2315,"X.L. Meng, H. Li, W. Cai, S.J. Hao, L.S. Cui",Thermal cycling stability mechanism of Ti50.5Ni33.5Cu11.5Pd4.5 shape memory alloy with near-zero hysteresis,,Scripta Metallurgica et Materialia,103,30-33,2015,,,,External,,0.0,0.0,0.0,0.0,0,0.0,0.0,0.0,11.5,0,0.0,0.0,0.0,0.0,0.0,0.0,0.0,0.0,0.0,0.0,33.5,0,4.5,0.0,0.0,0.0,0,0,0.0,0,0.0,0.0,0,50.5,0,0.0,0.0,0.0,0.0,20.0,0.0,20,0,0.0,20,0.0,20.0,0.0,0,950.0,2.0,0,0.0,0,,,2.5,1,30,0.0,0.0,1,,,,,,,,,,,,,,,,,,,,,,,,,,,,,,,,,,,,,,,,,,,,,,,,,,,,,,,,,,,,,,,,,,,,,,,,,,,,,,,,,,,,,,,,,
2316,"Yuki Hattori, Takahiro Taguchi, Hee Young Kim, Shuichi Miyazaki",Effect of Stoichiometry on Shape Memory Properties and Functional Stability of Tiâ€“Niâ€“Pd Alloys,,MDPI,,,2019,,,,External,,0.0,0.0,0.0,0.0,0,0.0,0.0,0.0,0.0,0,0.0,0.0,0.0,0.0,0.0,0.0,0.0,0.0,0.0,0.0,21.0,0,30.0,0.0,0.0,0.0,0,0,0.0,0,0.0,0.0,0,49.0,0,0.0,0.0,0.0,0.0,949.85,2.0,20,0,30.0,20,0.0,20.0,0.0,0,899.85,1.0,0,0.0,0,-0.15,399.85,3.0,3,30,0.0,0.0,1,,,,,,,,,,,,,,,,,,,,,,,,,,,,,,,,,,,,82.556,92.79,95.65,101.34,112.747,119.055,23.405,36.499,,,,,,,,,,,,,,,,,,,,,,,,,,,,,,,,,,,,,,,,,,,,,,
