Repository: sinazadeh/CatBoost-SMAs

# CatBoost SMAs
This repository contains a sample implementation of using CatBoost for building a surrogate model for transformation temperatures of Shape Memory Alloys (SMAs). The sample code (found in [main.py](main.py)) showcases how CatBoost can be used to model this data and make predictions with a high degree of accuracy. The accompanying [raw_data.csv](raw_data.csv) file contains 4899 data points that can be used to train and validate the model. This data can also serve as a reference for researchers looking to explore the use of CatBoost in this particular field.

File: raw_data.csv (part 34 of 67)
termediate_a_(A),Micro_Intermediate_b,Micro_Intermediate_c,Micro_Intermediate_Space_Group,Micro_Martensite_Test_Temperature_Above_Af(Temp-Af),Micro_Martensite_Structure,Micro_Martensite_a_(A),Micro_Martensite_b,Micro_Martensite_c,Micro_Martensite_Beta,Micro_Martensite_Space_Group,Micro_Martensite_Sub-structure,Micro_Precipitate_Test_Temperature,Micro_Precipitate_Structure,Micro_Precipitate_Volume_Fraction,NeedsAttention,SME_Transforms,SME_Mf,SME_Mp,SME_Ms,SME_As,SME_Ap,SME_Af,SME_Thermal_Hysteresis,SME_Transformation_Range,SME_RfM,SME_RfA,SME_dH(MA)(J/g),SME_dH(AM)(J/g),SME_dH(AR)(J/G),SME_dS(MA)(J/kgK),SME_dS(AM)(J/kgK),SME_dS(AR)(J/kgK),SME_epsilonAct(%),SME_epsilonIrr(%),SME_Failure(FatigueTest),SME_Bend_Recovery(%),SE_R.Strain(%),SE_Strain_Max(%),SE_Stress_Max(MPa),SE_Mf_Stress,SE_Ms_Stress,SE_As_Stress,SE_Af_Stress,SE_M_Yield,SE_A_Yield,MSME_Magnetization (emu/g),MSME_Magnetization Change (AM)(emu/g),MSME_Magnetization Change (MA)(emu/g),MSME_Mf Temp (Â°C),MSME_Mf Mag (emu/g),MSME_Mp Temp (Â°C),MSME_Mp Mag (emu/g),MSME_Ms_Temp(C),MSME_Ms_Mag(emu/g),MSME_Direct average rate (emu/gÂ°C),MSME_Direct_integrated_magnetization_change(emu/g),MSME_As_Temp(C),MSME_As_Mag(emu/g),MSME_Ap_Temp (C),MSME_Ap_Mag(emu/g),MSME_Af_Temp (C),MSME_Af_Mag(emu/g),MSME_Reverse_average_rate(emu/gC),MSME_Reverse_integrated_magnetization_change(emu/g),MSME_Direct_MT_range(C),MSME_Reverse_MT_range(C),MSME_Hysteresis(C),MSME_Estimated_entropy_difference_(J/kg*K),"MSME_Tc(DSC)-Ms(SQUID,0.05T)",Hard_VHN
2452,"K.C. Atli, I. Karaman, R.D. Noebe, D. Gaydosh",The effect of training on two-way shape memory effect of binary NiTi and NiTi based ternary high temperature shape memory alloys,,Materials Science and Engineering A,560,653-666,2013,,,,External,,0.0,0.0,0.0,0.0,0,0.0,0.0,0.0,0.0,0,0.0,0.0,0.0,0.0,0.0,0.0,0.0,0.0,0.0,0.0,24.5,0,25.0,0.0,0.0,0.0,0,0,0.0,0,0.0,0.0,0,50.5,0,0.0,0.0,0.0,0.0,1050.0,72.0,900,0,0.0,20,0.0,20.0,0.0,0,20.0,0.0,0,0.0,0,125,280,5.0,9,30,0.0,0.0,1,,,,,,,,,,,,,,,,,,,,,,,,,,,,,,,,,,,,,,,,,,,,,,,,,,,,1.995348837,,,,,,,,,,,,,,,,,,,,,,,,,,,,,,,,,,,,,
2453,"K.C. Atli, I. Karaman, R.D. Noebe, D. Gaydosh",The effect of training on two-way shape memory effect of binary NiTi and NiTi based ternary high temperature shape memory alloys,,Materials Science and Engineering A,560,653-666,2013,,,,External,,0.0,0.0,0.0,0.0,0,0.0,0.0,0.0,0.0,0,0.0,0.0,0.0,0.0,0.0,0.0,0.0,0.0,0.0,0.0,24.5,0,25.0,0.0,0.0,0.0,0,0,0.0,0,0.0,0.0,0,50.5,0,0.0,0.0,0.0,0.0,1050.0,72.0,900,0,0.0,20,0.0,20.0,0.0,0,20.0,0.0,0,0.0,0,125,280,5.0,10,30,0.0,0.0,1,,,,,,,,,,,,,,,,,,,,,,,,,,,,,,,,,,,,,,,,,,,,,,,,,,,,1.981395349,,,,,,,,,,,,,,,,,,,,,,,,,,,,,,,,,,,,,
2454,"K.C. Atli, I. Karaman, R.D. Noebe, D. Gaydosh",The effect of training on two-way shape memory effect of binary NiTi and NiTi based ternary high temperature shape memory alloys,,Materials Science and Engineering A,560,653-666,2013,,,,External,,0.0,0.0,0.0,0.0,0,0.0,0.0,0.0,0.0,0,0.0,0.0,0.0,0.0,0.0,0.0,0.0,0.0,0.0,0.0,24.5,0,25.0,0.0,0.0,0.0,0,0,0.0,0,0.0,0.0,0,50.5,0,0.0,0.0,0.0,0.0,1050.0,72.0,900,0,0.0,20,0.0,20.0,0.0,0,20.0,0.0,0,0.0,0,125,320,5.0,1,30,0.0,0.0,1,,,,,,,,,,,,,,,,,,,,,,,,,,,,,,,,,,,,,,,,,,,,,,,,,,,,2.413953488,,,,,,,,,,,,,,,,,,,,,,,,,,,,,,,,,,,,,
2455,"K.C. Atli, I. Karaman, R.D. Noebe, D. Gaydosh",The effect of training on two-way shape memory effect of binary NiTi and NiTi based ternary high temperature shape memory alloys,,Materials Science and Engineering A,560,653-666,2013,,,,External,,0.0,0.0,0.0,0.0,0,0.0,0.0,0.0,0.0,0,0.0,0.0,0.0,0.0,0.0,0.0,0.0,0.0,0.0,0.0,24.5,0,25.0,0.0,0.0,0.0,0,0,0.0,0,0.0,0.0,0,50.5,0,0.0,0.0,0.0,0.0,1050.0,72.0,900,0,0.0,20,0.0,20.0,0.0,0,20.0,0.0,0,0.0,0,125,320,5.0,2,30,0.0,0.0,1,,,,,,,,,,,,,,,,,,,,,,,,,,,,,,,,,,,,,,,,,,,,,,,,,,,,2.381395349,,,,,,,,,,,,,,,,,,,,,,,,,,,,,,,,,,,,,
2456,"K.C. Atli, I. Karaman, R.D. Noebe, D. Gaydosh",The effect of training on two-way shape memory effect of binary NiTi and NiTi based ternary high temperature shape memory alloys,,Materials Science and Engineering A,560,653-666,2013,,,,External,,0.0,0.0,0.0,0.0,0,0.0,0.0,0.0,0.0,0,0.0,0.0,0.0,0.0,0.0,0.0,0.0,0.0,0.0,0.0,24.5,0,25.0,0.0,0.0,0.0,0,0,0.0,0,0.0,0.0,0,50.5,0,0.0,0.0,0.0,0.0,1050.0,72.0,900,0,0.0,20,0.0,20.0,0.0,0,20.0,0.0,0,0.0,0,125,320,5.0,3,30,0.0,0.0,1,,,,,,,,,,,,,,,,,,,,,,,,,,,,,,,,,,,,,,,,,,,,,,,,,,,,2.358139535,,,,,,,,,,,,,,,,,,,,,,,,,,,,,,,,,,,,,
2457,"K.C. Atli, I. Karaman, R.D. Noebe, D. Gaydosh",The effect of training on two-way shape memory effect of binary NiTi and NiTi based ternary high temperature shape memory alloys,,Materials Science and Engineering A,560,653-666,2013,,,,External,,0.0,0.0,0.0,0.0,0,0.0,0.0,0.0,0.0,0,0.0,0.0,0.0,0.0,0.0,0.0,0.0,0.0,0.0,0.0,24.5,0,25.0,0.0,0.0,0.0,0,0,0.0,0,0.0,0.0,0,50.5,0,0.0,0.0,0.0,0.0,1050.0,72.0,900,0,0.0,20,0.0,20.0,0.0,0,20.0,0.0,0,0.0,0,125,320,5.0,4,30,0.0,0.0,1,,,,,,,,,,,,,,,,,,,,,,,,,,,,,,,,,,,,,,,,,,,,,,,,,,,,2.330232558,,,,,,,,,,,,,,,,,,,,,,,,,,,,,,,,,,,,,
2458,"K.C. Atli, I. Karaman, R.D. Noebe, D. Gaydosh",The effect of training on two-way shape memory effect of binary NiTi and NiTi based ternary high temperature shape memory alloys,,Materials Science and Engineering A,560,653-666,2013,,,,External,,0.0,0.0,0.0,0.0,0,0.0,0.0,0.0,0.0,0,0.0,0.0,0.0,0.0,0.0,0.0,0.0,0.0,0.0,0.0,24.5,0,25.0,0.0,0.0,0.0,0,0,0.0,0,0.0,0.0,0,50.5,0,0.0,0.0,0.0,0.0,1050.0,72.0,900,0,0.0,20,0.0,20.0,0.0,0,20.0,0.0,0,0.0,0,125,320,5.0,5,30,0.0,0.0,1,,,,,,,,,,,,,,,,,,,,,,,,,,,,,,,,,,,,,,,,,,,,,,,,,,,,2.31627907,,,,,,,,,,,,,,,,,,,,,,,,,,,,,,,,,,,,,
2459,"K.C. Atli, I. Karaman, R.D. Noebe, D. Gaydosh",The effect of training on two-way shape memory effect of binary NiTi and NiTi based ternary high temperature shape memory alloys,,Materials Science and Engineering A,560,653-666,2013,,,,External,,0.0,0.0,0.0,0.0,0,0.0,0.0,0.0,0.0,0,0.0,0.0,0.0,0.0,0.0,0.0,0.0,0.0,0.0,0.0,24.5,0,25.0,0.0,0.0,0.0,0,0,0.0,0,0.0,0.0,0,50.5,0,0.0,0.0,0.0,0.0,1050.0,72.0,900,0,0.0,20,0.0,20.0,0.0,0,20.0,0.0,0,0.0,0,125,320,5.0,6,30,0.0,0.0,1,,,,,,,,,,,,,,,,,,,,,,,,,,,,,,,,,,,,,,,,,,,,,,,,,,,,2.31627907,,,,,,,,,,,,,,,,,,,,,,,,,,,,,,,,,,,,,
2460,"K.C. Atli, I. Karaman, R.D. Noebe, D. Gaydosh",The effect of training on two-way shape memory effect of binary NiTi and NiTi based ternary high temperature shape memory alloys,,Materials Science and Engineering A,560,653-666,2013,,,,External,,0.0,0.0,0.0,0.0,0,0.0,0.0,0.0,0.0,0,0.0,0.0,0.0,0.0,0.0,0.0,0.0,0.0,0.0,0.0,24.5,0,25.0,0.0,0.0,0.0,0,0,0.0,0,0.0,0.0,0,50.5,0,0.0,0.0,0.0,0.0,1050.0,72.0,900,0,0.0,20,0.0,20.0,0.0,0,20.0,0.0,0,0.0,0,125,320,5.0,7,30,0.0,0.0,1,,,,,,,,,,,,,,,,,,,,,,,,,,,,,,,,,,,,,,,,,,,,,,,,,,,,2.302325581,,,,,,,,,,,,,,,,,,,,,,,,,,,,,,,,,,,,,
2461,"K.C. Atli, I. Karaman, R.D. Noebe, D. Gaydosh",The effect of training on two-way shape memory effect of binary NiTi and NiTi based ternary high temperature shape memory alloys,,Materials Science and Engineering A,560,653-666,2013,,,,External,,0.0,0.0,0.0,0.0,0,0.0,0.0,0.0,0.0,0,0.0,0.0,0.0,0.0,0.0,0.0,0.0,0.0,0.0,0.0,24.5,0,25.0,0.0,0.0,0.0,0,0,0.0,0,0.0,0.0,0,50.5,0,0.0,0.0,0.0,0.0,1050.0,72.0,900,0,0.0,20,0.0,20.0,0.0,0,20.0,0.0,0,0.0,0,125,320,5.0,8,30,0.0,0.0,1,,,,,,,,,,,,,,,,,,,,,,,,,,,,,,,,,,,,,,,,,,,,,,,,,,,,2.288372093,,,,,,,,,,,,,,,,,,,,,,,,,,,,,,,,,,,,,
2462,"K.C. Atli, I. Karaman, R.D. Noebe, D. Gaydosh",The effect of training on two-way shape memory effect of binary NiTi and NiTi based ternary high temperature shape memory alloys,,Materials Science and Engineering A,560,653-666,2013,,,,External,,0.0,0.0,0.0,0.0,0,0.0,0.0,0.0,0.0,0,0.0,0.0,0.0,0.0,0.0,0.0,0.0,0.0,0.0,0.0,24.5,0,25.0,0.0,0.0,0.0,0,0,0.0,0,0.0,0.0,0,50.5,0,0.0,0.0,0.0,0.0,1050.0,72.0,900,0,0.0,20,0.0,20.0,0.0,0,20.0,0.0,0,0.0,0,125,320,5.0,9,30,0.0,0.0,1,,,,,,,,,,,,,,,,,,,,,,,,,,,,,,,,,,,,,,,,,,,,,,,,,,,,2.28372093,,,,,,,,,,,,,,,,,,,,,,,,,,,,,,,,,,,,,
2463,"K.C. Atli, I. Karaman, R.D. Noebe, D. Gaydosh",The effect of training on two-way shape memory effect of binary NiTi and NiTi based ternary high temperature shape memory alloys,,Materials Science and Engineering A,560,653-666,2013,,,,External,,0.0,0.0,0.0,0.0,0,0.0,0.0,0.0,0.0,0,0.0,0.0,0.0,0.0,0.0,0.0,0.0,0.0,0.0,0.0,24.5,0,25.0,0.0,0.0,0.0,0,0,0.0,0,0.0,0.0,0,50.5,0,0.0,0.0,0.0,0.0,1050.0,72.0,900,0,0.0,20,0.0,20.0,0.0,0,20.0,0.0,0,0.0,0,125,320,5.0,10,30,0.0,0.0,1,,,,,,,,,,,,,,,,,,,,,,,,,,,,,,,,,,,,,,,,,,,,,,,,,,,,2.269767442,,,,,,,,,,,,,,,,,,,,,,,,,,,,,,,,,,,,,
2464,"K.C. Atli, I. Karaman, R.D. Noebe, D. Gaydosh",The effect of training on two-way shape memory effect of binary NiTi and NiTi based ternary high temperature shape memory alloys,,Materials Science and Engineering A,560,653-666,2013,,,,External,,0.0,0.0,0.0,0.0,0,0.0,0.0,0.0,0.0,0,0.0,0.0,0.0,0.0,0.0,0.0,0.0,0.0,0.0,0.0,24.5,0,25.0,0.0,0.0,0.0,0,0,0.0,0,0.0,0.0,0,50.5,0,0.0,0.0,0.0,0.0,1050.0,72.0,900,0,0.0,20,0.0,20.0,0.0,0,20.0,0.0,0,0.0,0,125,280,5.0,1,30,0.0,0.0,1,,,,,,,,,,,,,,,,,,,,,,,,,,,,,,,,,,,,,,,,,,,,,,,,,,,,2.581395349,,,,,,,,,,,,,,,,,,,,,,,,,,,,,,,,,,,,,
2465,"K.C. Atli, I. Karaman, R.D. Noebe, D. Gaydosh",The effect of training on two-way shape memory effect of binary NiTi and NiTi based ternary high temperature shape memory alloys,,Materials Science and Engineering A,560,653-666,2013,,,,External,,0.0,0.0,0.0,0.0,0,0.0,0.0,0.0,0.0,0,0.0,0.0,0.0,0.0,0.0,0.0,0.0,0.0,0.0,0.0,24.5,0,25.0,0.0,0.0,0.0,0,0,0.0,0,0.0,0.0,0,50.5,0,0.0,0.0,0.0,0.0,1050.0,72.0,900,0,0.0,20,0.0,20.0,0.0,0,20.0,0.0,0,0.0,0,125,280,5.0,2,30,0.0,0.0,1,,,,,,,,,,,,,,,,,,,,,,,,,,,,,,,,,,,,,,,,,,,,,,,,,,,,2.562790698,,,,,,,,,,,,,,,,,,,,,,,,,,,,,,,,,,,,,
2466,"K.C. Atli, I. Karaman, R.D. Noebe, D. Gaydosh",The effect of training on two-way shape memory effect of binary NiTi and NiTi based ternary high temperature shape memory alloys,,Materials Science and Engineering A,560,653-666,2013,,,,External,,0.0,0.0,0.0,0.0,0,0.0,0.0,0.0,0.0,0,0.0,0.0,0.0,0.0,0.0,0.0,0.0,0.0,0.0,0.0,24.5,0,25.0,0.0,0.0,0.0,0,0,0.0,0,0.0,0.0,0,50.5,0,0.0,0.0,0.0,0.0,1050.0,72.0,900,0,0.0,20,0.0,20.0,0.0,0,20.0,0.0,0,0.0,0,125,280,5.0,3,30,0.0,0.0,1,,,,,,,,,,,,,,,,,,,,,,,,,,,,,,,,,,,,,,,,,,,,,,,,,,,,2.534883721,,,,,,,,,,,,,,,,,,,,,,,,,,,,,,,,,,,,,
2467,"K.C. Atli, I. Karaman, R.D. Noebe, D. Gaydosh",The effect of training on two-way shape memory effect of binary NiTi and NiTi based ternary high temperature shape memory alloys,,Materials Science and Engineering A,560,653-666,2013,,,,External,,0.0,0.0,0.0,0.0,0,0.0,0.0,0.0,0.0,0,0.0,0.0,0.0,0.0,0.0,0.0,0.0,0.0,0.0,0.0,24.5,0,25.0,0.0,0.0,0.0,0,0,0.0,0,0.0,0.0,0,50.5,0,0.0,0.0,0.0,0.0,1050.0,72.0,900,0,0.0,20,0.0,20.0,0.0,0,20.0,0.0,0,0.0,0,125,280,5.0,4,30,0.0,0.0,1,,,,,,,,,,,,,,,,,,,,,,,,,,,,,,,,,,,,,,,,,,,,,,,,,,,,2.525581395,,,,,,,,,,,,,,,,,,,,,,,,,,,,,,,,,,,,,
2468,"K.C. Atli, I. Karaman, R.D. Noebe, D. Gaydosh",The effect of training on two-way shape memory effect of binary NiTi and NiTi based ternary high temperature shape memory alloys,,Materials Science and Engineering A,560,653-666,2013,,,,External,,0.0,0.0,0.0,0.0,0,0.0,0.0,0.0,0.0,0,0.0,0.0,0.0,0.0,0.0,0.0,0.0,0.0,0.0,0.0,24.5,0,25.0,0.0,0.0,0.0,0,0,0.0,0,0.0,0.0,0,50.5,0,0.0,0.0,0.0,0.0,1050.0,72.0,900,0,0.0,20,0.0,20.0,0.0,0,20.0,0.0,0,0.0,0,125,280,5.0,5,30,0.0,0.0,1,,,,,,,,,,,,,,,,,,,,,,,,,,,,,,,,,,,,,,,,,,,,,,,,,,,,2.497674419,,,,,,,,,,,,,,,,,,,,,,,,,,,,,,,,,,,,,
2469,"K.C. Atli, I. Karaman, R.D. Noebe, D. Gaydosh",The effect of training on two-way shape memory effect of binary NiTi and NiTi based ternary high temperature shape memory alloys,,Materials Science and Engineering A,560,653-666,2013,,,,External,,0.0,0.0,0.0,0.0,0,0.0,0.0,0.0,0.0,0,0.0,0.0,0.0,0.0,0.0,0.0,0.0,0.0,0.0,0.0,24.5,0,25.0,0.0,0.0,0.0,0,0,0.0,0,0.0,0.0,0,50.5,0,0.0,0.0,0.0,0.0,1050.0,72.0,900,0,0.0,20,0.0,20.0,0.0,0,20.0,0.0,0,0.0,0,125,280,5.0,6,30,0.0,0.0,1,,,,,,,,,,,,,,,,,,,,,,,,,,,,,,,,,,,,,,,,,,,,,,,,,,,,2.493023256,,,,,,,,,,,,,,,,,,,,,,,,,,,,,,,,,,,,,
2470,"K.C. Atli, I. Karaman, R.D. Noebe, D. Gaydosh",The effect of training on two-way shape memory effect of binary NiTi and NiTi based ternary high temperature shape memory alloys,,Materials Science and Engineering A,560,653-666,2013,,,,External,,0.0,0.0,0.0,0.0,0,0.0,0.0,0.0,0.0,0,0.0,0.0,0.0,0.0,0.0,0.0,0.0,0.0,0.0,0.0,24.5,0,25.0,0.0,0.0,0.0,0,0,0.0,0,0.0,0.0,0,50.5,0,0.0,0.0,0.0,0.0,1050.0,72.0,900,0,0.0,20,0.0,20.0,0.0,0,20.0,0.0,0,0.0,0,125,280,5.0,7,30,0.0,0.0,1,,,,,,,,,,,,,,,,,,,,,,,,,,,,,,,,,,,,,,,,,,,,,,,,,,,,2.479069767,,,,,,,,,,,,,,,,,,,,,,,,,,,,,,,,,,,,,
2471,"K.C. Atli, I. Karaman, R.D. Noebe, D. Gaydosh",The effect of training on two-way shape memory effect of binary NiTi and NiTi based ternary high temperature shape memory alloys,,Materials Science and Engineering A,560,653-666,2013,,,,External,,0.0,0.0,0.0,0.0,0,0.0,0.0,0.0,0.0,0,0.0,0.0,0.0,0.0,0.0,0.0,0.0,0.0,0.0,0.0,24.5,0,25.0,0.0,0.0,0.0,0,0,0.0,0,0.0,0.0,0,50.5,0,0.0,0.0,0.0,0.0,1050.0,72.0,900,0,0.0,20,0.0,20.0,0.0,0,20.0,0.0,0,0.0,0,125,280,5.0,8,30,0.0,0.0,1,,,,,,,,,,,,,,,,,,,,,,,,,,,,,,,,,,,,,,,,,,,,,,,,,,,,2.469767442,,,,,,,,,,,,,,,,,,,,,,,,,,,,,,,,,,,,,
2472,"K.C. Atli, I. Karaman, R.D. Noebe, D. Gaydosh",The effect of training on two-way shape memory effect of binary NiTi and NiTi based ternary high temperature shape memory alloys,,Materials Science and Engineering A,560,653-666,2013,,,,External,,0.0,0.0,0.0,0.0,0,0.0,0.0,0.0,0.0,0,0.0,0.0,0.0,0.0,0.0,0.0,0.0,0.0,0.0,0.0,24.5,0,25.0,0.0,0.0,0.0,0,0,0.0,0,0.0,0.0,0,50.5,0,0.0,0.0,0.0,0.0,1050.0,72.0,900,0,0.0,20,0.0,20.0,0.0,0,20.0,0.0,0,0.0,0,125,280,5.0,9,30,0.0,0.0,1,,,,,,,,,,,,,,,,,,,,,,,,,,,,,,,,,,,,,,,,,,,,,,,,,,,,2.455813953,,,,,,,,,,,,,,,,,,,,,,,,,,,,,,,,,,,,,
2473,"K.C. Atli, I. Karaman, R.D. Noebe, D. Gaydosh",The effect of training on two-way shape memory effect of binary NiTi and NiTi based ternary high temperature shape memory alloys,,Materials Science and Engineering A,560,653-666,2013,,,,External,,0.0,0.0,0.0,0.0,0,0.0,0.0,0.0,0.0,0,0.0,0.0,0.0,0.0,0.0,0.0,0.0,0.0,0.0,0.0,24.5,0,25.0,0.0,0.0,0.0,0,0,0.0,0,0.0,0.0,0,50.5,0,0.0,0.0,0.0,0.0,1050.0,72.0,900,0,0.0,20,0.0,20.0,0.0,0,20.0,0.0,0,0.0,0,125,280,5.0,10,30,0.0,0.0,1,,,,,,,,,,,,,,,,,,,,,,,,,,,,,,,,,,,,,,,,,,,,,,,,,,,,2.451162791,,,,,,,,,,,,,,,,,,,,,,,,,,,,,,,,,,,,,
2474,"K.C. Atli, I. Karaman, R.D. Noebe, D. Gaydosh",The effect of training on two-way shape memory effect of binary NiTi and NiTi based ternary high temperature shape memory alloys,,Materials Science and Engineering A,560,653-666,2013,,,,External,,0.0,0.0,0.0,0.0,0,0.0,0.0,0.0,0.0,0,0.0,0.0,0.0,0.0,0.0,0.0,0.0,0.0,0.0,0.0,28.5,0,21.0,0.0,0.0,0.0,0,0,0.0,0,0.0,0.0,0,50.5,0,0.0,0.0,0.0,0.0,1050.0,72.0,900,0,0.0,20,0.0,20.0,0.0,0,20.0,0.0,0,0.0,0,125,500,5.0,1,30,0.0,0.0,1,,,,,,,,,,,,,,,,,,,,,,,,,,,,,,,,,,,,,,,,,,,,,,,,,,,,-0.046153846,,,,,,,,,,,,,,,,,,,,,,,,,,,,,,,,,,,,,
2475,"K.C. Atli, I. Karaman, R.D. Noebe, D. Gaydosh",The effect of training on two-way shape memory effect of binary NiTi and NiTi based ternary high temperature shape memory alloys,,Materials Science and Engineering A,560,653-666,2013,,,,External,,0.0,0.0,0.0,0.0,0,0.0,0.0,0.0,0.0,0,0.0,0.0,0.0,0.0,0.0,0.0,0.0,0.0,0.0,0.0,28.5,0,21.0,0.0,0.0,0.0,0,0,0.0,0,0.0,0.0,0,50.5,0,0.0,0.0,0.0,0.0,1050.0,72.0,900,0,0.0,20,0.0,20.0,0.0,0,20.0,0.0,0,0.0,0,125,500,5.0,2,30,0.0,0.0,1,,,,,,,,,,,,,,,,,,,,,,,,,,,,,,,,,,,,,,,,,,,,,,,,,,,,-0.063736264,,,,,,,,,,,,,,,,,,,,,,,,,,,,,,,,,,,,,
2476,"K.C. Atli, I. Karaman, R.D. Noebe, D. Gaydosh",The effect of training on two-way shape memory effect of binary NiTi and NiTi based ternary high temperature shape memory alloys,,Materials Science and Engineering A,560,653-666,2013,,,,External,,0.0,0.0,0.0,0.0,0,0.0,0.0,0.0,0.0,0,0.0,0.0,0.0,0.0,0.0,0.0,0.0,0.0,0.0,0.0,28.5,0,21.0,0.0,0.0,0.0,0,0,0.0,0,0.0,0.0,0,50.5,0,0.0,0.0,0.0,0.0,1050.0,72.0,900,0,0.0,20,0.0,20.0,0.0,0,20.0,0.0,0,0.0,0,125,500,5.0,3,30,0.0,0.0,1,,,,,,,,,,,,,,,,,,,,,,,,,,,,,,,,,,,,,,,,,,,,,,,,,,,,-0.072527473,,,,,,,,,,,,,,,,,,,,,,,,,,,,,,,,,,,,,
2477,"K.C. Atli, I. Karaman, R.D. Noebe, D. Gaydosh",The effect of training on two-way shape memory effect of binary NiTi and NiTi based ternary high temperature shape memory alloys,,Materials Science and Engineering A,560,653-666,2013,,,,External,,0.0,0.0,0.0,0.0,0,0.0,0.0,0.0,0.0,0,0.0,0.0,0.0,0.0,0.0,0.0,0.0,0.0,0.0,0.0,28.5,0,21.0,0.0,0.0,0.0,0,0,0.0,0,0.0,0.0,0,50.5,0,0.0,0.0,0.0,0.0,1050.0,72.0,900,0,0.0,20,0.0,20.0,0.0,0,20.0,0.0,0,0.0,0,125,500,5.0,4,30,0.0,0.0,1,,,,,,,,,,,,,,,,,,,,,,,,,,,,,,,,,,,,,,,,,,,,,,,,,,,,-0.059340659,,,,,,,,,,,,,,,,,,,,,,,,,,,,,,,,,,,,,
2478,"K.C. Atli, I. Karaman, R.D. Noebe, D. Gaydosh",The effect of training on two-way shape memory effect of binary NiTi and NiTi based ternary high temperature shape memory alloys,,Materials Science and Engineering A,560,653-666,2013,,,,External,,0.0,0.0,0.0,0.0,0,0.0,0.0,0.0,0.0,0,0.0,0.0,0.0,0.0,0.0,0.0,0.0,0.0,0.0,0.0,28.5,0,21.0,0.0,0.0,0.0,0,0,0.0,0,0.0,0.0,0,50.5,0,0.0,0.0,0.0,0.0,1050.0,72.0,900,0,0.0,20,0.0,20.0,0.0,0,20.0,0.0,0,0.0,0,125,500,5.0,5,30,0.0,0.0,1,,,,,,,,,,,,,,,,,,,,,,,,,,,,,,,,,,,,,,,,,,,,,,,,,,,,-0.085714286,,,,,,,,,,,,,,,,,,,,,,,,,,,,,,,,,,,,,
2479,"K.C. Atli, I. Karaman, R.D. Noebe, D. Gaydosh",The effect of training on two-way shape memory effect of binary NiTi and NiTi based ternary high temperature shape memory alloys,,Materials Science and Engineering A,560,653-666,2013,,,,External,,0.0,0.0,0.0,0.0,0,0.0,0.0,0.0,0.0,0,0.0,0.0,0.0,0.0,0.0,0.0,0.0,0.0,0.0,0.0,28.5,0,21.0,0.0,0.0,0.0,0,0,0.0,0,0.0,0.0,0,50.5,0,0.0,0.0,0.0,0.0,1050.0,72.0,900,0,0.0,20,0.0,20.0,0.0,0,20.0,0.0,0,0.0,0,125,500,5.0,6,30,0.0,0.0,1,,,,,,,,,,,,,,,,,,,,,,,,,,,,,,,,,,,,,,,,,,,,,,,,,,,,-0.076923077,,,,,,,,,,,,,,,,,,,,,,,,,,,,,,,,,,,,,
2480,"K.C. Atli, I. Karaman, R.D. Noebe, D. Gaydosh",The effect of training on two-way shape memory effect of binary NiTi and NiTi based ternary high temperature shape memory alloys,,Materials Science and Engineering A,560,653-666,2013,,,,External,,0.0,0.0,0.0,0.0,0,0.0,0.0,0.0,0.0,0,0.0,0.0,0.0,0.0,0.0,0.0,0.0,0.0,0.0,0.0,28.5,0,21.0,0.0,0.0,0.0,0,0,0.0,0,0.0,0.0,0,50.5,0,0.0,0.0,0.0,0.0,1050.0,72.0,900,0,0.0,20,0.0,20.0,0.0,0,20.0,0.0,0,0.0,0,125,500,5.0,7,30,0.0,0.0,1,,,,,,,,,,,,,,,,,,,,,,,,,,,,,,,,,,,,,,,,,,,,,,,,,,,,-0.076923077,,,,,,,,,,,,,,,,,,,,,,,,,,,,,,,,,,,,,
2481,"K.C. Atli, I. Karaman, R.D. Noebe, D. Gaydosh",The effect of training on two-way shape memory effect of binary NiTi and NiTi based ternary high temperature shape memory alloys,,Materials Science and Engineering A,560,653-666,2013,,,,External,,0.0,0.0,0.0,0.0,0,0.0,0.0,0.0,0.0,0,0.0,0.0,0.0,0.0,0.0,0.0,0.0,0.0,0.0,0.0,28.5,0,21.0,0.0,0.0,0.0,0,0,0.0,0,0.0,0.0,0,50.5,0,0.0,0.0,0.0,0.0,1050.0,72.0,900,0,0.0,20,0.0,20.0,0.0,0,20.0,0.0,0,0.0,0,125,500,5.0,8,30,0.0,0.0,1,,,,,,,,,,,,,,,,,,,,,,,,,,,,,,,,,,,,,,,,,,,,,,,,,,,,-0.085714286,,,,,,,,,,,,,,,,,,,,,,,,,,,,,,,,,,,,,
2482,"K.C. Atli, I. Karaman, R.D. Noebe, D. Gaydosh",The effect of training on two-way shape memory effect of binary NiTi and NiTi based ternary high temperature shape memory alloys,,Materials Science and Engineering A,560,653-666,2013,,,,External,,0.0,0.0,0.0,0.0,0,0.0,0.0,0.0,0.0,0,0.0,0.0,0.0,0.0,0.0,0.0,0.0,0.0,0.0,0.0,28.5,0,21.0,0.0,0.0,0.0,0,0,0.0,0,0.0,0.0,0,50.5,0,0.0,0.0,0.0,0.0,1050.0,72.0,900,0,0.0,20,0.0,20.0,0.0,0,20.0,0.0,0,0.0,0,125,500,5.0,9,30,0.0,0.0,1,,,,,,,,,,,,,,,,,,,,,,,,,,,,,,,,,,,,,,,,,,,,,,,,,,,,-0.085714286,,,,,,,,,,,,,,,,,,,,,,,,,,,,,,,,,,,,,
2483,"K.C. Atli, I. Karaman, R.D. Noebe, D. Gaydosh",The effect of training on two-way shape memory effect of binary NiTi and NiTi based ternary high temperature shape memory alloys,,Materials Science and Engineering A,560,653-666,2013,,,,External,,0.0,0.0,0.0,0.0,0,0.0,0.0,0.0,0.0,0,0.0,0.0,0.0,0.0,0.0,0.0,0.0,0.0,0.0,0.0,28.5,0,21.0,0.0,0.0,0.0,0,0,0.0,0,0.0,0.0,0,50.5,0,0.0,0.0,0.0,0.0,1050.0,72.0,900,0,0.0,20,0.0,20.0,0.0,0,20.0,0.0,0,0.0,0,125,500,5.0,10,30,0.0,0.0,1,,,,,,,,,,,,,,,,,,,,,,,,,,,,,,,,,,,,,,,,,,,,,,,,,,,,-0.085714286,,,,,,,,,,,,,,,,,,,,,,,,,,,,,,,,,,,,,
2484,"K.C. Atli, I. Karaman, R.D. Noebe, D. Gaydosh",The effect of training on two-way shape memory effect of binary NiTi and NiTi based ternary high temperature shape memory alloys,,Materials Science and Engineering A,560,653-666,2013,,,,External,,0.0,0.0,0.0,0.0,0,0.0,0.0,0.0,0.0,0,0.0,0.0,0.0,0.0,0.0,0.0,0.0,0.0,0.0,0.0,28.5,0,21.0,0.0,0.0,0.0,0,0,0.0,0,0.0,0.0,0,50.5,0,0.0,0.0,0.0,0.0,1050.0,72.0,900,0,0.0,20,0.0,20.0,0.0,0,20.0,0.0,0,0.0,0,125,500,5.0,1,30,0.0,0.0,1,,,,,,,,,,,,,,,,,,,,,,,,,,,,,,,,,,,,,,,,,,,,,,,,,,,,0.12967033,,,,,,,,,,,,,,,,,,,,,,,,,,,,,,,,,,,,,
2485,"K.C. Atli, I. Karaman, R.D. Noebe, D. Gaydosh",The effect of training on two-way shape memory effect of binary NiTi and NiTi based ternary high temperature shape memory alloys,,Materials Science and Engineering A,560,653-666,2013,,,,External,,0.0,0.0,0.0,0.0,0,0.0,0.0,0.0,0.0,0,0.0,0.0,0.0,0.0,0.0,0.0,0.0,0.0,0.0,0.0,28.5,0,21.0,0.0,0.0,0.0,0,0,0.0,0,0.0,0.0,0,50.5,0,0.0,0.0,0.0,0.0,1050.0,72.0,900,0,0.0,20,0.0,20.0,0.0,0,20.0,0.0,0,0.0,0,125,500,5.0,2,30,0.0,0.0,1,,,,,,,,,,,,,,,,,,,,,,,,,,,,,,,,,,,,,,,,,,,,,,,,,,,,0.072527473,,,,,,,,,,,,,,,,,,,,,,,,,,,,,,,,,,,,,
2486,"K.C. Atli, I. Karaman, R.D. Noebe, D. Gaydosh",The effect of training on two-way shape memory effect of binary NiTi and NiTi based ternary high temperature shape memory alloys,,Materials Science and Engineering A,560,653-666,2013,,,,External,,0.0,0.0,0.0,0.0,0,0.0,0.0,0.0,0.0,0,0.0,0.0,0.0,0.0,0.0,0.0,0.0,0.0,0.0,0.0,28.5,0,21.0,0.0,0.0,0.0,0,0,0.0,0,0.0,0.0,0,50.5,0,0.0,0.0,0.0,0.0,1050.0,72.0,900,0,0.0,20,0.0,20.0,0.0,0,20.0,0.0,0,0.0,0,125,500,5.0,3,30,0.0,0.0,1,,,,,,,,,,,,,,,,,,,,,,,,,,,,,,,,,,,,,,,,,,,,,,,,,,,,0.041758242,,,,,,,,,,,,,,,,,,,,,,,,,,,,,,,,,,,,,
2487,"K.C. Atli, I. Karaman, R.D. Noebe, D. Gaydosh",The effect of training on two-way shape memory effect of binary NiTi and NiTi based ternary high temperature shape memory alloys,,Materials Science and Engineering A,560,653-666,2013,,,,External,,0.0,0.0,0.0,0.0,0,0.0,0.0,0.0,0.0,0,0.0,0.0,0.0,0.0,0.0,0.0,0.0,0.0,0.0,0.0,28.5,0,21.0,0.0,0.0,0.0,0,0,0.0,0,0.0,0.0,0,50.5,0,0.0,0.0,0.0,0.0,1050.0,72.0,900,0,0.0,20,0.0,20.0,0.0,0,20.0,0.0,0,0.0,0,125,500,5.0,4,30,0.0,0.0,1,,,,,,,,,,,,,,,,,,,,,,,,,,,,,,,,,,,,,,,,,,,,,,,,,,,,0.037362637,,,,,,,,,,,,,,,,,,,,,,,,,,,,,,,,,,,,,
2488,"K.C. Atli, I. Karaman, R.D. Noebe, D. Gaydosh",The effect of training on two-way shape memory effect of binary NiTi and NiTi based ternary high temperature shape memory alloys,,Materials Science and Engineering A,560,653-666,2013,,,,External,,0.0,0.0,0.0,0.0,0,0.0,0.0,0.0,0.0,0,0.0,0.0,0.0,0.0,0.0,0.0,0.0,0.0,0.0,0.0,28.5,0,21.0,0.0,0.0,0.0,0,0,0.0,0,0.0,0.0,0,50.5,0,0.0,0.0,0.0,0.0,1050.0,72.0,900,0,0.0,20,0.0,20.0,0.0,0,20.0,0.0,0,0.0,0,125,500,5.0,5,30,0.0,0.0,1,,,,,,,,,,,,,,,,,,,,,,,,,,,,,,,,,,,,,,,,,,,,,,,,,,,,0.01978022,,,,,,,,,,,,,,,,,,,,,,,,,,,,,,,,,,,,,
2489,"K.C. Atli, I. Karaman, R.D. Noebe, D. Gaydosh",The effect of training on two-way shape memory effect of binary NiTi and NiTi based ternary high temperature shape memory alloys,,Materials Science and Engineering A,560,653-666,2013,,,,External,,0.0,0.0,0.0,0.0,0,0.0,0.0,0.0,0.0,0,0.0,0.0,0.0,0.0,0.0,0.0,0.0,0.0,0.0,0.0,28.5,0,21.0,0.0,0.0,0.0,0,0,0.0,0,0.0,0.0,0,50.5,0,0.0,0.0,0.0,0.0,1050.0,72.0,900,0,0.0,20,0.0,20.0,0.0,0,20.0,0.0,0,0.0,0,125,500,5.0,6,30,0.0,0.0,1,,,,,,,,,,,,,,,,,,,,,,,,,,,,,,,,,,,,,,,,,,,,,,,,,,,,0.010989011,,,,,,,,,,,,,,,,,,,,,,,,,,,,,,,,,,,,,
2490,"K.C. Atli, I. Karaman, R.D. Noebe, D. Gaydosh",The effect of training on two-way shape memory effect of binary NiTi and NiTi based ternary high temperature shape memory alloys,,Materials Science and Engineering A,560,653-666,2013,,,,External,,0.0,0.0,0.0,0.0,0,0.0,0.0,0.0,0.0,0,0.0,0.0,0.0,0.0,0.0,0.0,0.0,0.0,0.0,0.0,28.5,0,21.0,0.0,0.0,0.0,0,0,0.0,0,0.0,0.0,0,50.5,0,0.0,0.0,0.0,0.0,1050.0,72.0,900,0,0.0,20,0.0,20.0,0.0,0,20.0,0.0,0,0.0,0,125,500,5.0,7,30,0.0,0.0,1,,,,,,,,,,,,,,,,,,,,,,,,,,,,,,,,,,,,,,,,,,,,,,,,,,,,0.002197802,,,,,,,,,,,,,,,,,,,,,,,,,,,,,,,,,,,,,
2491,"K.C. Atli, I. Karaman, R.D. Noebe, D. Gaydosh",The effect of training on two-way shape memory effect of binary NiTi and NiTi based ternary high temperature shape memory alloys,,Materials Science and Engineering A,560,653-666,2013,,,,External,,0.0,0.0,0.0,0.0,0,0.0,0.0,0.0,0.0,0,0.0,0.0,0.0,0.0,0.0,0.0,0.0,0.0,0.0,0.0,28.5,0,21.0,0.0,0.0,0.0,0,0,0.0,0,0.0,0.0,0,50.5,0,0.0,0.0,0.0,0.0,1050.0,72.0,900,0,0.0,20,0.0,20.0,0.0,0,20.0,0.0,0,0.0,0,125,500,5.0,8,30,0.0,0.0,1,,,,,,,,,,,,,,,,,,,,,,,,,,,,,,,,,,,,,,,,,,,,,,,,,,,,-0.006593407,,,,,,,,,,,,,,,,,,,,,,,,,,,,,,,,,,,,,
2492,"K.C. Atli, I. Karaman, R.D. Noebe, D. Gaydosh",The effect of training on two-way shape memory effect of binary NiTi and NiTi based ternary high temperature shape memory alloys,,Materials Science and Engineering A,560,653-666,2013,,,,External,,0.0,0.0,0.0,0.0,0,0.0,0.0,0.0,0.0,0,0.0,0.0,0.0,0.0,0.0,0.0,0.0,0.0,0.0,0.0,28.5,0,21.0,0.0,0.0,0.0,0,0,0.0,0,0.0,0.0,0,50.5,0,0.0,0.0,0.0,0.0,1050.0,72.0,900,0,0.0,20,0.0,20.0,0.0,0,20.0,0.0,0,0.0,0,125,500,5.0,9,30,0.0,0.0,1,,,,,,,,,,,,,,,,,,,,,,,,,,,,,,,,,,,,,,,,,,,,,,,,,,,,0.006593407,,,,,,,,,,,,,,,,,,,,,,,,,,,,,,,,,,,,,
2493,"K.C. Atli, I. Karaman, R.D. Noebe, D. Gaydosh",The effect of training on two-way shape memory effect of binary NiTi and NiTi based ternary high temperature shape memory alloys,,Materials Science and Engineering A,560,653-666,2013,,,,External,,0.0,0.0,0.0,0.0,0,0.0,0.0,0.0,0.0,0,0.0,0.0,0.0,0.0,0.0,0.0,0.0,0.0,0.0,0.0,28.5,0,21.0,0.0,0.0,0.0,0,0,0.0,0,0.0,0.0,0,50.5,0,0.0,0.0,0.0,0.0,1050.0,72.0,900,0,0.0,20,0.0,20.0,0.0,0,20.0,0.0,0,0.0,0,125,500,5.0,10,30,0.0,0.0,1,,,,,,,,,,,,,,,,,,,,,,,,,,,,,,,,,,,,,,,,,,,,,,,,,,,,0.010989011,,,,,,,,,,,,,,,,,,,,,,,,,,,,,,,,,,,,,
2494,"K.C. Atli, I. Karaman, R.D. Noebe, D. Gaydosh",The effect of training on two-way shape memory effect of binary NiTi and NiTi based ternary high temperature shape memory alloys,,Materials Science and Engineering A,560,653-666,2013,,,,External,,0.0,0.0,0.0,0.0,0,0.0,0.0,0.0,0.0,0,0.0,0.0,0.0,0.0,0.0,0.0,0.0,0.0,0.0,0.0,28.5,0,21.0,0.0,0.0,0.0,0,0,0.0,0,0.0,0.0,0,50.5,0,0.0,0.0,0.0,0.0,1050.0,72.0,900,0,0.0,20,0.0,20.0,0.0,0,20.0,0.0,0,200.0,0,125,500,5.0,100,30,0.0,0.0,1,,,,,,,,,,,,,,,,,,,,,,,,,,,,,,,,,,,,,,,,,,,,,,,,,,,,,,,,,,,,,,,,,,,,,,,,,,,,,,,,,,,,,,,,,
2495,"K.V. Ramaiah, C.N. Saikrishna, Gouthama, S.K. Bhaumik",Ni24.7Ti50.3Pd25.0 high temperature shape memory alloy with narrow thermal hysteresis and high thermal stability,,Materials and Design,56,78-83,2014,,,,External,,0.0,0.0,0.0,0.0,0,0.0,0.0,0.0,0.0,0,0.0,0.0,0.0,0.0,0.0,0.0,0.0,0.0,0.0,0.0,24.7,0,25.0,0.0,0.0,0.0,0,0,0.0,0,0.0,0.0,0,50.3,0,0.0,0.0,0.0,0.0,20.0,0.0,20,0,0.0,20,0.0,20.0,0.0,0,1050.0,24.0,0,0.0,0,150,230,5.0,3,30,0.0,0.0,1,,,,,,,,,,,,,,,,,,,,,,,,,,,,,,,,,,,,183.6,,192.4,192.1,,198.7,6.3,15.1,,,,,,,,,,,,,,,,,,,,,,,,,,,,,,,,,,,,,,,,,,,,,,
2496,"G. S. Firstov, J. Van Humbeeck and Y. N. Koval","Comparison of high temperature shape memory behaviour for ZrCu-based, Tiâ€“Niâ€“Zr and Tiâ€“Niâ€“Hf alloys",,Scripta Materialia,50,243-248,2004,,,,External,,0.0,0.0,0.0,0.0,0,0.0,0.0,0.0,0.0,0,0.0,0.0,0.0,0.0,0.0,0.0,0.0,0.0,0.0,0.0,48.78,0,0.0,0.0,0.0,0.0,0,0,0.0,0,0.0,0.0,0,33.0,0,0.0,0.0,0.0,18.21,20.0,0.0,20,0,0.0,20,0.0,20.0,0.0,0,20.0,0.0,0,0.0,0,,,5.0,3,30,0.0,0.0,1,,,,,,,,,,,,,,,,,,,,,,,,,,,,,,,,,,,,137,,217,197,,277,60,140,,,,,,,,,,,,,,,,,,,,,,,,,,,,,,,,,,,,,,,,,,,,,,
2497,"Q. Tian, J. Wu",Dynamic properties of Ti51Pd30Ni19 high-temperature shape memory alloy under different heat treatment conditions,,Scandinavian Journal of Metallurgy,31,251-255,2002,,,,External,,0.0,0.0,0.0,0.0,0,0.0,0.0,0.0,0.0,0,0.0,0.0,0.0,0.0,0.0,0.0,0.0,0.0,0.0,0.0,19.0,0,30.0,0.0,0.0,0.0,0,0,0.0,0,0.0,0.0,0,51.0,0,0.0,0.0,0.0,0.0,20.0,0.0,20,0,0.0,20,0.0,20.0,0.0,0,1000.0,5.0,0,0.0,0,,600,5.0,1,30,0.0,0.0,1,,,,,,,,,,,,,,,,,,,,,,,,,,,,,,,,,,,,206.7191357,,260.4370158,231.2976378,,260.9600362,0.5230204,54.2409005,,,,,,,,,,,,,,,,,,,,,,,,,,,,,,,,,,,,,,,,,,,,,,
2498,"Q. Tian, J. Wu",Dynamic properties of Ti51Pd30Ni19 high-temperature shape memory alloy under different heat treatment conditions,,Scandinavian Journal of Metallurgy,31,251-255,2002,,,,External,,0.0,0.0,0.0,0.0,0,0.0,0.0,0.0,0.0,0,0.0,0.0,0.0,0.0,0.0,0.0,0.0,0.0,0.0,0.0,19.0,0,30.0,0.0,0.0,0.0,0,0,0.0,0,0.0,0.0,0,51.0,0,0.0,0.0,0.0,0.0,20.0,0.0,20,0,0.0,20,0.0,1000.0,5.0,0,600.0,1.0,0,0.0,0,,600,5.0,1,30,0.0,0.0,1,,,,,,,,,,,,,,,,,,,,,,,,,,,,,,,,,,,,203.2112127,,257.150282,229.4244414,,279.2853341,22.1350521,76.0741214,,,,,,,,,,,,,,,,,,,,,,,,,,,,,,,,,,,,,,,,,,,,,,
2499,"Q. Tian, J. Wu",Dynamic properties of Ti51Pd30Ni19 high-temperature shape memory alloy under different heat treatment conditions,,Scandinavian Journal of Metallurgy,31,251-255,2002,,,,External,,0.0,0.0,0.0,0.0,0,0.0,0.0,0.0,0.0,0,0.0,0.0,0.0,0.0,0.0,0.0,0.0,0.0,0.0,0.0,19.0,0,30.0,0.0,0.0,0.0,0,0,0.0,0,0.0,0.0,0,51.0,0,0.0,0.0,0.0,0.0,20.0,0.0,20,0,0.0,20,0.0,1000.0,5.0,0,400.0,1.0,0,0.0,0,,600,5.0,1,30,0.0,0.0,1,,,,,,,,,,,,,,,,,,,,,,,,,,,,,,,,,,,,176.1604601,,257.447505,204.5786691,,284.1238487,26.6763437,107.9633886,,,,,,,,,,,,,,,,,,,,,,,,,,,,,,,,,,,,,,,,,,,,,,
2500,"S. Besseghini, F. Passaretti, E. Villa, P. Fabbro, F. Ricciardi",Gold with martensitic transformation: which opportunities?,,Gold Bulletin,40,328-335,2007,,,,External,Omitted - Figure with data is unreadable,0.0,0.0,38.0,0.0,0,0.0,0.0,0.0,0.0,0,0.0,0.0,0.0,0.0,0.0,0.0,0.0,0.0,0.0,0.0,33.0,0,0.0,0.0,0.0,0.0,0,0,0.0,0,0.0,0.0,0,29.0,0,0.0,0.0,0.0,0.0,20.0,0.0,20,0,0.0,20,0.0,20.0,0.0,0,750.0,1.0,0,0.0,0,,,5.0,3,30,0.0,0.0,1,,,,,,,,,,,,,,,,,,,,,,,,,,,,,,,,,,,,,,,,,,,,,,,,,,,,,,,,,,,,,,,,,,,,,,,,,,,,,,,,,,,,,,,,,
2501,"S. Rehman, M. Khan, A. N. Khan, S. H. I. Jaffery, L. Ali and A. Mubashar",Improvement in the Mechanical Properties of High Temperature Shape Memory Alloy (Ti50Ni25Pd25) by Copper Addition,,Advances in Materials Science and Engineering,2015,43837,2015,,,,External,,0.0,0.0,0.0,0.0,0,0.0,0.0,0.0,5.0,0,0.0,0.0,0.0,0.0,0.0,0.0,0.0,0.0,0.0,0.0,20.0,0,25.0,0.0,0.0,0.0,0,0,0.0,0,0.0,0.0,0,50.0,0,0.0,0.0,0.0,0.0,20.0,0.0,20,0,0.0,20,0.0,950.0,2.0,0,900.0,1.0,0,0.0,0,,,5.0,3,30,0.0,0.0,1,,,,,,,,,,,,,,,,,,,,,,,,,,,,,,,,,,,,133,,155,156,,178,23,45,,,,,,,,,,,,,,,,,,,,,,,,,,,,,,,,,,,,,,,,,,,,,,
2502,"S. Rehman, M. Khan, A.N. Khan, S.H.I. Jaffery, L. Ali, A. Mubashar",Improvement in the Mechanical Properties of High Temperature Shape Memory Alloy (Ti50Ni25Pd25) by Copper Addition,,Advances in Materials Science and Engineering,2015,43837,2015,,,,External,,0.0,0.0,0.0,0.0,0,0.0,0.0,0.0,5.0,0,0.0,0.0,0.0,0.0,0.0,0.0,0.0,0.0,0.0,0.0,20.0,0,25.0,0.0,0.0,0.0,0,0,0.0,0,0.0,0.0,0,50.0,0,0.0,0.0,0.0,0.0,20.0,0.0,20,0,0.0,20,0.0,950.0,2.0,0,900.0,1.0,0,0.0,0,,,5.0,3,30,0.0,0.0,1,,,,,,,,,,,,,,,,,,,,,,,,,,,,,,,,,,,,133,,155,156,,178,23,45,,,,,,,,,,,,,,,,,,,,,,,,,,,,,,,,,,,,,,,,,,,,,,
2503,"S. Rehman, M. Khan, A.N. Khan, S.H.I. Jaffery, L. Ali, A. Mubashar",Improvement in the Mechanical Properties of High Temperature Shape Memory Alloy (Ti50Ni25Pd25) by Copper Addition,,Advances in Materials Science and Engineering,2015,43837,2015,,,,External,,0.0,0.0,0.0,0.0,0,0.0,0.0,0.0,0.0,0,0.0,0.0,0.0,0.0,0.0,0.0,0.0,0.0,0.0,0.0,25.0,0,25.0,0.0,0.0,0.0,0,0,0.0,0,0.0,0.0,0,50.0,0,0.0,0.0,0.0,0.0,20.0,0.0,20,0,0.0,20,0.0,950.0,2.0,0,900.0,1.0,0,0.0,0,,,5.0,3,30,0.0,0.0,1,,,,,,,,,,,,,,,,,,,,,,,,,,,,,,,,,,,,119,,142.5,150.5,,167,24.5,48,,,,,,,,,,,,,,,,,,,,,,,,,,,,,,,,,,,,,,,,,,,,,,
2504,"X. L. Meng, H. Li, W. Cai, S. J. Hao and L. S. Cui",Thermal cycling stability mechanism of Ti50.5Ni33.5Cu11.5Pd4.5 shape memory alloy with near-zero hysteresis,,Scripta Materialia,103,30-33,2015,,,,External,,0.0,0.0,0.0,0.0,0,0.0,0.0,0.0,11.5,0,0.0,0.0,0.0,0.0,0.0,0.0,0.0,0.0,0.0,0.0,33.5,0,4.5,0.0,0.0,0.0,0,0,0.0,0,0.0,0.0,0,50.5,0,0.0,0.0,0.0,0.0,20.0,0.0,20,0,0.0,20,0.0,20.0,0.0,0,950.0,2.0,0,0.0,0,,,5.0,1,30,0.0,0.0,1,,,,,,,,,,,,,,,,,,,,,,,,,,,,,,,,,,,,,,,,,,,,,,,,,,,,,,,,,,,,,,,,,,,,,,,,,,,,,,,,,,,,,,,,,
2505,"X.L. Meng, H. Li, W. Cai, S.J. Hao, L.S. Cui",Thermal cycling stability mechanism of Ti50.5Ni33.5Cu11.5Pd4.5 shape memory alloy with near-zero hysteresis,,Scripta Metallurgica et Materialia,103,30-33,2015,,,,External,,0.0,0.0,0.0,0.0,0,0.0,0.0,0.0,11.5,0,0.0,0.0,0.0,0.0,0.0,0.0,0.0,0.0,0.0,0.0,33.5,0,4.5,0.0,0.0,0.0,0,0,0.0,0,0.0,0.0,0,50.5,0,0.0,0.0,0.0,0.0,20.0,0.0,20,0,0.0,20,0.0,20.0,0.0,0,950.0,2.0,0,0.0,0,,,5.0,1,30,0.0,0.0,1,,,,,,,,,,,,,,,,,,,,,,,,,,,,,,,,,,,,,,,,,,,,,,,,,,,,,,,,,,,,,,,,,,,,,,,,,,,,,,,,,,,,,,,,,
2506,,,,,,,,,,,External,,0.0,0.0,38.0,0.0,0,0.0,0.0,0.0,0.0,0,0.0,0.0,0.0,0.0,0.0,0.0,0.0,0.0,0.0,0.0,33.0,0,0.0,0.0,0.0,0.0,0,0,0.0,0,0.0,0.0,0,29.0,0,0.0,0.0,0.0,0.0,20.0,0.0,20,0,0.0,20,0.0,20.0,0.0,0,800.0,1.0,0,0.0,0,,,5.0,3,30,0.0,0.0,1,,,,,,,,,,,,,,,,,,,,,,,,,,,,,,,,,,,,,,,,,,,,,,,,,,,,,,,,,,,,,,,,,,,,,,,,,,,,,,,,,,,,,,,,,
2507,"S. Shimizu, Y. Xu, E. Okunishi, S. Tanaka, K. Otsuka, K. Mitose",Improvement of shape memory characteristics by precipitation-hardening of Ti-Pd-Ni alloys,,Materials Letters,34,23-39,1998,,,,External,,0.0,0.0,0.0,0.0,0,0.0,0.0,0.0,0.0,0,0.0,0.0,0.0,0.0,0.0,0.0,0.0,0.0,0.0,0.0,19.4,0,30.0,0.0,0.0,0.0,0,0,0.0,0,0.0,0.0,0,50.6,0,0.0,0.0,0.0,0.0,1000.0,5.0,750,0,0.0,20,0.0,20.0,0.0,0,800.0,1.0,0,0.0,0,,,5.0,3,30,0.0,0.0,1,,,,,,,,,,,,,,,,,,,,,,,,,,,,,,,,,,,,235.6520376,,245.9341693,247.9404389,,257.7210031,11.7868338,22.0689655,,,,,,,,,,,,,,,,,,,,,,,,,,,,,,,,,,,,,,,,,,,,,,
2508,"S. Shimizu, Y. Xu, E. Okunishi, S. Tanaka, K. Otsuka, K. Mitose",Improvement of shape memory characteristics by precipitation-hardening of Ti-Pd-Ni alloys,,Materials Letters,34,23-39,1998,,,,External,,0.0,0.0,0.0,0.0,0,0.0,0.0,0.0,0.0,0,0.0,0.0,0.0,0.0,0.0,0.0,0.0,0.0,0.0,0.0,19.8,0,30.0,0.0,0.0,0.0,0,0,0.0,0,0.0,0.0,0,50.2,0,0.0,0.0,0.0,0.0,1000.0,5.0,750,0,0.0,20,0.0,20.0,0.0,0,20.0,0.0,0,0.0,0,,,5.0,3,30,0.0,0.0,1,,,,,,,,,,,,,,,,,,,,,,,,,,,,,,,,,,,,231.2,,255.8,251.8,,269.8,14,38.6,,,,,,,,,,,,,,,,,,,,,,,,,,,,,,,,,,,,,,,,,,,,,,
2509,"S. Shimizu, Y. Xu, E. Okunishi, S. Tanaka, K. Otsuka, K. Mitose",Improvement of shape memory characteristics by precipitation-hardening of Ti-Pd-Ni alloys,,Materials Letters,34,23-39,1998,,,,External,,0.0,0.0,0.0,0.0,0,0.0,0.0,0.0,0.0,0,0.0,0.0,0.0,0.0,0.0,0.0,0.0,0.0,0.0,0.0,19.6,0,30.0,0.0,0.0,0.0,0,0,0.0,0,0.0,0.0,0,50.4,0,0.0,0.0,0.0,0.0,1000.0,5.0,750,0,0.0,20,0.0,20.0,0.0,0,20.0,0.0,0,0.0,0,,,5.0,3,30,0.0,0.0,1,,,,,,,,,,,,,,,,,,,,,,,,,,,,,,,,,,,,229.2,,251,248.8,,263.7,12.7,34.5,,,,,,,,,,,,,,,,,,,,,,,,,,,,,,,,,,,,,,,,,,,,,,
2510,"S. Shimizu, Y. Xu, E. Okunishi, S. Tanaka, K. Otsuka, K. Mitose",Improvement of shape memory characteristics by precipitation-hardening of Ti-Pd-Ni alloys,,Materials Letters,34,23-39,1998,,,,External,,0.0,0.0,0.0,0.0,0,0.0,0.0,0.0,0.0,0,0.0,0.0,0.0,0.0,0.0,0.0,0.0,0.0,0.0,0.0,19.4,0,30.0,0.0,0.0,0.0,0,0,0.0,0,0.0,0.0,0,50.6,0,0.0,0.0,0.0,0.0,1000.0,5.0,750,0,0.0,20,0.0,20.0,0.0,0,600.0,1.0,0,0.0,0,,,5.0,3,30,0.0,0.0,1,,,,,,,,,,,,,,,,,,,,,,,,,,,,,,,,,,,,227.1253918,,242.4231975,244.1786834,,256.2163009,13.7931034,29.0909091,,,,,,,,,,,,,,,,,,,,,,,,,,,,,,,,,,,,,,,,,,,,,,
2511,"S. Shimizu, Y. Xu, E. Okunishi, S. Tanaka, K. Otsuka, K. Mitose",Improvement of shape memory characteristics by precipitation-hardening of Ti-Pd-Ni alloys,,Materials Letters,34,23-39,1998,,,,External,,0.0,0.0,0.0,0.0,0,0.0,0.0,0.0,0.0,0,0.0,0.0,0.0,0.0,0.0,0.0,0.0,0.0,0.0,0.0,19.4,0,30.0,0.0,0.0,0.0,0,0,0.0,0,0.0,0.0,0,50.6,0,0.0,0.0,0.0,0.0,1000.0,5.0,750,0,0.0,20,0.0,20.0,0.0,0,20.0,0.0,0,0.0,0,,,5.0,3,30,0.0,0.0,1,,,,,,,,,,,,,,,,,,,,,,,,,,,,,,,,,,,,226.1,,244.8,242.9,,256.9,12.1,30.8,,,,,,,,,,,,,,,,,,,,,,,,,,,,,,,,,,,,,,,,,,,,,,
2512,"S. Shimizu, Y. Xu, E. Okunishi, S. Tanaka, K. Otsuka, K. Mitose",Improvement of shape memory characteristics by precipitation-hardening of Ti-Pd-Ni alloys,,Materials Letters,34,23-39,1998,,,,External,,0.0,0.0,0.0,0.0,0,0.0,0.0,0.0,0.0,0,0.0,0.0,0.0,0.0,0.0,0.0,0.0,0.0,0.0,0.0,19.4,0,30.0,0.0,0.0,0.0,0,0,0.0,0,0.0,0.0,0,50.6,0,0.0,0.0,0.0,0.0,1000.0,5.0,750,0,0.0,20,0.0,20.0,0.0,0,300.0,1.0,0,0.0,0,,,5.0,3,30,0.0,0.0,1,,,,,,,,,,,,,,,,,,,,,,,,,,,,,,,,,,,,223.8652038,,246.4357367,239.6645768,,257.7210031,11.2852664,33.8557993,,,,,,,,,,,,,,,,,,,,,,,,,,,,,,,,,,,,,,,,,,,,,,
2513,"S. Shimizu, Y. Xu, E. Okunishi, S. Tanaka, K. Otsuka, K. Mitose",Improvement of shape memory characteristics by precipitation-hardening of Ti-Pd-Ni alloys,,Materials Letters,34,23-39,1998,,,,External,,0.0,0.0,0.0,0.0,0,0.0,0.0,0.0,0.0,0,0.0,0.0,0.0,0.0,0.0,0.0,0.0,0.0,0.0,0.0,19.4,0,30.0,0.0,0.0,0.0,0,0,0.0,0,0.0,0.0,0,50.6,0,0.0,0.0,0.0,0.0,1000.0,5.0,750,0,0.0,20,0.0,20.0,0.0,0,500.0,1.0,0,0.0,0,,,5.0,3,30,0.0,0.0,1,,,,,,,,,,,,,,,,,,,,,,,,,,,,,,,,,,,,215.5893417,,237.1567398,231.137931,,247.6896552,10.5329154,32.1003135,,,,,,,,,,,,,,,,,,,,,,,,,,,,,,,,,,,,,,,,,,,,,,
2514,"S. Shimizu, Y. Xu, E. Okunishi, S. Tanaka, K. Otsuka, K. Mitose",Improvement of shape memory characteristics by precipitation-hardening of Ti-Pd-Ni alloys,,Materials Letters,34,23-39,1998,,,,External,,0.0,0.0,0.0,0.0,0,0.0,0.0,0.0,0.0,0,0.0,0.0,0.0,0.0,0.0,0.0,0.0,0.0,0.0,0.0,19.4,0,30.0,0.0,0.0,0.0,0,0,0.0,0,0.0,0.0,0,50.6,0,0.0,0.0,0.0,0.0,1000.0,5.0,750,0,0.0,20,0.0,20.0,0.0,0,400.0,1.0,0,0.0,0,,,5.0,3,30,0.0,0.0,1,,,,,,,,,,,,,,,,,,,,,,,,,,,,,,,,,,,,215.338558,,237.4075235,231.8902821,,248.69279,11.2852665,33.354232,,,,,,,,,,,,,,,,,,,,,,,,,,,,,,,,,,,,,,,,,,,,,,
2515,"S. Shimizu, Y. Xu, E. Okunishi, S. Tanaka, K. Otsuka, K. Mitose",Improvement of shape memory characteristics by precipitation-hardening of Ti-Pd-Ni alloys,,Materials Letters,34,23-39,1998,,,,External,,0.0,0.0,0.0,0.0,0,0.0,0.0,0.0,0.0,0,0.0,0.0,0.0,0.0,0.0,0.0,0.0,0.0,0.0,0.0,20.0,0,30.0,0.0,0.0,0.0,0,0,0.0,0,0.0,0.0,0,50.0,0,0.0,0.0,0.0,0.0,1000.0,5.0,750,0,0.0,20,0.0,20.0,0.0,0,20.0,0.0,0,0.0,0,,,5.0,3,30,0.0,0.0,1,,,,,,,,,,,,,,,,,,,,,,,,,,,,,,,,,,,,200.5,,222.5,223.9,,238.7,16.2,38.2,,,,,,,,,,,,,,,,,,,,,,,,,,,,,,,,,,,,,,,,,,,,,,
2516,"S. Shimizu, Y. Xu, E. Okunishi, S. Tanaka, K. Otsuka, K. Mitose",Improvement of shape memory characteristics by precipitation-hardening of Ti-Pd-Ni alloys,,Materials Letters,34,23-39,1998,,,,External,,0.0,0.0,0.0,0.0,0,0.0,0.0,0.0,0.0,0,0.0,0.0,0.0,0.0,0.0,0.0,0.0,0.0,0.0,0.0,20.5,0,30.0,0.0,0.0,0.0,0,0,0.0,0,0.0,0.0,0,49.5,0,0.0,0.0,0.0,0.0,1000.0,5.0,750,0,0.0,20,0.0,20.0,0.0,0,800.0,1.0,0,0.0,0,,,5.0,3,30,0.0,0.0,1,,,,,,,,,,,,,,,,,,,,,,,,,,,,,,,,,,,,182.0123785,,186.7186701,191.0145269,,201.859335,15.1406649,19.8469565,,,,,,,,,,,,,,,,,,,,,,,,,,,,,,,,,,,,,,,,,,,,,,
2517,"S. Shimizu, Y. Xu, E. Okunishi, S. Tanaka, K. Otsuka, K. Mitose",Improvement of shape memory characteristics by precipitation-hardening of Ti-Pd-Ni alloys,,Materials Letters,34,23-39,1998,,,,External,,0.0,0.0,0.0,0.0,0,0.0,0.0,0.0,0.0,0,0.0,0.0,0.0,0.0,0.0,0.0,0.0,0.0,0.0,0.0,20.5,0,30.0,0.0,0.0,0.0,0,0,0.0,0,0.0,0.0,0,49.5,0,0.0,0.0,0.0,0.0,1000.0,5.0,750,0,0.0,20,0.0,20.0,0.0,0,600.0,1.0,0,0.0,0,,,5.0,3,30,0.0,0.0,1,,,,,,,,,,,,,,,,,,,,,,,,,,,,,,,,,,,,176.8469565,,182.5750384,188.3035294,,198.7387212,16.1636828,21.8917647,,,,,,,,,,,,,,,,,,,,,,,,,,,,,,,,,,,,,,,,,,,,,,
2518,"S. Shimizu, Y. Xu, E. Okunishi, S. Tanaka, K. Otsuka, K. Mitose",Improvement of shape memory characteristics by precipitation-hardening of Ti-Pd-Ni alloys,,Materials Letters,34,23-39,1998,,,,External,,0.0,0.0,0.0,0.0,0,0.0,0.0,0.0,0.0,0,0.0,0.0,0.0,0.0,0.0,0.0,0.0,0.0,0.0,0.0,20.5,0,30.0,0.0,0.0,0.0,0,0,0.0,0,0.0,0.0,0,49.5,0,0.0,0.0,0.0,0.0,1000.0,5.0,750,0,0.0,20,0.0,20.0,0.0,0,500.0,1.0,0,0.0,0,,,5.0,3,30,0.0,0.0,1,,,,,,,,,,,,,,,,,,,,,,,,,,,,,,,,,,,,169.045422,,183.1634783,186.2321228,,198.5087468,15.3452685,29.4633248,,,,,,,,,,,,,,,,,,,,,,,,,,,,,,,,,,,,,,,,,,,,,,
2519,"S. Shimizu, Y. Xu, E. Okunishi, S. Tanaka, K. Otsuka, K. Mitose",Improvement of shape memory characteristics by precipitation-hardening of Ti-Pd-Ni alloys,,Materials Letters,34,23-39,1998,,,,External,,0.0,0.0,0.0,0.0,0,0.0,0.0,0.0,0.0,0,0.0,0.0,0.0,0.0,0.0,0.0,0.0,0.0,0.0,0.0,20.5,0,30.0,0.0,0.0,0.0,0,0,0.0,0,0.0,0.0,0,49.5,0,0.0,0.0,0.0,0.0,1000.0,5.0,750,0,0.0,20,0.0,20.0,0.0,0,400.0,1.0,0,0.0,0,,,5.0,3,30,0.0,0.0,1,,,,,,,,,,,,,,,,,,,,,,,,,,,,,,,,,,,,164.3133504,,188.2531969,182.3192839,,200.9394373,12.6862404,36.6260869,,,,,,,,,,,,,,,,,,,,,,,,,,,,,,,,,,,,,,,,,,,,,,
2520,"S. Shimizu, Y. Xu, E. Okunishi, S. Tanaka, K. Otsuka, K. Mitose",Improvement of shape memory characteristics by precipitation-hardening of Ti-Pd-Ni alloys,,Materials Letters,34,23-39,1998,,,,External,,0.0,0.0,0.0,0.0,0,0.0,0.0,0.0,0.0,0,0.0,0.0,0.0,0.0,0.0,0.0,0.0,0.0,0.0,0.0,20.5,0,30.0,0.0,0.0,0.0,0,0,0.0,0,0.0,0.0,0,49.5,0,0.0,0.0,0.0,0.0,1000.0,5.0,750,0,0.0,20,0.0,20.0,0.0,0,20.0,0.0,0,0.0,0,,,5.0,3,30,0.0,0.0,1,,,,,,,,,,,,,,,,,,,,,,,,,,,,,,,,,,,,162.8,,182.5,182.9,,196.8,14.3,34,,,,,,,,,,,,,,,,,,,,,,,,,,,,,,,,,,,,,,,,,,,,,,
2521,"S. Shimizu, Y. Xu, E. Okunishi, S. Tanaka, K. Otsuka, K. Mitose",Improvement of shape memory characteristics by precipitation-hardening of Ti-Pd-Ni alloys,,Materials Letters,34,23-39,1998,,,,External,,0.0,0.0,0.0,0.0,0,0.0,0.0,0.0,0.0,0,0.0,0.0,0.0,0.0,0.0,0.0,0.0,0.0,0.0,0.0,21.0,0,30.0,0.0,0.0,0.0,0,0,0.0,0,0.0,0.0,0,49.0,0,0.0,0.0,0.0,0.0,1000.0,5.0,750,0,0.0,20,0.0,20.0,0.0,0,20.0,0.0,0,0.0,0,,,5.0,3,30,0.0,0.0,1,,,,,,,,,,,,,,,,,,,,,,,,,,,,,,,,,,,,93.4,,111.4,112.7,,127.8,16.4,34.4,,,,,,,,,,,,,,,,,,,,,,,,,,,,,,,,,,,,,,,,,,,,,,
