Repository: sinazadeh/CatBoost-SMAs

# CatBoost SMAs
This repository contains a sample implementation of using CatBoost for building a surrogate model for transformation temperatures of Shape Memory Alloys (SMAs). The sample code (found in [main.py](main.py)) showcases how CatBoost can be used to model this data and make predictions with a high degree of accuracy. The accompanying [raw_data.csv](raw_data.csv) file contains 4899 data points that can be used to train and validate the model. This data can also serve as a reference for researchers looking to explore the use of CatBoost in this particular field.

File: raw_data.csv (part 35 of 67)
termediate_a_(A),Micro_Intermediate_b,Micro_Intermediate_c,Micro_Intermediate_Space_Group,Micro_Martensite_Test_Temperature_Above_Af(Temp-Af),Micro_Martensite_Structure,Micro_Martensite_a_(A),Micro_Martensite_b,Micro_Martensite_c,Micro_Martensite_Beta,Micro_Martensite_Space_Group,Micro_Martensite_Sub-structure,Micro_Precipitate_Test_Temperature,Micro_Precipitate_Structure,Micro_Precipitate_Volume_Fraction,NeedsAttention,SME_Transforms,SME_Mf,SME_Mp,SME_Ms,SME_As,SME_Ap,SME_Af,SME_Thermal_Hysteresis,SME_Transformation_Range,SME_RfM,SME_RfA,SME_dH(MA)(J/g),SME_dH(AM)(J/g),SME_dH(AR)(J/G),SME_dS(MA)(J/kgK),SME_dS(AM)(J/kgK),SME_dS(AR)(J/kgK),SME_epsilonAct(%),SME_epsilonIrr(%),SME_Failure(FatigueTest),SME_Bend_Recovery(%),SE_R.Strain(%),SE_Strain_Max(%),SE_Stress_Max(MPa),SE_Mf_Stress,SE_Ms_Stress,SE_As_Stress,SE_Af_Stress,SE_M_Yield,SE_A_Yield,MSME_Magnetization (emu/g),MSME_Magnetization Change (AM)(emu/g),MSME_Magnetization Change (MA)(emu/g),MSME_Mf Temp (Â°C),MSME_Mf Mag (emu/g),MSME_Mp Temp (Â°C),MSME_Mp Mag (emu/g),MSME_Ms_Temp(C),MSME_Ms_Mag(emu/g),MSME_Direct average rate (emu/gÂ°C),MSME_Direct_integrated_magnetization_change(emu/g),MSME_As_Temp(C),MSME_As_Mag(emu/g),MSME_Ap_Temp (C),MSME_Ap_Mag(emu/g),MSME_Af_Temp (C),MSME_Af_Mag(emu/g),MSME_Reverse_average_rate(emu/gC),MSME_Reverse_integrated_magnetization_change(emu/g),MSME_Direct_MT_range(C),MSME_Reverse_MT_range(C),MSME_Hysteresis(C),MSME_Estimated_entropy_difference_(J/kg*K),"MSME_Tc(DSC)-Ms(SQUID,0.05T)",Hard_VHN
2522,"S. Shimizu, Y. Xu, E. Okunishi, S. Tanaka, K. Otsuka, K. Mitose",Improvement of shape memory characteristics by precipitation-hardening of Ti-Pd-Ni alloys,,Materials Letters,34,23-39,1998,,,,External,,0.0,0.0,0.0,0.0,0,0.0,0.0,0.0,0.0,0,0.0,0.0,0.0,0.0,0.0,0.0,0.0,0.0,0.0,0.0,21.5,0,30.0,0.0,0.0,0.0,0,0,0.0,0,0.0,0.0,0,48.5,0,0.0,0.0,0.0,0.0,1000.0,5.0,750,0,0.0,20,0.0,20.0,0.0,0,20.0,0.0,0,0.0,0,,,5.0,3,30,0.0,0.0,1,,,,,,,,,,,,,,,,,,,,,,,,,,,,,,,,,,,,-2,,40.6,36.8,,61.4,20.8,63.4,,,,,,,,,,,,,,,,,,,,,,,,,,,,,,,,,,,,,,,,,,,,,,
2523,"Q. Tian, J. Wu",Characterisation of phase transformation in Ti50+xPd30Ni20-x alloys,,Intermetallics,10,675-682,2002,,,,External,,0.0,0.0,0.0,0.0,0,0.0,0.0,0.0,0.0,0,0.0,0.0,0.0,0.0,0.0,0.0,0.0,0.0,0.0,0.0,19.0,0,30.0,0.0,0.0,0.0,0,0,0.0,0,0.0,0.0,0,51.0,0,0.0,0.0,0.0,0.0,1000.0,5.0,800,0,0.0,20,0.0,20.0,0.0,0,1000.0,1.0,0,0.0,0,,,5.0,3,30,0.0,0.0,1,,,,,,,,,,,,,,,,,,,,,,,,,,,,,,,,,,,,208.6281804,,246.4205898,236.4920754,,262.1140479,15.6934581,53.4858675,,,,,,,,,,,,,,,,,,,,,,,,,,,,,,,,,,,,,,,,,,,,,,
2524,"Q. Tian, J. Wu",Characterisation of phase transformation in Ti50+xPd30Ni20-x alloys,,Intermetallics,10,675-682,2002,,,,External,,0.0,0.0,0.0,0.0,0,0.0,0.0,0.0,0.0,0,0.0,0.0,0.0,0.0,0.0,0.0,0.0,0.0,0.0,0.0,19.4,0,30.0,0.0,0.0,0.0,0,0,0.0,0,0.0,0.0,0,50.6,0,0.0,0.0,0.0,0.0,1000.0,5.0,800,0,0.0,20,0.0,20.0,0.0,0,1000.0,1.0,0,0.0,0,,,5.0,3,30,0.0,0.0,1,,,,,,,,,,,,,,,,,,,,,,,,,,,,,,,,,,,,189.7305648,,230.7285425,218.8769694,,248.9841979,18.2556554,59.2536331,,,,,,,,,,,,,,,,,,,,,,,,,,,,,,,,,,,,,,,,,,,,,,
2525,"Q. Tian, J. Wu",Characterisation of phase transformation in Ti50+xPd30Ni20-x alloys,,Intermetallics,10,675-682,2002,,,,External,,0.0,0.0,0.0,0.0,0,0.0,0.0,0.0,0.0,0,0.0,0.0,0.0,0.0,0.0,0.0,0.0,0.0,0.0,0.0,19.8,0,30.0,0.0,0.0,0.0,0,0,0.0,0,0.0,0.0,0,50.2,0,0.0,0.0,0.0,0.0,1000.0,5.0,800,0,0.0,20,0.0,20.0,0.0,0,1000.0,1.0,0,0.0,0,,,5.0,3,30,0.0,0.0,1,,,,,,,,,,,,,,,,,,,,,,,,,,,,,,,,,,,,169.8749471,,214.395946,197.7374312,,235.5340733,21.1381273,65.6591262,,,,,,,,,,,,,,,,,,,,,,,,,,,,,,,,,,,,,,,,,,,,,,
2526,"Q. Tian, J. Wu",Dynamic properties of Ti51Pd30Ni19 high-temperature shape memory alloy under different heat treatment conditions,,Scandinavian Journal of Metallurgy,31,251-255,2002,,,,External,,0.0,0.0,0.0,0.0,0,0.0,0.0,0.0,0.0,0,0.0,0.0,0.0,0.0,0.0,0.0,0.0,0.0,0.0,0.0,19.0,0,30.0,0.0,0.0,0.0,0,0,0.0,0,0.0,0.0,0,51.0,0,0.0,0.0,0.0,0.0,1000.0,5.0,800,0,0.0,20,0.0,20.0,0.0,0,1000.0,5.0,0,0.0,0,,600,5.0,1,30,0.0,0.0,1,,,,,,,,,,,,,,,,,,,,,,,,,,,,,,,,,,,,208.9218119,,254.702224,239.0853422,,303.0228562,48.3206322,94.1010443,,,,,,,,,,,,,,,,,,,,,,,,,,,,,,,,,,,,,,,,,,,,,,
2527,"Q. Tian, J. Wu",Dynamic properties of Ti51Pd30Ni19 high-temperature shape memory alloy under different heat treatment conditions,,Scandinavian Journal of Metallurgy,31,251-255,2002,,,,External,,0.0,0.0,0.0,0.0,0,0.0,0.0,0.0,0.0,0,0.0,0.0,0.0,0.0,0.0,0.0,0.0,0.0,0.0,0.0,19.0,0,30.0,0.0,0.0,0.0,0,0,0.0,0,0.0,0.0,0,51.0,0,0.0,0.0,0.0,0.0,1000.0,5.0,800,0,0.0,20,0.0,20.0,0.0,0,600.0,1.0,0,0.0,0,,600,5.0,1,30,0.0,0.0,1,,,,,,,,,,,,,,,,,,,,,,,,,,,,,,,,,,,,207.6753184,,233.2468679,235.4679765,,259.7653839,26.518516,52.0900655,,,,,,,,,,,,,,,,,,,,,,,,,,,,,,,,,,,,,,,,,,,,,,
2528,"Q. Tian, J. Wu",Dynamic properties of Ti51Pd30Ni19 high-temperature shape memory alloy under different heat treatment conditions,,Scandinavian Journal of Metallurgy,31,251-255,2002,,,,External,,0.0,0.0,0.0,0.0,0,0.0,0.0,0.0,0.0,0,0.0,0.0,0.0,0.0,0.0,0.0,0.0,0.0,0.0,0.0,19.0,0,30.0,0.0,0.0,0.0,0,0,0.0,0,0.0,0.0,0,51.0,0,0.0,0.0,0.0,0.0,1000.0,5.0,800,0,0.0,20,0.0,20.0,0.0,0,1000.0,5.0,0,0.0,0,,600,5.0,3,30,0.0,0.0,1,,,,,,,,,,,,,,,,,,,,,,,,,,,,,,,,,,,,207.6391265,,256.3773672,223.9209171,,269.6891255,13.3117583,62.049999,,,,,,,,,,,,,,,,,,,,,,,,,,,,,,,,,,,,,,,,,,,,,,
2529,"Q. Tian, J. Wu",Dynamic properties of Ti51Pd30Ni19 high-temperature shape memory alloy under different heat treatment conditions,,Scandinavian Journal of Metallurgy,31,251-255,2002,,,,External,,0.0,0.0,0.0,0.0,0,0.0,0.0,0.0,0.0,0,0.0,0.0,0.0,0.0,0.0,0.0,0.0,0.0,0.0,0.0,19.0,0,30.0,0.0,0.0,0.0,0,0,0.0,0,0.0,0.0,0,51.0,0,0.0,0.0,0.0,0.0,1000.0,5.0,800,0,0.0,20,0.0,20.0,0.0,0,1000.0,5.0,0,0.0,0,,600,5.0,2,30,0.0,0.0,1,,,,,,,,,,,,,,,,,,,,,,,,,,,,,,,,,,,,206.4017619,,256.6351962,239.0664035,,284.6378476,28.0026514,78.2360857,,,,,,,,,,,,,,,,,,,,,,,,,,,,,,,,,,,,,,,,,,,,,,
2530,"Q. Tian, J. Wu",Dynamic properties of Ti51Pd30Ni19 high-temperature shape memory alloy under different heat treatment conditions,,Scandinavian Journal of Metallurgy,31,251-255,2002,,,,External,,0.0,0.0,0.0,0.0,0,0.0,0.0,0.0,0.0,0,0.0,0.0,0.0,0.0,0.0,0.0,0.0,0.0,0.0,0.0,19.0,0,30.0,0.0,0.0,0.0,0,0,0.0,0,0.0,0.0,0,51.0,0,0.0,0.0,0.0,0.0,1000.0,5.0,800,0,0.0,20,0.0,20.0,0.0,0,1000.0,5.0,0,0.0,0,,600,5.0,5,30,0.0,0.0,1,,,,,,,,,,,,,,,,,,,,,,,,,,,,,,,,,,,,206.2839176,,256.0916842,222.0707623,,267.4079465,11.3162623,61.1240289,,,,,,,,,,,,,,,,,,,,,,,,,,,,,,,,,,,,,,,,,,,,,,
2531,"Q. Tian, J. Wu",Dynamic properties of Ti51Pd30Ni19 high-temperature shape memory alloy under different heat treatment conditions,,Scandinavian Journal of Metallurgy,31,251-255,2002,,,,External,,0.0,0.0,0.0,0.0,0,0.0,0.0,0.0,0.0,0,0.0,0.0,0.0,0.0,0.0,0.0,0.0,0.0,0.0,0.0,19.0,0,30.0,0.0,0.0,0.0,0,0,0.0,0,0.0,0.0,0,51.0,0,0.0,0.0,0.0,0.0,1000.0,5.0,800,0,0.0,20,0.0,20.0,0.0,0,1000.0,5.0,0,0.0,0,,600,5.0,4,30,0.0,0.0,1,,,,,,,,,,,,,,,,,,,,,,,,,,,,,,,,,,,,206.1053657,,256.7708956,222.8856732,,267.791833,11.0209374,61.6864673,,,,,,,,,,,,,,,,,,,,,,,,,,,,,,,,,,,,,,,,,,,,,,
2532,"Q. Tian, J. Wu",Dynamic properties of Ti51Pd30Ni19 high-temperature shape memory alloy under different heat treatment conditions,,Scandinavian Journal of Metallurgy,31,251-255,2002,,,,External,,0.0,0.0,0.0,0.0,0,0.0,0.0,0.0,0.0,0,0.0,0.0,0.0,0.0,0.0,0.0,0.0,0.0,0.0,0.0,19.0,0,30.0,0.0,0.0,0.0,0,0,0.0,0,0.0,0.0,0,51.0,0,0.0,0.0,0.0,0.0,1000.0,5.0,800,0,0.0,20,0.0,20.0,0.0,0,20.0,0.0,0,0.0,0,,600,5.0,6,30,0.0,0.0,1,,,,,,,,,,,,,,,,,,,,,,,,,,,,,,,,,,,,205.1736819,,256.2638082,221.2579941,,267.2336798,10.9698716,62.0599979,,,,,,,,,,,,,,,,,,,,,,,,,,,,,,,,,,,,,,,,,,,,,,
2533,"Q. Tian, J. Wu",Dynamic properties of Ti51Pd30Ni19 high-temperature shape memory alloy under different heat treatment conditions,,Scandinavian Journal of Metallurgy,31,251-255,2002,,,,External,,0.0,0.0,0.0,0.0,0,0.0,0.0,0.0,0.0,0,0.0,0.0,0.0,0.0,0.0,0.0,0.0,0.0,0.0,0.0,19.0,0,30.0,0.0,0.0,0.0,0,0,0.0,0,0.0,0.0,0,51.0,0,0.0,0.0,0.0,0.0,1000.0,5.0,800,0,0.0,20,0.0,20.0,0.0,0,400.0,1.0,0,0.0,0,,600,5.0,1,30,0.0,0.0,1,,,,,,,,,,,,,,,,,,,,,,,,,,,,,,,,,,,,175.4830681,,216.3927088,207.8135617,,236.4667842,20.0740754,60.9837161,,,,,,,,,,,,,,,,,,,,,,,,,,,,,,,,,,,,,,,,,,,,,,
2534,"Q. Tian, J. Wu",Tensile behavior of Ti50.6Pd30Ni19.4 alloy under different tensile conditions,,Materials Science and Engineering A,325,249-254,2002,,,,External,,0.0,0.0,0.0,0.0,0,0.0,0.0,0.0,0.0,0,0.0,0.0,0.0,0.0,0.0,0.0,0.0,0.0,0.0,0.0,19.4,0,30.0,0.0,0.0,0.0,0,0,0.0,0,0.0,0.0,0,50.6,0,0.0,0.0,0.0,0.0,1000.0,5.0,800,0,0.0,20,0.0,20.0,0.0,0,400.0,1.0,0,0.0,0,,,5.0,3,30,0.0,0.0,1,,,,,,,,,,,,,,,,,,,,,,,,,,,,,,,,,,,,189,,230,218,,248,18,59,,,,,,,,,,,,,,,,,,,,,,,,,,,,,,,,,,,,,,,,,,,,,,
2535,,,,,,,,,,,External,,0.0,0.0,38.0,0.0,0,0.0,0.0,0.0,0.0,0,0.0,0.0,0.0,0.0,0.0,0.0,0.0,0.0,0.0,0.0,33.0,0,0.0,0.0,0.0,0.0,0,0,0.0,0,0.0,0.0,0,29.0,0,0.0,0.0,0.0,0.0,20.0,0.0,800,0,0.0,20,0.0,20.0,0.0,0,800.0,0.0833,0,0.0,0,,,5.0,3,30,0.0,0.0,1,,,,,,,,,,,,,,,,,,,,,,,,,,,,,,,,,,,,,,,,,,,,,,,,,,,,,,,,,,,,,,,,,,,,,,,,,,,,,,,,,,,,,,,,,
2536,E. Acar,Dynamic mechanical response of a Ni45.7Ti29.3Hf20Pd5 alloy,,Materials Science and Engineering: A,633,169-175,2015,,,,External,,0.0,0.0,0.0,0.0,0,0.0,0.0,0.0,0.0,0,0.0,0.0,0.0,20.0,0.0,0.0,0.0,0.0,0.0,0.0,45.7,0,5.0,0.0,0.0,0.0,0,0,0.0,0,0.0,0.0,0,29.3,0,0.0,0.0,0.0,0.0,20.0,0.0,20,0,0.0,20,0.0,20.0,0.0,0,900.0,72.0,0,0.0,0,0,150,7.0,2,30,0.0,0.0,1,,,,,,,,,,,,,,,,,,,,,,,,,,,,,,,,,,,,,,,,,118.0508713,,,,,,,,,,,,,,,,,,,,,,,,,,,,,,,,,,,,,,,,,,,,,,,,
2537,E. Acar,Dynamic mechanical response of a Ni45.7Ti29.3Hf20Pd5 alloy,,Materials Science and Engineering A,633,169-175,2015,,,,External,,0.0,0.0,0.0,0.0,0,0.0,0.0,0.0,0.0,0,0.0,0.0,0.0,20.0,0.0,0.0,0.0,0.0,0.0,0.0,45.7,0,5.0,0.0,0.0,0.0,0,0,0.0,0,0.0,0.0,0,29.3,0,0.0,0.0,0.0,0.0,20.0,0.0,20,0,0.0,20,0.0,20.0,0.0,0,900.0,72.0,0,0.0,0,0,150,7.0,2,30,0.0,0.0,1,,,,,,,,,,,,,,,,,,,,,,,,,,,,,,,,,,,,,,,,,118.0508713,,,,,,,,,,,,,,,,,,,,,,,,,,,,,,,,,,,,,,,,,,,,,,,,
2538,"S.K. Wu, C.M. Wayman",TEM studies of the martensitic transformation in a Ti50Ni40Au10 alloy,,Scripta Metallurgica,21,83-88,1987,,,,External,,0.0,0.0,10.0,0.0,0,0.0,0.0,0.0,0.0,0,0.0,0.0,0.0,0.0,0.0,0.0,0.0,0.0,0.0,0.0,40.0,0,0.0,0.0,0.0,0.0,0,0,0.0,0,0.0,0.0,0,50.0,0,0.0,0.0,0.0,0.0,1000.0,24.0,800,0,0.0,20,0.0,20.0,0.0,0,950.0,1.0,0,0.0,0,-196,300,10.0,3,30,0.0,0.0,1,,,,,,,,,,,,,,,,,,,,,,,,,,,,,,,,,,,,,,20,,,48,28,,,,,,,,,,,,,,,,,,,,,,,,,,,,,,,,,,,,,,,,,,,,,,,
2539,"T.  Inamura, Y.Takahashi, H. Hosoda, K. Wakashima, T. Nagase, T. Nakano, Y. Umakoshi, S. Miyazaki",Martensitic Transformation Behavior and Shape Memory Properties of Tiâ€“Niâ€“Pt Melt-Spun Ribbons,,Materials Transactions,47,540-545,2006,,,,External,,0.0,0.0,0.0,0.0,0,0.0,0.0,0.0,0.0,0,0.0,0.0,0.0,0.0,0.0,0.0,0.0,0.0,0.0,0.0,40.0,0,0.0,0.0,10.0,0.0,0,0,0.0,0,0.0,0.0,0,50.0,0,0.0,0.0,0.0,0.0,20.0,0.0,20,0,0.0,20,0.0,20.0,0.0,0,500.0,1.0,0,0.0,0,-173,227,10.0,3,30,0.0,0.0,1,,,,,,,,,,,,,,,,,,,,,,,,,,,,,,,,,,,,20,,51,42,,62,11,42,,,,,,,,,,,,,,,,,,,,,,,,,,,,,,,,,,,,,,,,,,,,,,
2540,"T.  Inamura, Y.Takahashi, H. Hosoda, K. Wakashima, T. Nagase, T. Nakano, Y. Umakoshi, S. Miyazaki",Martensitic Transformation Behavior and Shape Memory Properties of Tiâ€“Niâ€“Pt Melt-Spun Ribbons,,Materials Transactions,47,540-545,2006,,,,External,,0.0,0.0,0.0,0.0,0,0.0,0.0,0.0,0.0,0,0.0,0.0,0.0,0.0,0.0,0.0,0.0,0.0,0.0,0.0,40.0,0,0.0,0.0,10.0,0.0,0,0,0.0,0,0.0,0.0,0,50.0,0,0.0,0.0,0.0,0.0,20.0,0.0,20,0,0.0,20,0.0,20.0,0.0,0,350.0,1.0,0,0.0,0,-173,227,10.0,3,30,0.0,0.0,1,,,,,,,,,,,,,,,,,,,,,,,,,,,,,,,,,,,,20,,53,42,,65,12,45,,,,,,,,,,,,,,,,,,,,,,,,,,,,,,,,,,,,,,,,,,,,,,
2541,"T.  Inamura, Y.Takahashi, H. Hosoda, K. Wakashima, T. Nagase, T. Nakano, Y. Umakoshi, S. Miyazaki",Martensitic Transformation Behavior and Shape Memory Properties of Tiâ€“Niâ€“Pt Melt-Spun Ribbons,,Materials Transactions,47,540-545,2006,,,,External,,0.0,0.0,0.0,0.0,0,0.0,0.0,0.0,0.0,0,0.0,0.0,0.0,0.0,0.0,0.0,0.0,0.0,0.0,0.0,40.0,0,0.0,0.0,10.0,0.0,0,0,0.0,0,0.0,0.0,0,50.0,0,0.0,0.0,0.0,0.0,20.0,0.0,20,0,0.0,20,0.0,900.0,1.0,0,1000.0,1.0,0,0.0,0,-173,227,10.0,3,30,0.0,0.0,1,,,,,,,,,,,,,,,,,,,,,,,,,,,,,,,,,,,,-83,,-40,-62,,-7,33,76,,,,,,,,,,,,,,,,,,,,,,,,,,,,,,,,,,,,,,,,,,,,,,
2542,S. F. Hsieh and S. K. Wu,Damping characteristics of a Ti40.5Ni49.5Zr10 shape memory alloy,,Journal of Alloys and Compounds,403,154-160,2005,,,,External,,0.0,0.0,0.0,0.0,0,0.0,0.0,0.0,0.0,0,0.0,0.0,0.0,0.0,0.0,0.0,0.0,0.0,0.0,0.0,49.5,0,0.0,0.0,0.0,0.0,0,0,0.0,0,0.0,0.0,0,40.5,0,0.0,0.0,0.0,10.0,950.0,72.0,800,0,0.0,20,0.0,20.0,0.0,0,900.0,1.0,0,0.0,0,-100,200,10.0,3,30,0.0,0.0,1,,,,,,,,,,,,,,,,,,,,,,,,,,,,,,,,,,,,68.69180968,,97.11246075,130.8766697,,156.8888496,59.77638885,88.19703992,,,,,,,,,,,,,,,,,,,,,,,,,,,,,,,,,,,,,,,,,,,,,,
2543,S. F. Hsieh and S. K. Wu,Damping characteristics of a Ti40.5Ni49.5Zr10 shape memory alloy,,Journal of Alloys and Compounds,403,154-160,2005,,,,External,,0.0,0.0,0.0,0.0,0,0.0,0.0,0.0,0.0,0,0.0,0.0,0.0,0.0,0.0,0.0,0.0,0.0,0.0,0.0,49.5,0,0.0,0.0,0.0,0.0,0,0,0.0,0,0.0,0.0,0,40.5,0,0.0,0.0,0.0,10.0,950.0,72.0,800,0,0.0,20,0.0,900.0,1.0,0,300.0,240.0,0,0.0,0,-100,200,10.0,3,30,0.0,0.0,1,,,,,,,,,,,,,,,,,,,,,,,,,,,,,,,,,,,,7.263700296,,30.867409,78.11974767,,99.79737052,68.92996152,92.53367022,,,,,,,,,,,,,,,,,,,,,,,,,,,,,,,,,,,,,,,,,,,,,,
2544,"Y.C. Lo, S.K. Wu",Compositional Dependence of Martensitic Transformation Sequence in Ti50Ni50-xPdx Alloys with x<15at%,,Scripta Metallurgica et Materialia,26,1875-1877,1992,,,,External,,0.0,0.0,0.0,0.0,0,0.0,0.0,0.0,0.0,0,0.0,0.0,0.0,0.0,0.0,0.0,0.0,0.0,0.0,0.0,49.0,0,1.0,0.0,0.0,0.0,0,0,0.0,0,0.0,0.0,0,50.0,0,0.0,0.0,0.0,0.0,20.0,0.0,900,0,0.0,20,0.0,20.0,0.0,0,1000.0,1.0,0,0.0,0,-100,100,10.0,3,30,0.0,0.0,1,,,,,,,,,,,,,,,,,,,,,,,,,,,,,,,,,,,,,,,,,,,,,,,,,,,,,,,,,,,,,,,,,,,,,,,,,,,,,,,,,,,,,,,,,
2545,"Y.C. Lo, S.K. Wu",Compositional Dependence of Martensitic Transformation Sequence in Ti50Ni50-xPdx Alloys with x<15at%,,Scripta Metallurgica et Materialia,26,1875-1877,1992,,,,External,,0.0,0.0,0.0,0.0,0,0.0,0.0,0.0,0.0,0,0.0,0.0,0.0,0.0,0.0,0.0,0.0,0.0,0.0,0.0,47.0,0,3.0,0.0,0.0,0.0,0,0,0.0,0,0.0,0.0,0,50.0,0,0.0,0.0,0.0,0.0,20.0,0.0,900,0,0.0,20,0.0,20.0,0.0,0,1000.0,1.0,0,0.0,0,-100,100,10.0,3,30,0.0,0.0,1,,,,,,,,,,,,,,,,,,,,,,,,,,,,,,,,,,,,,,,,,,,,,,,,,,,,,,,,,,,,,,,,,,,,,,,,,,,,,,,,,,,,,,,,,
2546,"Y.C. Lo, S.K. Wu",Compositional Dependence of Martensitic Transformation Sequence in Ti50Ni50-xPdx Alloys with x<15at%,,Scripta Metallurgica et Materialia,26,1875-1877,1992,,,,External,,0.0,0.0,0.0,0.0,0,0.0,0.0,0.0,0.0,0,0.0,0.0,0.0,0.0,0.0,0.0,0.0,0.0,0.0,0.0,45.0,0,5.0,0.0,0.0,0.0,0,0,0.0,0,0.0,0.0,0,50.0,0,0.0,0.0,0.0,0.0,20.0,0.0,900,0,0.0,20,0.0,20.0,0.0,0,1000.0,1.0,0,0.0,0,-100,100,10.0,3,30,0.0,0.0,1,,,,,,,,,,,,,,,,,,,,,,,,,,,,,,,,,,,,,,,,,,,,,,,,,,,,,,,,,,,,,,,,,,,,,,,,,,,,,,,,,,,,,,,,,
2547,"Y.C. Lo, S.K. Wu",Compositional Dependence of Martensitic Transformation Sequence in Ti50Ni50-xPdx Alloys with x<15at%,,Scripta Metallurgica et Materialia,26,1875-1877,1992,,,,External,,0.0,0.0,0.0,0.0,0,0.0,0.0,0.0,0.0,0,0.0,0.0,0.0,0.0,0.0,0.0,0.0,0.0,0.0,0.0,43.0,0,7.0,0.0,0.0,0.0,0,0,0.0,0,0.0,0.0,0,50.0,0,0.0,0.0,0.0,0.0,20.0,0.0,900,0,0.0,20,0.0,20.0,0.0,0,1000.0,1.0,0,0.0,0,-100,100,10.0,3,30,0.0,0.0,1,,,,,,,,,,,,,,,,,,,,,,,,,,,,,,,,,,,,,,,,,,,,,,,,,,,,,,,,,,,,,,,,,,,,,,,,,,,,,,,,,,,,,,,,,
2548,"Y.C. Lo, S.K. Wu",Compositional Dependence of Martensitic Transformation Sequence in Ti50Ni50-xPdx Alloys with x<15at%,,Scripta Metallurgica et Materialia,26,1875-1877,1992,,,,External,,0.0,0.0,0.0,0.0,0,0.0,0.0,0.0,0.0,0,0.0,0.0,0.0,0.0,0.0,0.0,0.0,0.0,0.0,0.0,41.0,0,9.0,0.0,0.0,0.0,0,0,0.0,0,0.0,0.0,0,50.0,0,0.0,0.0,0.0,0.0,20.0,0.0,900,0,0.0,20,0.0,20.0,0.0,0,1000.0,1.0,0,0.0,0,-100,100,10.0,3,30,0.0,0.0,1,,,,,,,,,,,,,,,,,,,,,,,,,,,,,,,,,,,,,,,,,,,,,,,,,,,,,,,,,,,,,,,,,,,,,,,,,,,,,,,,,,,,,,,,,
2549,"Y.C. Lo, S.K. Wu",Compositional Dependence of Martensitic Transformation Sequence in Ti50Ni50-xPdx Alloys with x<15at%,,Scripta Metallurgica et Materialia,26,1875-1877,1992,,,,External,,0.0,0.0,0.0,0.0,0,0.0,0.0,0.0,0.0,0,0.0,0.0,0.0,0.0,0.0,0.0,0.0,0.0,0.0,0.0,39.0,0,11.0,0.0,0.0,0.0,0,0,0.0,0,0.0,0.0,0,50.0,0,0.0,0.0,0.0,0.0,20.0,0.0,900,0,0.0,20,0.0,20.0,0.0,0,1000.0,1.0,0,0.0,0,-100,100,10.0,3,30,0.0,0.0,1,,,,,,,,,,,,,,,,,,,,,,,,,,,,,,,,,,,,,,,,,,,,,,,,,,,,,,,,,,,,,,,,,,,,,,,,,,,,,,,,,,,,,,,,,
2550,"Y.C. Lo, S.K. Wu",Compositional Dependence of Martensitic Transformation Sequence in Ti50Ni50-xPdx Alloys with x<15at%,,Scripta Metallurgica et Materialia,26,1875-1877,1992,,,,External,,0.0,0.0,0.0,0.0,0,0.0,0.0,0.0,0.0,0,0.0,0.0,0.0,0.0,0.0,0.0,0.0,0.0,0.0,0.0,37.0,0,13.0,0.0,0.0,0.0,0,0,0.0,0,0.0,0.0,0,50.0,0,0.0,0.0,0.0,0.0,20.0,0.0,900,0,0.0,20,0.0,20.0,0.0,0,1000.0,1.0,0,0.0,0,-100,100,10.0,3,30,0.0,0.0,1,,,,,,,,,,,,,,,,,,,,,,,,,,,,,,,,,,,,,,,,,,,,,,,,,,,,,,,,,,,,,,,,,,,,,,,,,,,,,,,,,,,,,,,,,
2551,"Y.C. Lo, S.K. Wu",Compositional Dependence of Martensitic Transformation Sequence in Ti50Ni50-xPdx Alloys with x<15at%,,Scripta Metallurgica et Materialia,26,1875-1877,1992,,,,External,,0.0,0.0,0.0,0.0,0,0.0,0.0,0.0,0.0,0,0.0,0.0,0.0,0.0,0.0,0.0,0.0,0.0,0.0,0.0,35.0,0,15.0,0.0,0.0,0.0,0,0,0.0,0,0.0,0.0,0,50.0,0,0.0,0.0,0.0,0.0,20.0,0.0,900,0,0.0,20,0.0,20.0,0.0,0,1000.0,1.0,0,0.0,0,-100,100,10.0,3,30,0.0,0.0,1,,,,,,,,,,,,,,,,,,,,,,,,,,,,,,,,,,,,,,,,,,,,,,,,,,,,,,,,,,,,,,,,,,,,,,,,,,,,,,,,,,,,,,,,,
2552,"T.T. Sasaki, B.C. Hornbuckle, R.D. Noebe, G.S. Bigelow, M.L. Weaver, G.B. Thompson",Effect of Aging on Microstructure and Shape Memory Properties of a Ni-48Ti-25Pd (At. Pct) Alloy,,Metallurgical and Materials Transactions A,44,1388-1400,2013,,,,External,,0.0,0.0,0.0,0.0,0,0.0,0.0,0.0,0.0,0,0.0,0.0,0.0,0.0,0.0,0.0,0.0,0.0,0.0,0.0,27.0,0,25.0,0.0,0.0,0.0,0,0,0.0,0,0.0,0.0,0,48.0,0,0.0,0.0,0.0,0.0,1050.0,72.0,900,0,0.0,20,0.0,20.0,0.0,0,400.0,10.0,0,0.0,0,-100,200,10.0,3,30,0.0,0.0,1,,,,,,,,,,,,,,,,,,,,,,,,,,,,,,,,,,,,71.5,,88,96.7,,123.8,35.8,52.3,,,,,,,,,,,,,,,,,,,,,,,,,,,,,,,,,,,,,,,,,,,,,,
2553,"T.T. Sasaki, B.C. Hornbuckle, R.D. Noebe, G.S. Bigelow, M.L. Weaver, G.B. Thompson",Effect of Aging on Microstructure and Shape Memory Properties of a Ni-48Ti-25Pd (At. Pct) Alloy,,Metallurgical and Materials Transactions A,44,1388-1400,2013,,,,External,,0.0,0.0,0.0,0.0,0,0.0,0.0,0.0,0.0,0,0.0,0.0,0.0,0.0,0.0,0.0,0.0,0.0,0.0,0.0,27.0,0,25.0,0.0,0.0,0.0,0,0,0.0,0,0.0,0.0,0,48.0,0,0.0,0.0,0.0,0.0,1050.0,72.0,900,0,0.0,20,0.0,20.0,0.0,0,400.0,100.0,0,0.0,0,-100,200,10.0,3,30,0.0,0.0,1,,,,,,,,,,,,,,,,,,,,,,,,,,,,,,,,,,,,71.5,,99.8,113.1,,133.7,33.9,62.2,,,,,,,,,,,,,,,,,,,,,,,,,,,,,,,,,,,,,,,,,,,,,,
2554,"T.T. Sasaki, B.C. Hornbuckle, R.D. Noebe, G.S. Bigelow, M.L. Weaver, G.B. Thompson",Effect of Aging on Microstructure and Shape Memory Properties of a Ni-48Ti-25Pd (At. Pct) Alloy,,Metallurgical and Materials Transactions A,44,1388-1400,2013,,,,External,,0.0,0.0,0.0,0.0,0,0.0,0.0,0.0,0.0,0,0.0,0.0,0.0,0.0,0.0,0.0,0.0,0.0,0.0,0.0,27.0,0,25.0,0.0,0.0,0.0,0,0,0.0,0,0.0,0.0,0,48.0,0,0.0,0.0,0.0,0.0,1050.0,72.0,900,0,0.0,20,0.0,20.0,0.0,0,550.0,5.0,0,0.0,0,-100,100,10.0,3,30,0.0,0.0,1,,,,,,,,,,,,,,,,,,,,,,,,,,,,,,,,,,,,,,,-26.9,,-14.6,,,,,,,,,,,,,,,,,,,,,,,,,,,,,,,,,,,,,,,,,,,,,,,,
2555,"T.T. Sasaki, B.C. Hornbuckle, R.D. Noebe, G.S. Bigelow, M.L. Weaver, G.B. Thompson",Effect of Aging on Microstructure and Shape Memory Properties of a Ni-48Ti-25Pd (At. Pct) Alloy,,Metallurgical and Materials Transactions A,44,1388-1400,2013,,,,External,,0.0,0.0,0.0,0.0,0,0.0,0.0,0.0,0.0,0,0.0,0.0,0.0,0.0,0.0,0.0,0.0,0.0,0.0,0.0,27.0,0,25.0,0.0,0.0,0.0,0,0,0.0,0,0.0,0.0,0,48.0,0,0.0,0.0,0.0,0.0,1050.0,72.0,900,0,0.0,20,0.0,20.0,0.0,0,400.0,1.0,0,0.0,0,-100,200,10.0,3,30,0.0,0.0,1,,,,,,,,,,,,,,,,,,,,,,,,,,,,,,,,,,,,,,,-29.6,,-19.9,,,,,,,,,,,,,,,,,,,,,,,,,,,,,,,,,,,,,,,,,,,,,,,,
2556,T. Butler,,,Master's Thesis,,1-107,2013,,,,External,,0.0,0.0,25.0,0.0,0,0.0,0.0,0.0,0.0,0,0.0,0.0,0.0,0.0,0.0,0.0,0.0,0.0,0.0,0.0,26.0,0,0.0,0.0,0.0,0.0,0,0,0.0,0,0.0,0.0,0,49.0,0,0.0,0.0,0.0,0.0,20.0,0.0,20,0,0.0,20,0.0,20.0,0.0,0,1050.0,3.0,0,0.0,0,-90,300,10.0,1,30,0.0,0.0,1,,,,,,,,,,,,,,,,,,,,,,,,,,,,,,,,,,,,106.9217912,,164.7231991,143.9004634,,195.6423752,30.9191761,88.720584,,,,,,,,,,,,,,,,,,,,,,,,,,,,,,,,,,,,,,,,,,,,,,
2557,T. Butler,,,Master's Thesis,,1-107,2013,,,,External,,0.0,0.0,25.0,0.0,0,0.0,0.0,0.0,0.0,0,0.0,0.0,0.0,0.0,0.0,0.0,0.0,0.0,0.0,0.0,26.0,0,0.0,0.0,0.0,0.0,0,0,0.0,0,0.0,0.0,0,49.0,0,0.0,0.0,0.0,0.0,20.0,0.0,20,0,0.0,20,0.0,20.0,0.0,0,1050.0,3.0,0,0.0,0,-90,300,10.0,2,30,0.0,0.0,1,,,,,,,,,,,,,,,,,,,,,,,,,,,,,,,,,,,,95.36983149,,160.2122318,140.8368566,,193.1074548,32.895223,97.73762331,,,,,,,,,,,,,,,,,,,,,,,,,,,,,,,,,,,,,,,,,,,,,,
2558,T. Butler,,,Master's Thesis,,1-107,2013,,,,External,,0.0,0.0,25.0,0.0,0,0.0,0.0,0.0,0.0,0,0.0,0.0,0.0,0.0,0.0,0.0,0.0,0.0,0.0,0.0,26.0,0,0.0,0.0,0.0,0.0,0,0,0.0,0,0.0,0.0,0,49.0,0,0.0,0.0,0.0,0.0,20.0,0.0,20,0,0.0,20,0.0,20.0,0.0,0,1050.0,3.0,0,0.0,0,-90,300,10.0,3,30,0.0,0.0,1,,,,,,,,,,,,,,,,,,,,,,,,,,,,,,,,,,,,90.34812715,,154.1845549,134.800205,,191.5989038,37.4143489,101.2507767,,,,,,,,,,,,,,,,,,,,,,,,,,,,,,,,,,,,,,,,,,,,,,
2559,T. Butler,,,Master's Thesis,,1-107,2013,,,,External,,0.0,0.0,25.0,0.0,0,0.0,0.0,0.0,0.0,0,0.0,0.0,0.0,0.0,0.0,0.0,0.0,0.0,0.0,0.0,26.0,0,0.0,0.0,0.0,0.0,0,0,0.0,0,0.0,0.0,0,49.0,0,0.0,0.0,0.0,0.0,20.0,0.0,20,0,0.0,20,0.0,20.0,0.0,0,1050.0,3.0,0,0.0,0,-90,300,10.0,4,30,0.0,0.0,1,,,,,,,,,,,,,,,,,,,,,,,,,,,,,,,,,,,,,,,130.7754987,,189.0851961,,,,,,,,,,,,,,,,,,,,,,,,,,,,,,,,,,,,,,,,,,,,,,,,
2560,S. M. Kornegay,"Influence of zirconium additions on nitinol shape memory phase stability, transformation temperatures, and thermo-mechanical properties",,,,163,2016,,,,External,,0.0,0.0,0.0,0.0,0,0.0,0.0,0.0,0.0,0,0.0,0.0,0.0,0.0,0.0,0.0,0.0,0.0,0.0,0.0,50.3,0,0.0,0.0,0.0,0.0,0,0,0.0,0,0.0,0.0,0,32.2,0,0.0,0.0,0.0,17.5,1050.0,72.0,900,0,0.0,20,0.0,1050.0,10.0,0,550.0,300.0,0,0.0,0,-90,300,10.0,5,30,0.0,0.0,1,,,,,,,,,,,,,,,,,,,,,,,,,,,,,,,,,,,,10,,75,58,,135,60,125,,,,,,,,,,,,,,,,,,,,,,,,,,,,,,,,,,,,,,,,,,,,,,
2561,S. M. Kornegay,"Influence of zirconium additions on nitinol shape memory phase stability, transformation temperatures, and thermo-mechanical properties",,,,163,2016,,,,External,,0.0,0.0,0.0,0.0,0,0.0,0.0,0.0,0.0,0,0.0,0.0,0.0,0.0,0.0,0.0,0.0,0.0,0.0,0.0,50.3,0,0.0,0.0,0.0,0.0,0,0,0.0,0,0.0,0.0,0,32.2,0,0.0,0.0,0.0,17.5,1050.0,72.0,900,0,0.0,20,0.0,1050.0,10.0,0,550.0,4.0,0,0.0,0,-90,300,10.0,5,30,0.0,0.0,1,,,,,,,,,,,,,,,,,,,,,,,,,,,,,,,,,,,,,,,-15,,-10,,,,,,,,,,,,,,,,,,,,,,,,,,,,,,,,,,,,,,,,,,,,,,,,
2562,S. M. Kornegay,"Influence of zirconium additions on nitinol shape memory phase stability, transformation temperatures, and thermo-mechanical properties",,,,163,2016,,,,External,,0.0,0.0,0.0,0.0,0,0.0,0.0,0.0,0.0,0,0.0,0.0,0.0,0.0,0.0,0.0,0.0,0.0,0.0,0.0,50.3,0,0.0,0.0,0.0,0.0,0,0,0.0,0,0.0,0.0,0,42.7,0,0.0,0.0,0.0,7.0,1050.0,72.0,900,0,0.0,20,0.0,1050.0,10.0,0,550.0,48.0,0,0.0,0,-90,300,10.0,5,30,0.0,0.0,1,,,,,,,,,,,,,,,,,,,,,,,,,,,,,,,,,,,,,,,-22,,5,,,,,,,,,,,,,,,,,,,,,,,,,,,,,,,,,,,,,,,,,,,,,,,,
2563,S. M. Kornegay,"Influence of zirconium additions on nitinol shape memory phase stability, transformation temperatures, and thermo-mechanical properties",,,,163,2016,,,,External,,0.0,0.0,0.0,0.0,0,0.0,0.0,0.0,0.0,0,0.0,0.0,0.0,0.0,0.0,0.0,0.0,0.0,0.0,0.0,50.3,0,0.0,0.0,0.0,0.0,0,0,0.0,0,0.0,0.0,0,48.7,0,0.0,0.0,0.0,1.0,1050.0,72.0,900,0,0.0,20,0.0,1050.0,10.0,0,400.0,24.0,0,0.0,0,-90,300,10.0,5,30,0.0,0.0,1,,,,,,,,,,,,,,,,,,,,,,,,,,,,,,,,,,,,0,,35,0,,46,11,46,,,,,,,,,,,,,,,,,,,,,,,,,,,,,,,,,,,,,,,,,,,,,,
2564,S. M. Kornegay,"Influence of zirconium additions on nitinol shape memory phase stability, transformation temperatures, and thermo-mechanical properties",,,,163,2016,,,,External,,0.0,0.0,0.0,0.0,0,0.0,0.0,0.0,0.0,0,0.0,0.0,0.0,0.0,0.0,0.0,0.0,0.0,0.0,0.0,50.3,0,0.0,0.0,0.0,0.0,0,0,0.0,0,0.0,0.0,0,32.2,0,0.0,0.0,0.0,17.5,1050.0,72.0,900,0,0.0,20,0.0,1050.0,10.0,0,550.0,24.0,0,0.0,0,-90,300,10.0,5,30,0.0,0.0,1,,,,,,,,,,,,,,,,,,,,,,,,,,,,,,,,,,,,-60,,-10,0,,58,68,118,,,,,,,,,,,,,,,,,,,,,,,,,,,,,,,,,,,,,,,,,,,,,,
2565,S. M. Kornegay,"Influence of zirconium additions on nitinol shape memory phase stability, transformation temperatures, and thermo-mechanical properties",,,,163,2016,,,,External,,0.0,0.0,0.0,0.0,0,0.0,0.0,0.0,0.0,0,0.0,0.0,0.0,0.0,0.0,0.0,0.0,0.0,0.0,0.0,50.3,0,0.0,0.0,0.0,0.0,0,0,0.0,0,0.0,0.0,0,32.2,0,0.0,0.0,0.0,17.5,1050.0,72.0,900,0,0.0,20,0.0,1050.0,10.0,0,550.0,100.0,0,0.0,0,-90,300,10.0,5,30,0.0,0.0,1,,,,,,,,,,,,,,,,,,,,,,,,,,,,,,,,,,,,-60,,55,20,,115,60,175,,,,,,,,,,,,,,,,,,,,,,,,,,,,,,,,,,,,,,,,,,,,,,
2566,S. M. Kornegay,"Influence of zirconium additions on nitinol shape memory phase stability, transformation temperatures, and thermo-mechanical properties",,,,163,2016,,,,External,,0.0,0.0,0.0,0.0,0,0.0,0.0,0.0,0.0,0,0.0,0.0,0.0,0.0,0.0,0.0,0.0,0.0,0.0,0.0,50.3,0,0.0,0.0,0.0,0.0,0,0,0.0,0,0.0,0.0,0,48.7,0,0.0,0.0,0.0,1.0,1050.0,72.0,900,0,0.0,20,0.0,1050.0,10.0,0,550.0,100.0,0,0.0,0,-90,300,10.0,5,30,0.0,0.0,1,,,,,,,,,,,,,,,,,,,,,,,,,,,,,,,,,,,,-62,,-42,-27,,-5,37,57,,,,,,,,,,,,,,,,,,,,,,,,,,,,,,,,,,,,,,,,,,,,,,
2567,S. M. Kornegay,"Influence of zirconium additions on nitinol shape memory phase stability, transformation temperatures, and thermo-mechanical properties",,,,163,2016,,,,External,,0.0,0.0,0.0,0.0,0,0.0,0.0,0.0,0.0,0,0.0,0.0,0.0,0.0,0.0,0.0,0.0,0.0,0.0,0.0,50.3,0,0.0,0.0,0.0,0.0,0,0,0.0,0,0.0,0.0,0,48.7,0,0.0,0.0,0.0,1.0,1050.0,72.0,900,0,0.0,20,0.0,1050.0,10.0,0,550.0,10.0,0,0.0,0,-90,300,10.0,5,30,0.0,0.0,1,,,,,,,,,,,,,,,,,,,,,,,,,,,,,,,,,,,,-62,,-42,-29,,-13,29,49,,,,,,,,,,,,,,,,,,,,,,,,,,,,,,,,,,,,,,,,,,,,,,
2568,S. M. Kornegay,"Influence of zirconium additions on nitinol shape memory phase stability, transformation temperatures, and thermo-mechanical properties",,,,163,2016,,,,External,,0.0,0.0,0.0,0.0,0,0.0,0.0,0.0,0.0,0,0.0,0.0,0.0,0.0,0.0,0.0,0.0,0.0,0.0,0.0,50.3,0,0.0,0.0,0.0,0.0,0,0,0.0,0,0.0,0.0,0,48.7,0,0.0,0.0,0.0,1.0,1050.0,72.0,900,0,0.0,20,0.0,1050.0,10.0,0,400.0,100.0,0,0.0,0,-90,300,10.0,5,30,0.0,0.0,1,,,,,,,,,,,,,,,,,,,,,,,,,,,,,,,,,,,,-65,,43,7,,48,5,113,,,,,,,,,,,,,,,,,,,,,,,,,,,,,,,,,,,,,,,,,,,,,,
2569,S. M. Kornegay,"Influence of zirconium additions on nitinol shape memory phase stability, transformation temperatures, and thermo-mechanical properties",,,,163,2016,,,,External,,0.0,0.0,0.0,0.0,0,0.0,0.0,0.0,0.0,0,0.0,0.0,0.0,0.0,0.0,0.0,0.0,0.0,0.0,0.0,50.3,0,0.0,0.0,0.0,0.0,0,0,0.0,0,0.0,0.0,0,48.7,0,0.0,0.0,0.0,1.0,1050.0,72.0,900,0,0.0,20,0.0,1050.0,10.0,0,550.0,24.0,0,0.0,0,-90,300,10.0,5,30,0.0,0.0,1,,,,,,,,,,,,,,,,,,,,,,,,,,,,,,,,,,,,-70,,-42,-29,,0,42,70,,,,,,,,,,,,,,,,,,,,,,,,,,,,,,,,,,,,,,,,,,,,,,
2570,S. M. Kornegay,"Influence of zirconium additions on nitinol shape memory phase stability, transformation temperatures, and thermo-mechanical properties",,,,163,2016,,,,External,,0.0,0.0,0.0,0.0,0,0.0,0.0,0.0,0.0,0,0.0,0.0,0.0,0.0,0.0,0.0,0.0,0.0,0.0,0.0,50.3,0,0.0,0.0,0.0,0.0,0,0,0.0,0,0.0,0.0,0,48.7,0,0.0,0.0,0.0,1.0,1050.0,72.0,900,0,0.0,20,0.0,20.0,0.0,0,1050.0,10.0,0,0.0,0,-90,300,10.0,5,30,0.0,0.0,1,,,,,,,,,,,,,,,,,,,,,,,,,,,,,,,,,,,,-70,,-35,-24,,6,41,76,,,,,,,,,,,,,,,,,,,,,,,,,,,,,,,,,,,,,,,,,,,,,,
2571,S. M. Kornegay,"Influence of zirconium additions on nitinol shape memory phase stability, transformation temperatures, and thermo-mechanical properties",,,,163,2016,,,,External,,0.0,0.0,0.0,0.0,0,0.0,0.0,0.0,0.0,0,0.0,0.0,0.0,0.0,0.0,0.0,0.0,0.0,0.0,0.0,50.3,0,0.0,0.0,0.0,0.0,0,0,0.0,0,0.0,0.0,0,48.7,0,0.0,0.0,0.0,1.0,1050.0,72.0,900,0,0.0,20,0.0,20.0,0.0,0,1050.0,10.0,0,0.0,0,-90,300,10.0,5,30,0.0,0.0,1,,,,,,,,,,,,,,,,,,,,,,,,,,,,,,,,,,,,-70,,-35,-24,,6,41,76,,,,,,,,,,,,,,,,,,,,,,,,,,,,,,,,,,,,,,,,,,,,,,
2572,"H. Karaca, E. Acar, G. Ded, B. Basaran, H. Tobe, R. Noebe, G. Bigelow and Y. Chumlyakov",Shape memory behavior of high strength NiTiHfPd polycrystalline alloys,,Acta Materialia,61,5036-5049,2013,,,,External,,0.0,0.0,0.0,0.0,0,0.0,0.0,0.0,0.0,0,0.0,0.0,0.0,20.0,0.0,0.0,0.0,0.0,0.0,0.0,45.3,0,5.0,0.0,0.0,0.0,0,0,0.0,0,0.0,0.0,0,29.7,0,0.0,0.0,0.0,0.0,1050.0,72.0,900,0,0.0,20,0.0,20.0,0.0,0,600.0,5.0,0,0.0,0,-90,,10.0,2,30,0.0,0.0,1,,,,,,,,,,,,,,,,,,,,,,,,,,,,,,,,,,,,64.41236246,,107.8456794,124.262387,,160.9327914,53.087112,96.52042894,,,,,,,,,,,,,,,,,,,,,,,,,,,,,,,,,,,,,,,,,,,,,,
2573,"H.E. Karaca, E. Acar, G.S. Ded, B. Basaran, H. Tobe, R.D. Noebe, G.S. Bigelow, Y.I. Chumlyakov",Shape memory behavior of high strength NiTiHfPd polycrystalline alloys,,Acta Materialia,61,5036-5049,2013,,,,External,,0.0,0.0,0.0,0.0,0,0.0,0.0,0.0,0.0,0,0.0,0.0,0.0,20.0,0.0,0.0,0.0,0.0,0.0,0.0,45.3,0,5.0,0.0,0.0,0.0,0,0,0.0,0,0.0,0.0,0,29.7,0,0.0,0.0,0.0,0.0,1050.0,72.0,900,0,0.0,20,0.0,20.0,0.0,0,600.0,5.0,0,0.0,0,-90,,10.0,2,30,0.0,0.0,1,,,,,,,,,,,,,,,,,,,,,,,,,,,,,,,,,,,,64.41236246,,107.8456794,124.262387,,160.9327914,53.087112,96.52042894,,,,,,,,,,,,,,,,,,,,,,,,,,,,,,,,,,,,,,,,,,,,,,
2574,"H. Karaca, E. Acar, G. Ded, B. Basaran, H. Tobe, R. Noebe, G. Bigelow and Y. Chumlyakov",Shape memory behavior of high strength NiTiHfPd polycrystalline alloys,,Acta Materialia,61,5036-5049,2013,,,,External,,0.0,0.0,0.0,0.0,0,0.0,0.0,0.0,0.0,0,0.0,0.0,0.0,20.0,0.0,0.0,0.0,0.0,0.0,0.0,45.3,0,5.0,0.0,0.0,0.0,0,0,0.0,0,0.0,0.0,0,29.7,0,0.0,0.0,0.0,0.0,1050.0,72.0,900,0,0.0,20,0.0,20.0,0.0,0,600.0,3.0,0,0.0,0,-90,,10.0,2,30,0.0,0.0,1,,,,,,,,,,,,,,,,,,,,,,,,,,,,,,,,,,,,63.92837214,,88.82994389,110.0939331,,141.9288837,53.09893981,78.00051156,,,,,,,,,,,,,,,,,,,,,,,,,,,,,,,,,,,,,,,,,,,,,,
2575,"H.E. Karaca, E. Acar, G.S. Ded, B. Basaran, H. Tobe, R.D. Noebe, G.S. Bigelow, Y.I. Chumlyakov",Shape memory behavior of high strength NiTiHfPd polycrystalline alloys,,Acta Materialia,61,5036-5049,2013,,,,External,,0.0,0.0,0.0,0.0,0,0.0,0.0,0.0,0.0,0,0.0,0.0,0.0,20.0,0.0,0.0,0.0,0.0,0.0,0.0,45.3,0,5.0,0.0,0.0,0.0,0,0,0.0,0,0.0,0.0,0,29.7,0,0.0,0.0,0.0,0.0,1050.0,72.0,900,0,0.0,20,0.0,20.0,0.0,0,600.0,3.0,0,0.0,0,-90,,10.0,2,30,0.0,0.0,1,,,,,,,,,,,,,,,,,,,,,,,,,,,,,,,,,,,,63.92837214,,88.82994389,110.0939331,,141.9288837,53.09893981,78.00051156,,,,,,,,,,,,,,,,,,,,,,,,,,,,,,,,,,,,,,,,,,,,,,
2576,"H. Karaca, E. Acar, G. Ded, B. Basaran, H. Tobe, R. Noebe, G. Bigelow and Y. Chumlyakov",Shape memory behavior of high strength NiTiHfPd polycrystalline alloys,,Acta Materialia,61,5036-5049,2013,,,,External,,0.0,0.0,0.0,0.0,0,0.0,0.0,0.0,0.0,0,0.0,0.0,0.0,20.0,0.0,0.0,0.0,0.0,0.0,0.0,45.3,0,5.0,0.0,0.0,0.0,0,0,0.0,0,0.0,0.0,0,29.7,0,0.0,0.0,0.0,0.0,1050.0,72.0,900,0,0.0,20,0.0,20.0,0.0,0,700.0,3.0,0,0.0,0,-90,,10.0,2,30,0.0,0.0,1,,,,,,,,,,,,,,,,,,,,,,,,,,,,,,,,,,,,60.11175869,,88.47188207,113.7450786,,141.4351924,52.96331033,81.32343371,,,,,,,,,,,,,,,,,,,,,,,,,,,,,,,,,,,,,,,,,,,,,,
2577,"H.E. Karaca, E. Acar, G.S. Ded, B. Basaran, H. Tobe, R.D. Noebe, G.S. Bigelow, Y.I. Chumlyakov",Shape memory behavior of high strength NiTiHfPd polycrystalline alloys,,Acta Materialia,61,5036-5049,2013,,,,External,,0.0,0.0,0.0,0.0,0,0.0,0.0,0.0,0.0,0,0.0,0.0,0.0,20.0,0.0,0.0,0.0,0.0,0.0,0.0,45.3,0,5.0,0.0,0.0,0.0,0,0,0.0,0,0.0,0.0,0,29.7,0,0.0,0.0,0.0,0.0,1050.0,72.0,900,0,0.0,20,0.0,20.0,0.0,0,700.0,3.0,0,0.0,0,-90,,10.0,2,30,0.0,0.0,1,,,,,,,,,,,,,,,,,,,,,,,,,,,,,,,,,,,,60.11175869,,88.47188207,113.7450786,,141.4351924,52.96331033,81.32343371,,,,,,,,,,,,,,,,,,,,,,,,,,,,,,,,,,,,,,,,,,,,,,
2578,"H. Karaca, E. Acar, G. Ded, B. Basaran, H. Tobe, R. Noebe, G. Bigelow and Y. Chumlyakov",Shape memory behavior of high strength NiTiHfPd polycrystalline alloys,,Acta Materialia,61,5036-5049,2013,,,,External,,0.0,0.0,0.0,0.0,0,0.0,0.0,0.0,0.0,0,0.0,0.0,0.0,20.0,0.0,0.0,0.0,0.0,0.0,0.0,45.3,0,5.0,0.0,0.0,0.0,0,0,0.0,0,0.0,0.0,0,29.7,0,0.0,0.0,0.0,0.0,1050.0,72.0,900,0,0.0,20,0.0,20.0,0.0,0,550.0,3.0,0,0.0,0,-90,,10.0,2,30,0.0,0.0,1,,,,,,,,,,,,,,,,,,,,,,,,,,,,,,,,,,,,22.19518244,,45.01077286,85.63722603,,108.4853675,63.47459464,86.29018506,,,,,,,,,,,,,,,,,,,,,,,,,,,,,,,,,,,,,,,,,,,,,,
2579,"H.E. Karaca, E. Acar, G.S. Ded, B. Basaran, H. Tobe, R.D. Noebe, G.S. Bigelow, Y.I. Chumlyakov",Shape memory behavior of high strength NiTiHfPd polycrystalline alloys,,Acta Materialia,61,5036-5049,2013,,,,External,,0.0,0.0,0.0,0.0,0,0.0,0.0,0.0,0.0,0,0.0,0.0,0.0,20.0,0.0,0.0,0.0,0.0,0.0,0.0,45.3,0,5.0,0.0,0.0,0.0,0,0,0.0,0,0.0,0.0,0,29.7,0,0.0,0.0,0.0,0.0,1050.0,72.0,900,0,0.0,20,0.0,20.0,0.0,0,550.0,3.0,0,0.0,0,-90,,10.0,2,30,0.0,0.0,1,,,,,,,,,,,,,,,,,,,,,,,,,,,,,,,,,,,,22.19518244,,45.01077286,85.63722603,,108.4853675,63.47459464,86.29018506,,,,,,,,,,,,,,,,,,,,,,,,,,,,,,,,,,,,,,,,,,,,,,
2580,"H. Karaca, E. Acar, G. Ded, B. Basaran, H. Tobe, R. Noebe, G. Bigelow and Y. Chumlyakov",Shape memory behavior of high strength NiTiHfPd polycrystalline alloys,,Acta Materialia,61,5036-5049,2013,,,,External,,0.0,0.0,0.0,0.0,0,0.0,0.0,0.0,0.0,0,0.0,0.0,0.0,20.0,0.0,0.0,0.0,0.0,0.0,0.0,45.3,0,5.0,0.0,0.0,0.0,0,0,0.0,0,0.0,0.0,0,29.7,0,0.0,0.0,0.0,0.0,1050.0,72.0,900,0,0.0,20,0.0,20.0,0.0,0,550.0,5.0,0,0.0,0,-90,,10.0,2,30,0.0,0.0,1,,,,,,,,,,,,,,,,,,,,,,,,,,,,,,,,,,,,21.12621767,,66.01023197,91.4570047,,132.9315299,66.92129793,111.8053122,,,,,,,,,,,,,,,,,,,,,,,,,,,,,,,,,,,,,,,,,,,,,,
2581,"H.E. Karaca, E. Acar, G.S. Ded, B. Basaran, H. Tobe, R.D. Noebe, G.S. Bigelow, Y.I. Chumlyakov",Shape memory behavior of high strength NiTiHfPd polycrystalline alloys,,Acta Materialia,61,5036-5049,2013,,,,External,,0.0,0.0,0.0,0.0,0,0.0,0.0,0.0,0.0,0,0.0,0.0,0.0,20.0,0.0,0.0,0.0,0.0,0.0,0.0,45.3,0,5.0,0.0,0.0,0.0,0,0,0.0,0,0.0,0.0,0,29.7,0,0.0,0.0,0.0,0.0,1050.0,72.0,900,0,0.0,20,0.0,20.0,0.0,0,550.0,5.0,0,0.0,0,-90,,10.0,2,30,0.0,0.0,1,,,,,,,,,,,,,,,,,,,,,,,,,,,,,,,,,,,,21.12621767,,66.01023197,91.4570047,,132.9315299,66.92129793,111.8053122,,,,,,,,,,,,,,,,,,,,,,,,,,,,,,,,,,,,,,,,,,,,,,
2582,"H. Karaca, E. Acar, G. Ded, B. Basaran, H. Tobe, R. Noebe, G. Bigelow and Y. Chumlyakov",Shape memory behavior of high strength NiTiHfPd polycrystalline alloys,,Acta Materialia,61,5036-5049,2013,,,,External,,0.0,0.0,0.0,0.0,0,0.0,0.0,0.0,0.0,0,0.0,0.0,0.0,20.0,0.0,0.0,0.0,0.0,0.0,0.0,45.3,0,5.0,0.0,0.0,0.0,0,0,0.0,0,0.0,0.0,0,29.7,0,0.0,0.0,0.0,0.0,1050.0,72.0,900,0,0.0,20,0.0,20.0,0.0,0,500.0,5.0,0,0.0,0,-90,,10.0,2,30,0.0,0.0,1,,,,,,,,,,,,,,,,,,,,,,,,,,,,,,,,,,,,-24.1888009,,10.3125657,50.93209055,,87.56044572,77.24788002,111.7492466,,,,,,,,,,,,,,,,,,,,,,,,,,,,,,,,,,,,,,,,,,,,,,
2583,"H.E. Karaca, E. Acar, G.S. Ded, B. Basaran, H. Tobe, R.D. Noebe, G.S. Bigelow, Y.I. Chumlyakov",Shape memory behavior of high strength NiTiHfPd polycrystalline alloys,,Acta Materialia,61,5036-5049,2013,,,,External,,0.0,0.0,0.0,0.0,0,0.0,0.0,0.0,0.0,0,0.0,0.0,0.0,20.0,0.0,0.0,0.0,0.0,0.0,0.0,45.3,0,5.0,0.0,0.0,0.0,0,0,0.0,0,0.0,0.0,0,29.7,0,0.0,0.0,0.0,0.0,1050.0,72.0,900,0,0.0,20,0.0,20.0,0.0,0,500.0,5.0,0,0.0,0,-90,,10.0,2,30,0.0,0.0,1,,,,,,,,,,,,,,,,,,,,,,,,,,,,,,,,,,,,-24.1888009,,10.3125657,50.93209055,,87.56044572,77.24788002,111.7492466,,,,,,,,,,,,,,,,,,,,,,,,,,,,,,,,,,,,,,,,,,,,,,
2584,"H. Karaca, E. Acar, G. Ded, B. Basaran, H. Tobe, R. Noebe, G. Bigelow and Y. Chumlyakov",Shape memory behavior of high strength NiTiHfPd polycrystalline alloys,,Acta Materialia,61,5036-5049,2013,,,,External,,0.0,0.0,0.0,0.0,0,0.0,0.0,0.0,0.0,0,0.0,0.0,0.0,20.0,0.0,0.0,0.0,0.0,0.0,0.0,45.3,0,5.0,0.0,0.0,0.0,0,0,0.0,0,0.0,0.0,0,29.7,0,0.0,0.0,0.0,0.0,1050.0,72.0,900,0,0.0,20,0.0,20.0,0.0,0,20.0,0.0,0,0.0,0,-90,,10.0,2,30,0.0,0.0,1,,,,,,,,,,,,,,,,,,,,,,,,,,,,,,,,,,,,-24.88452119,,4.161887342,27.53355861,,56.57996714,52.4180798,81.46448833,,,,,,,,,,,,,,,,,,,,,,,,,,,,,,,,,,,,,,,,,,,,,,
2585,"H.E. Karaca, E. Acar, G.S. Ded, B. Basaran, H. Tobe, R.D. Noebe, G.S. Bigelow, Y.I. Chumlyakov",Shape memory behavior of high strength NiTiHfPd polycrystalline alloys,,Acta Materialia,61,5036-5049,2013,,,,External,,0.0,0.0,0.0,0.0,0,0.0,0.0,0.0,0.0,0,0.0,0.0,0.0,20.0,0.0,0.0,0.0,0.0,0.0,0.0,45.3,0,5.0,0.0,0.0,0.0,0,0,0.0,0,0.0,0.0,0,29.7,0,0.0,0.0,0.0,0.0,1050.0,72.0,900,0,0.0,20,0.0,20.0,0.0,0,20.0,0.0,0,0.0,0,-90,,10.0,2,30,0.0,0.0,1,,,,,,,,,,,,,,,,,,,,,,,,,,,,,,,,,,,,-24.88452119,,4.161887342,27.53355861,,56.57996714,52.4180798,81.46448833,,,,,,,,,,,,,,,,,,,,,,,,,,,,,,,,,,,,,,,,,,,,,,
2586,"H. Karaca, E. Acar, G. Ded, B. Basaran, H. Tobe, R. Noebe, G. Bigelow and Y. Chumlyakov",Shape memory behavior of high strength NiTiHfPd polycrystalline alloys,,Acta Materialia,61,5036-5049,2013,,,,External,,0.0,0.0,0.0,0.0,0,0.0,0.0,0.0,0.0,0,0.0,0.0,0.0,20.0,0.0,0.0,0.0,0.0,0.0,0.0,45.3,0,5.0,0.0,0.0,0.0,0,0,0.0,0,0.0,0.0,0,29.7,0,0.0,0.0,0.0,0.0,1050.0,72.0,900,0,0.0,20,0.0,20.0,0.0,0,500.0,3.0,0,0.0,0,-90,,10.0,2,30,0.0,0.0,1,,,,,,,,,,,,,,,,,,,,,,,,,,,,,,,,,,,,-37.57672753,,-12.68600614,16.90563289,,44.57404594,57.26005208,82.15077347,,,,,,,,,,,,,,,,,,,,,,,,,,,,,,,,,,,,,,,,,,,,,,
2587,"H.E. Karaca, E. Acar, G.S. Ded, B. Basaran, H. Tobe, R.D. Noebe, G.S. Bigelow, Y.I. Chumlyakov",Shape memory behavior of high strength NiTiHfPd polycrystalline alloys,,Acta Materialia,61,5036-5049,2013,,,,External,,0.0,0.0,0.0,0.0,0,0.0,0.0,0.0,0.0,0,0.0,0.0,0.0,20.0,0.0,0.0,0.0,0.0,0.0,0.0,45.3,0,5.0,0.0,0.0,0.0,0,0,0.0,0,0.0,0.0,0,29.7,0,0.0,0.0,0.0,0.0,1050.0,72.0,900,0,0.0,20,0.0,20.0,0.0,0,500.0,3.0,0,0.0,0,-90,,10.0,2,30,0.0,0.0,1,,,,,,,,,,,,,,,,,,,,,,,,,,,,,,,,,,,,-37.57672753,,-12.68600614,16.90563289,,44.57404594,57.26005208,82.15077347,,,,,,,,,,,,,,,,,,,,,,,,,,,,,,,,,,,,,,,,,,,,,,
2588,"E. Acar, E. O. Osman and E. K. Haluk",Experimental investigation and modeling of the loading rate and temperature dependent superelastic response of a high performance shape-memory alloy,,Smart Materials and Structures,24,75020,2015,,,,External,,0.0,0.0,0.0,0.0,0,0.0,0.0,0.0,0.0,0,0.0,0.0,0.0,20.0,0.0,0.0,0.0,0.0,0.0,0.0,45.3,0,5.0,0.0,0.0,0.0,0,0,0.0,0,0.0,0.0,0,29.7,0,0.0,0.0,0.0,0.0,1050.0,72.0,900,0,0.0,20,0.0,20.0,0.0,0,20.0,0.0,0,0.0,0,-85,,10.0,2,30,0.0,0.0,1,,,,,,,,,,,,,,,,,,,,,,,,,,,,,,,,,,,,-25.31876138,,1.548269581,25.68306011,,53.00546448,51.4571949,78.32422586,,,,,,,,,,,,,,,,,,,,,,,,,,,,,,,,,,,,,,,,,,,,,,
2589,"E. Acar, E. O. Osman and E. K. Haluk",Experimental investigation and modeling of the loading rate and temperature dependent superelastic response of a high performance shape-memory alloy,,Smart Materials and Structures,24,75020,2015,,,,External,,0.0,0.0,0.0,0.0,0,0.0,0.0,0.0,0.0,0,0.0,0.0,0.0,20.0,0.0,0.0,0.0,0.0,0.0,0.0,45.3,0,5.0,0.0,0.0,0.0,0,0,0.0,0,0.0,0.0,0,29.7,0,0.0,0.0,0.0,0.0,1050.0,72.0,900,0,0.0,20,0.0,20.0,0.0,0,20.0,0.0,0,0.0,0,-85,,10.0,2,30,0.0,0.0,1,,,,,,,,,,,,,,,,,,,,,,,,,,,,,,,,,,,,-25.31876138,,1.548269581,25.68306011,,53.00546448,51.4571949,78.32422586,,,,,,,,,,,,,,,,,,,,,,,,,,,,,,,,,,,,,,,,,,,,,,
2590,"E. Acar, E. O. Osman and E. K. Haluk",Experimental investigation and modeling of the loading rate and temperature dependent superelastic response of a high performance shape-memory alloy,,Smart Materials and Structures,24,75020,2015,,,,External,,0.0,0.0,0.0,0.0,0,0.0,0.0,0.0,0.0,0,0.0,0.0,0.0,20.0,0.0,0.0,0.0,0.0,0.0,0.0,45.3,0,5.0,0.0,0.0,0.0,0,0,0.0,0,0.0,0.0,0,29.7,0,0.0,0.0,0.0,0.0,1050.0,72.0,900,0,0.0,20,0.0,20.0,0.0,0,550.0,1.0,0,0.0,0,-85,,10.0,2,30,0.0,0.0,1,,,,,,,,,,,,,,,,,,,,,,,,,,,,,,,,,,,,-48.5428051,,-23.95264117,12.47723133,,35.24590164,59.19854281,83.78870674,,,,,,,,,,,,,,,,,,,,,,,,,,,,,,,,,,,,,,,,,,,,,,
2591,"E. Acar, E. O. Osman and E. K. Haluk",Experimental investigation and modeling of the loading rate and temperature dependent superelastic response of a high performance shape-memory alloy,,Smart Materials and Structures,24,75020,2015,,,,External,,0.0,0.0,0.0,0.0,0,0.0,0.0,0.0,0.0,0,0.0,0.0,0.0,20.0,0.0,0.0,0.0,0.0,0.0,0.0,45.3,0,5.0,0.0,0.0,0.0,0,0,0.0,0,0.0,0.0,0,29.7,0,0.0,0.0,0.0,0.0,1050.0,72.0,900,0,0.0,20,0.0,20.0,0.0,0,550.0,1.0,0,0.0,0,-85,,10.0,2,30,0.0,0.0,1,,,,,,,,,,,,,,,,,,,,,,,,,,,,,,,,,,,,-48.5428051,,-23.95264117,12.47723133,,35.24590164,59.19854281,83.78870674,,,,,,,,,,,,,,,,,,,,,,,,,,,,,,,,,,,,,,,,,,,,,,
2592,"E. Acar, E. O. Osman and E. K. Haluk",Experimental investigation and modeling of the loading rate and temperature dependent superelastic response of a high performance shape-memory alloy,,Smart Materials and Structures,24,75020,2015,,,,External,,0.0,0.0,0.0,0.0,0,0.0,0.0,0.0,0.0,0,0.0,0.0,0.0,20.0,0.0,0.0,0.0,0.0,0.0,0.0,45.3,0,5.0,0.0,0.0,0.0,0,0,0.0,0,0.0,0.0,0,29.7,0,0.0,0.0,0.0,0.0,1050.0,72.0,900,0,0.0,20,0.0,20.0,0.0,0,500.0,1.0,0,0.0,0,-85,,10.0,2,30,0.0,0.0,1,,,,,,,,,,,,,,,,,,,,,,,,,,,,,,,,,,,,-54.00728597,,-32.14936248,8.378870674,,29.78142077,61.93078325,83.78870674,,,,,,,,,,,,,,,,,,,,,,,,,,,,,,,,,,,,,,,,,,,,,,
2593,"E. Acar, E. O. Osman and E. K. Haluk",Experimental investigation and modeling of the loading rate and temperature dependent superelastic response of a high performance shape-memory alloy,,Smart Materials and Structures,24,75020,2015,,,,External,,0.0,0.0,0.0,0.0,0,0.0,0.0,0.0,0.0,0,0.0,0.0,0.0,20.0,0.0,0.0,0.0,0.0,0.0,0.0,45.3,0,5.0,0.0,0.0,0.0,0,0,0.0,0,0.0,0.0,0,29.7,0,0.0,0.0,0.0,0.0,1050.0,72.0,900,0,0.0,20,0.0,20.0,0.0,0,500.0,1.0,0,0.0,0,-85,,10.0,2,30,0.0,0.0,1,,,,,,,,,,,,,,,,,,,,,,,,,,,,,,,,,,,,-54.00728597,,-32.14936248,8.378870674,,29.78142077,61.93078325,83.78870674,,,,,,,,,,,,,,,,,,,,,,,,,,,,,,,,,,,,,,,,,,,,,,
