Repository: sinazadeh/CatBoost-SMAs

# CatBoost SMAs
This repository contains a sample implementation of using CatBoost for building a surrogate model for transformation temperatures of Shape Memory Alloys (SMAs). The sample code (found in [main.py](main.py)) showcases how CatBoost can be used to model this data and make predictions with a high degree of accuracy. The accompanying [raw_data.csv](raw_data.csv) file contains 4899 data points that can be used to train and validate the model. This data can also serve as a reference for researchers looking to explore the use of CatBoost in this particular field.

File: raw_data.csv (part 36 of 67)
termediate_a_(A),Micro_Intermediate_b,Micro_Intermediate_c,Micro_Intermediate_Space_Group,Micro_Martensite_Test_Temperature_Above_Af(Temp-Af),Micro_Martensite_Structure,Micro_Martensite_a_(A),Micro_Martensite_b,Micro_Martensite_c,Micro_Martensite_Beta,Micro_Martensite_Space_Group,Micro_Martensite_Sub-structure,Micro_Precipitate_Test_Temperature,Micro_Precipitate_Structure,Micro_Precipitate_Volume_Fraction,NeedsAttention,SME_Transforms,SME_Mf,SME_Mp,SME_Ms,SME_As,SME_Ap,SME_Af,SME_Thermal_Hysteresis,SME_Transformation_Range,SME_RfM,SME_RfA,SME_dH(MA)(J/g),SME_dH(AM)(J/g),SME_dH(AR)(J/G),SME_dS(MA)(J/kgK),SME_dS(AM)(J/kgK),SME_dS(AR)(J/kgK),SME_epsilonAct(%),SME_epsilonIrr(%),SME_Failure(FatigueTest),SME_Bend_Recovery(%),SE_R.Strain(%),SE_Strain_Max(%),SE_Stress_Max(MPa),SE_Mf_Stress,SE_Ms_Stress,SE_As_Stress,SE_Af_Stress,SE_M_Yield,SE_A_Yield,MSME_Magnetization (emu/g),MSME_Magnetization Change (AM)(emu/g),MSME_Magnetization Change (MA)(emu/g),MSME_Mf Temp (Â°C),MSME_Mf Mag (emu/g),MSME_Mp Temp (Â°C),MSME_Mp Mag (emu/g),MSME_Ms_Temp(C),MSME_Ms_Mag(emu/g),MSME_Direct average rate (emu/gÂ°C),MSME_Direct_integrated_magnetization_change(emu/g),MSME_As_Temp(C),MSME_As_Mag(emu/g),MSME_Ap_Temp (C),MSME_Ap_Mag(emu/g),MSME_Af_Temp (C),MSME_Af_Mag(emu/g),MSME_Reverse_average_rate(emu/gC),MSME_Reverse_integrated_magnetization_change(emu/g),MSME_Direct_MT_range(C),MSME_Reverse_MT_range(C),MSME_Hysteresis(C),MSME_Estimated_entropy_difference_(J/kg*K),"MSME_Tc(DSC)-Ms(SQUID,0.05T)",Hard_VHN
2594,"E. Acar, E. O. Osman and E. K. Haluk",Experimental investigation and modeling of the loading rate and temperature dependent superelastic response of a high performance shape-memory alloy,,Smart Materials and Structures,24,75020,2015,,,,External,,0.0,0.0,0.0,0.0,0,0.0,0.0,0.0,0.0,0,0.0,0.0,0.0,20.0,0.0,0.0,0.0,0.0,0.0,0.0,45.3,0,5.0,0.0,0.0,0.0,0,0,0.0,0,0.0,0.0,0,29.7,0,0.0,0.0,0.0,0.0,1050.0,72.0,900,0,0.0,20,0.0,20.0,0.0,0,450.0,1.0,0,0.0,0,-85,,10.0,2,30,0.0,0.0,1,,,,,,,,,,,,,,,,,,,,,,,,,,,,,,,,,,,,-66.75774135,,-45.35519126,-5.282331512,,18.39708561,63.75227687,85.15482696,,,,,,,,,,,,,,,,,,,,,,,,,,,,,,,,,,,,,,,,,,,,,,
2595,"E. Acar, E. O. Osman and E. K. Haluk",Experimental investigation and modeling of the loading rate and temperature dependent superelastic response of a high performance shape-memory alloy,,Smart Materials and Structures,24,75020,2015,,,,External,,0.0,0.0,0.0,0.0,0,0.0,0.0,0.0,0.0,0,0.0,0.0,0.0,20.0,0.0,0.0,0.0,0.0,0.0,0.0,45.3,0,5.0,0.0,0.0,0.0,0,0,0.0,0,0.0,0.0,0,29.7,0,0.0,0.0,0.0,0.0,1050.0,72.0,900,0,0.0,20,0.0,20.0,0.0,0,450.0,1.0,0,0.0,0,-85,,10.0,2,30,0.0,0.0,1,,,,,,,,,,,,,,,,,,,,,,,,,,,,,,,,,,,,-66.75774135,,-45.35519126,-5.282331512,,18.39708561,63.75227687,85.15482696,,,,,,,,,,,,,,,,,,,,,,,,,,,,,,,,,,,,,,,,,,,,,,
2596,"E. Acar, E. O. Osman and E. K. Haluk",Experimental investigation and modeling of the loading rate and temperature dependent superelastic response of a high performance shape-memory alloy,,Smart Materials and Structures,24,75020,2015,,,,External,,0.0,0.0,0.0,0.0,0,0.0,0.0,0.0,0.0,0,0.0,0.0,0.0,20.0,0.0,0.0,0.0,0.0,0.0,0.0,45.3,0,5.0,0.0,0.0,0.0,0,0,0.0,0,0.0,0.0,0,29.7,0,0.0,0.0,0.0,0.0,1050.0,72.0,900,0,0.0,20,0.0,20.0,0.0,0,400.0,1.0,0,0.0,0,-85,,10.0,2,30,0.0,0.0,1,,,,,,,,,,,,,,,,,,,,,,,,,,,,,,,,,,,,-73.13296903,,-60.83788707,-10.74681239,,7.923497268,68.76138434,81.0564663,,,,,,,,,,,,,,,,,,,,,,,,,,,,,,,,,,,,,,,,,,,,,,
2597,"E. Acar, E. O. Osman and E. K. Haluk",Experimental investigation and modeling of the loading rate and temperature dependent superelastic response of a high performance shape-memory alloy,,Smart Materials and Structures,24,75020,2015,,,,External,,0.0,0.0,0.0,0.0,0,0.0,0.0,0.0,0.0,0,0.0,0.0,0.0,20.0,0.0,0.0,0.0,0.0,0.0,0.0,45.3,0,5.0,0.0,0.0,0.0,0,0,0.0,0,0.0,0.0,0,29.7,0,0.0,0.0,0.0,0.0,1050.0,72.0,900,0,0.0,20,0.0,20.0,0.0,0,400.0,1.0,0,0.0,0,-85,,10.0,2,30,0.0,0.0,1,,,,,,,,,,,,,,,,,,,,,,,,,,,,,,,,,,,,-73.13296903,,-60.83788707,-10.74681239,,7.923497268,68.76138434,81.0564663,,,,,,,,,,,,,,,,,,,,,,,,,,,,,,,,,,,,,,,,,,,,,,
2598,"A. Evirgen, I. Karaman, R. Santamarta, J. Pons, C. Hayrettin and R. D. Noebe",Relationship between crystallographic compatibility and thermal hysteresis in Ni-rich NiTiHf and NiTiZr high temperature shape memory alloys,,Acta Materialia,121,374-383,2016,,,,External,,0.0,0.0,0.0,0.0,0,0.0,0.0,0.0,0.0,0,0.0,0.0,0.0,0.0,0.0,0.0,0.0,0.0,0.0,0.0,50.3,0,0.0,0.0,0.0,0.0,0,0,0.0,0,0.0,0.0,0,29.7,0,0.0,0.0,0.0,20.0,1050.0,72.0,900,0,0.0,20,0.0,900.0,1.0,0,500.0,48.0,0,0.0,0,-80,300,10.0,3,30,0.0,0.0,1,,,,,,,,,,,,,,,,,,,,,,,,,,,,,,,,,,,,123.1661461,,136.2139609,166.2521716,,175.814669,39.6007081,52.6485229,,,,,,,,,,,,,,,,,,,,,,,,,,,,,,,,,,,,,,,,,,,,,,
2599,"A. Evirgen, I. Karaman, R. Santamarta, J. Pons, C. Hayrettin and R. D. Noebe",Relationship between crystallographic compatibility and thermal hysteresis in Ni-rich NiTiHf and NiTiZr high temperature shape memory alloys,,Acta Materialia,121,374-383,2016,,,,External,,0.0,0.0,0.0,0.0,0,0.0,0.0,0.0,0.0,0,0.0,0.0,0.0,0.0,0.0,0.0,0.0,0.0,0.0,0.0,50.3,0,0.0,0.0,0.0,0.0,0,0,0.0,0,0.0,0.0,0,29.7,0,0.0,0.0,0.0,20.0,1050.0,72.0,900,0,0.0,20,0.0,900.0,1.0,0,550.0,3.0,0,0.0,0,-80,300,10.0,3,30,0.0,0.0,1,,,,,,,,,,,,,,,,,,,,,,,,,,,,,,,,,,,,115.9918147,,133.3889011,160.8183917,,174.7259463,41.3370452,58.7341316,,,,,,,,,,,,,,,,,,,,,,,,,,,,,,,,,,,,,,,,,,,,,,
2600,"A. Evirgen, I. Karaman, R. Santamarta, J. Pons, C. Hayrettin and R. D. Noebe",Relationship between crystallographic compatibility and thermal hysteresis in Ni-rich NiTiHf and NiTiZr high temperature shape memory alloys,,Acta Materialia,121,374-383,2016,,,,External,,0.0,0.0,0.0,0.0,0,0.0,0.0,0.0,0.0,0,0.0,0.0,0.0,0.0,0.0,0.0,0.0,0.0,0.0,0.0,50.3,0,0.0,0.0,0.0,0.0,0,0,0.0,0,0.0,0.0,0,29.7,0,0.0,0.0,0.0,20.0,1050.0,72.0,900,0,0.0,20,0.0,900.0,1.0,0,100.0,48.0,0,0.0,0,-80,300,10.0,3,30,0.0,0.0,1,,,,,,,,,,,,,,,,,,,,,,,,,,,,,,,,,,,,87.94912738,,110.9970359,154.9484203,,176.2487532,65.2517173,88.29962582,,,,,,,,,,,,,,,,,,,,,,,,,,,,,,,,,,,,,,,,,,,,,,
2601,"A. Evirgen, I. Karaman, R. Santamarta, J. Pons, C. Hayrettin and R. D. Noebe",Relationship between crystallographic compatibility and thermal hysteresis in Ni-rich NiTiHf and NiTiZr high temperature shape memory alloys,,Acta Materialia,121,374-383,2016,,,,External,,0.0,0.0,0.0,0.0,0,0.0,0.0,0.0,0.0,0,0.0,0.0,0.0,0.0,0.0,0.0,0.0,0.0,0.0,0.0,50.3,0,0.0,0.0,0.0,0.0,0,0,0.0,0,0.0,0.0,0,29.7,0,0.0,0.0,0.0,20.0,1050.0,72.0,900,0,0.0,20,0.0,20.0,0.0,0,900.0,1.0,0,0.0,0,-80,300,10.0,3,30,0.0,0.0,1,,,,,,,,,,,,,,,,,,,,,,,,,,,,,,,,,,,,21.21183032,,29.90896873,68.20812632,,75.59388068,45.68491195,54.38205036,,,,,,,,,,,,,,,,,,,,,,,,,,,,,,,,,,,,,,,,,,,,,,
2602,"A. Evirgen, I. Karaman, J. Pons, R. Santamarta and R. D. Noebe",Role of nano-precipitation on the microstructure and shape memory characteristics of a new Ni50.3Ti34.7Zr15 shape memory alloy,,Materials Science and Engineering: A,655,193-203,2016,,,,External,,0.0,0.0,0.0,0.0,0,0.0,0.0,0.0,0.0,0,0.0,0.0,0.0,0.0,0.0,0.0,0.0,0.0,0.0,0.0,50.3,0,0.0,0.0,0.0,0.0,0,0,0.0,0,0.0,0.0,0,34.7,0,0.0,0.0,0.0,15.0,1050.0,72.0,900,0,0.0,20,0.0,900.0,1.0,0,550.0,200.0,0,0.0,0,-80,200,10.0,2,30,0.0,0.0,1,,,,,,,,,,,,,,,,,,,,,,,,,,,,,,,,,,,,36.77018253,,55.2863896,100.407588,,116.2271554,60.9407658,79.45697287,,,,,,,,,,,,,,,,,,,,,,,,,,,,,,,,,,,,,,,,,,,,,,
2603,"A. Evirgen, I. Karaman, J. Pons, R. Santamarta and R. D. Noebe",Role of nano-precipitation on the microstructure and shape memory characteristics of a new Ni50.3Ti34.7Zr15 shape memory alloy,,Materials Science and Engineering: A,655,193-203,2016,,,,External,,0.0,0.0,0.0,0.0,0,0.0,0.0,0.0,0.0,0,0.0,0.0,0.0,0.0,0.0,0.0,0.0,0.0,0.0,0.0,50.3,0,0.0,0.0,0.0,0.0,0,0,0.0,0,0.0,0.0,0,34.7,0,0.0,0.0,0.0,15.0,1050.0,72.0,900,0,0.0,20,0.0,900.0,1.0,0,550.0,100.0,0,0.0,0,-80,200,10.0,2,30,0.0,0.0,1,,,,,,,,,,,,,,,,,,,,,,,,,,,,,,,,,,,,30.16389759,,47.9107709,91.87342984,,107.6929972,59.7822263,77.52909961,,,,,,,,,,,,,,,,,,,,,,,,,,,,,,,,,,,,,,,,,,,,,,
2604,"A. Evirgen, I. Karaman, J. Pons, R. Santamarta and R. D. Noebe",Role of nano-precipitation on the microstructure and shape memory characteristics of a new Ni50.3Ti34.7Zr15 shape memory alloy,,Materials Science and Engineering: A,655,193-203,2016,,,,External,,0.0,0.0,0.0,0.0,0,0.0,0.0,0.0,0.0,0,0.0,0.0,0.0,0.0,0.0,0.0,0.0,0.0,0.0,0.0,50.3,0,0.0,0.0,0.0,0.0,0,0,0.0,0,0.0,0.0,0,34.7,0,0.0,0.0,0.0,15.0,1050.0,72.0,900,0,0.0,20,0.0,900.0,1.0,0,550.0,72.0,0,0.0,0,-80,200,10.0,2,30,0.0,0.0,1,,,,,,,,,,,,,,,,,,,,,,,,,,,,,,,,,,,,24.71501744,,42.07608915,88.74106132,,102.2463865,60.17029735,77.53136906,,,,,,,,,,,,,,,,,,,,,,,,,,,,,,,,,,,,,,,,,,,,,,
2605,"A. Evirgen, I. Karaman, J. Pons, R. Santamarta and R. D. Noebe",Role of nano-precipitation on the microstructure and shape memory characteristics of a new Ni50.3Ti34.7Zr15 shape memory alloy,,Materials Science and Engineering: A,655,193-203,2016,,,,External,,0.0,0.0,0.0,0.0,0,0.0,0.0,0.0,0.0,0,0.0,0.0,0.0,0.0,0.0,0.0,0.0,0.0,0.0,0.0,50.3,0,0.0,0.0,0.0,0.0,0,0,0.0,0,0.0,0.0,0,34.7,0,0.0,0.0,0.0,15.0,1050.0,72.0,900,0,0.0,20,0.0,900.0,1.0,0,550.0,48.0,0,0.0,0,-80,200,10.0,2,30,0.0,0.0,1,,,,,,,,,,,,,,,,,,,,,,,,,,,,,,,,,,,,18.88203776,,36.62834371,83.67911747,,97.56910955,60.94076584,78.68707179,,,,,,,,,,,,,,,,,,,,,,,,,,,,,,,,,,,,,,,,,,,,,,
2606,"A. Evirgen, I. Karaman, J. Pons, R. Santamarta and R. D. Noebe",Role of nano-precipitation on the microstructure and shape memory characteristics of a new Ni50.3Ti34.7Zr15 shape memory alloy,,Materials Science and Engineering: A,655,193-203,2016,,,,External,,0.0,0.0,0.0,0.0,0,0.0,0.0,0.0,0.0,0,0.0,0.0,0.0,0.0,0.0,0.0,0.0,0.0,0.0,0.0,50.3,0,0.0,0.0,0.0,0.0,0,0,0.0,0,0.0,0.0,0,34.7,0,0.0,0.0,0.0,15.0,1050.0,72.0,900,0,0.0,20,0.0,900.0,1.0,0,550.0,24.0,0,0.0,0,-80,200,10.0,2,30,0.0,0.0,1,,,,,,,,,,,,,,,,,,,,,,,,,,,,,,,,,,,,4.560855663,,23.0787648,71.67161022,,83.24792745,60.16916265,78.68707179,,,,,,,,,,,,,,,,,,,,,,,,,,,,,,,,,,,,,,,,,,,,,,
2607,"A. Evirgen, I. Karaman, J. Pons, R. Santamarta and R. D. Noebe",Role of nano-precipitation on the microstructure and shape memory characteristics of a new Ni50.3Ti34.7Zr15 shape memory alloy,,Materials Science and Engineering: A,655,193-203,2016,,,,External,,0.0,0.0,0.0,0.0,0,0.0,0.0,0.0,0.0,0,0.0,0.0,0.0,0.0,0.0,0.0,0.0,0.0,0.0,0.0,50.3,0,0.0,0.0,0.0,0.0,0,0,0.0,0,0.0,0.0,0,34.7,0,0.0,0.0,0.0,15.0,1050.0,72.0,900,0,0.0,20,0.0,900.0,1.0,0,550.0,10.0,0,0.0,0,-80,200,10.0,2,30,0.0,0.0,1,,,,,,,,,,,,,,,,,,,,,,,,,,,,,,,,,,,,-8.21825477,,16.85828146,63.91075728,,80.11612628,63.25784482,88.33438105,,,,,,,,,,,,,,,,,,,,,,,,,,,,,,,,,,,,,,,,,,,,,,
2608,"A. Evirgen, I. Karaman, J. Pons, R. Santamarta and R. D. Noebe",Role of nano-precipitation on the microstructure and shape memory characteristics of a new Ni50.3Ti34.7Zr15 shape memory alloy,,Materials Science and Engineering: A,655,193-203,2016,,,,External,,0.0,0.0,0.0,0.0,0,0.0,0.0,0.0,0.0,0,0.0,0.0,0.0,0.0,0.0,0.0,0.0,0.0,0.0,0.0,50.3,0,0.0,0.0,0.0,0.0,0,0,0.0,0,0.0,0.0,0,34.7,0,0.0,0.0,0.0,15.0,1050.0,72.0,900,0,0.0,20,0.0,900.0,1.0,0,550.0,3.0,0,0.0,0,-80,200,10.0,2,30,0.0,0.0,1,,,,,,,,,,,,,,,,,,,,,,,,,,,,,,,,,,,,-17.1376472,,0.993892988,48.04580146,,61.5505593,60.55666631,78.6882065,,,,,,,,,,,,,,,,,,,,,,,,,,,,,,,,,,,,,,,,,,,,,,
2609,"A. Evirgen, I. Karaman, J. Pons, R. Santamarta and R. D. Noebe",Role of nano-precipitation on the microstructure and shape memory characteristics of a new Ni50.3Ti34.7Zr15 shape memory alloy,,Materials Science and Engineering: A,655,193-203,2016,,,,External,,0.0,0.0,0.0,0.0,0,0.0,0.0,0.0,0.0,0,0.0,0.0,0.0,0.0,0.0,0.0,0.0,0.0,0.0,0.0,50.3,0,0.0,0.0,0.0,0.0,0,0,0.0,0,0.0,0.0,0,34.7,0,0.0,0.0,0.0,15.0,1050.0,72.0,900,0,0.0,20,0.0,900.0,1.0,0,550.0,1.0,0,0.0,0,-80,200,10.0,2,30,0.0,0.0,1,,,,,,,,,,,,,,,,,,,,,,,,,,,,,,,,,,,,-45.33917634,,-26.82183455,31.80525643,,42.22303417,69.04486872,87.56221051,,,,,,,,,,,,,,,,,,,,,,,,,,,,,,,,,,,,,,,,,,,,,,
2610,"B. Lin, K. Gall, H.J. Maier, R. Waldron",Structure and thermomechanical behavior of NiTiPt shape memory alloy wires,,Acta Biomaterialia,5,257-267,2009,,,,External,,0.0,0.0,0.0,0.0,0,0.0,0.0,0.0,0.0,0,0.0,0.0,0.0,0.0,0.0,0.0,0.0,0.0,0.0,0.0,42.7,0,0.0,0.0,7.5,0.0,0,0,0.0,0,0.0,0.0,0,49.8,0,0.0,0.0,0.0,0.0,20.0,0.0,20,0,0.0,20,0.0,505.0,0.025,0,600.0,1.5,0,0.0,0,-70,150,10.0,3,30,0.0,0.0,1,,,,,,,,,,,,,,,,,,,,,,,,,,,,,,,,,,,,-25.44752461,,-7.713393559,-8.428479489,,4.130813053,11.84420661,29.57833766,,,,,,,,,,,,,,,,,,,,,,,,,,,,,,,,,,,,,,,,,,,,,,
2611,"B. Lin, K. Gall, H.J. Maier, R. Waldron",Structure and thermomechanical behavior of NiTiPt shape memory alloy wires,,Acta Biomaterialia,5,257-267,2009,,,,External,,0.0,0.0,0.0,0.0,0,0.0,0.0,0.0,0.0,0,0.0,0.0,0.0,0.0,0.0,0.0,0.0,0.0,0.0,0.0,42.7,0,0.0,0.0,7.5,0.0,0,0,0.0,0,0.0,0.0,0,49.8,0,0.0,0.0,0.0,0.0,20.0,0.0,20,0,0.0,20,0.0,505.0,0.025,0,550.0,1.5,0,0.0,0,-70,150,10.0,3,30,0.0,0.0,1,,,,,,,,,,,,,,,,,,,,,,,,,,,,,,,,,,,,-32.94400877,,-24.07694325,-12.23512025,,-2.631516221,21.44542703,30.31249255,,,,,,,,,,,,,,,,,,,,,,,,,,,,,,,,,,,,,,,,,,,,,,
2612,"B. Lin, K. Gall, H.J. Maier, R. Waldron",Structure and thermomechanical behavior of NiTiPt shape memory alloy wires,,Acta Biomaterialia,5,257-267,2009,,,,External,,0.0,0.0,0.0,0.0,0,0.0,0.0,0.0,0.0,0,0.0,0.0,0.0,0.0,0.0,0.0,0.0,0.0,0.0,0.0,42.7,0,0.0,0.0,7.5,0.0,0,0,0.0,0,0.0,0.0,0,49.8,0,0.0,0.0,0.0,0.0,20.0,0.0,20,0,0.0,20,0.0,20.0,0.0,0,505.0,0.025,0,0.0,0,-50,-50,10.0,3,30,0.002,0.0,1,,,,,,,,,,,,,,,,,,,,,,,,,,,,,,,,,,,,,,,,,,,,,,,,,,,,,,,,3.024697337,6.016578835,357.9661017,,265.7627119,,,,,,,,,,,,,,,,,,,,,,,,,,,,,
2613,"M.I. Khan, H.Y. Kim, T. Nam, S. Miyazaki",Formation of nanoscaled precipitates and their effects on the high-temperature shape-memory characteristics of a Ti50Ni15Pd25Cu10 alloy,,Acta Materialia,60,5900-5913,2012,,,,External,,0.0,0.0,0.0,0.0,0,0.0,0.0,0.0,0.0,0,0.0,0.0,0.0,0.0,0.0,0.0,0.0,0.0,0.0,0.0,25.0,0,25.0,0.0,0.0,0.0,0,0,0.0,0,0.0,0.0,0,50.0,0,0.0,0.0,0.0,0.0,950.0,2.0,20,0,0.0,20,0.0,20.0,0.0,0,400.0,1.0,0,0.0,0,-30,240,10.0,3,30,0.0,0.0,1,,,,,,,,,,,,,,,,,,,,,,,,,,,,,,,,,,,,92.94248334,,140.4497715,121.6085079,,169.9395681,29.4897966,76.99708476,,,,,,,,,,,,,,,,,,,,,,,,,,,,,,,,,,,,,,,,,,,,,,
2614,"I. M. Khan, H. Y. Kim, T.-h. Nam and S. Miyazaki",Formation of nanoscaled precipitates and their effects on the high-temperature shape-memory characteristics of a Ti50Ni15Pd25Cu10 alloy,,Acta Materialia,60,5900-5913,2012,,,,External,,0.0,0.0,0.0,0.0,0,0.0,0.0,0.0,10.0,0,0.0,0.0,0.0,0.0,0.0,0.0,0.0,0.0,0.0,0.0,15.0,0,25.0,0.0,0.0,0.0,0,0,0.0,0,0.0,0.0,0,50.0,0,0.0,0.0,0.0,0.0,950.0,2.0,20,0,0.0,20,0.0,20.0,0.0,0,550.0,1.0,0,0.0,0,-30,240,10.0,3,30,0.0,0.0,1,,,,,,,,,,,,,,,,,,,,,,,,,,,,,,,,,,,,47.10966853,,81.02918727,86.96725915,,109.0186197,27.98943243,61.90895117,,,,,,,,,,,,,,,,,,,,,,,,,,,,,,,,,,,,,,,,,,,,,,
2615,"M.I. Khan, H.Y. Kim, T. Nam, S. Miyazaki",Formation of nanoscaled precipitates and their effects on the high-temperature shape-memory characteristics of a Ti50Ni15Pd25Cu10 alloy,,Acta Materialia,60,5900-5913,2012,,,,External,,0.0,0.0,0.0,0.0,0,0.0,0.0,0.0,10.0,0,0.0,0.0,0.0,0.0,0.0,0.0,0.0,0.0,0.0,0.0,15.0,0,25.0,0.0,0.0,0.0,0,0,0.0,0,0.0,0.0,0,50.0,0,0.0,0.0,0.0,0.0,950.0,2.0,20,0,0.0,20,0.0,20.0,0.0,0,550.0,1.0,0,0.0,0,-30,240,10.0,3,30,0.0,0.0,1,,,,,,,,,,,,,,,,,,,,,,,,,,,,,,,,,,,,47.10966853,,81.02918727,86.96725915,,109.0186197,27.98943243,61.90895117,,,,,,,,,,,,,,,,,,,,,,,,,,,,,,,,,,,,,,,,,,,,,,
2616,"I. M. Khan, H. Y. Kim, T.-h. Nam and S. Miyazaki",Formation of nanoscaled precipitates and their effects on the high-temperature shape-memory characteristics of a Ti50Ni15Pd25Cu10 alloy,,Acta Materialia,60,5900-5913,2012,,,,External,,0.0,0.0,0.0,0.0,0,0.0,0.0,0.0,10.0,0,0.0,0.0,0.0,0.0,0.0,0.0,0.0,0.0,0.0,0.0,15.0,0,25.0,0.0,0.0,0.0,0,0,0.0,0,0.0,0.0,0,50.0,0,0.0,0.0,0.0,0.0,950.0,2.0,20,0,0.0,20,0.0,20.0,0.0,0,500.0,1.0,0,0.0,0,-30,240,10.0,3,30,0.0,0.0,1,,,,,,,,,,,,,,,,,,,,,,,,,,,,,,,,,,,,-25.04157822,,44.50158048,-1.29567914,,78.42589056,33.92431008,103.4674688,,,,,,,,,,,,,,,,,,,,,,,,,,,,,,,,,,,,,,,,,,,,,,
2617,"M.I. Khan, H.Y. Kim, T. Nam, S. Miyazaki",Formation of nanoscaled precipitates and their effects on the high-temperature shape-memory characteristics of a Ti50Ni15Pd25Cu10 alloy,,Acta Materialia,60,5900-5913,2012,,,,External,,0.0,0.0,0.0,0.0,0,0.0,0.0,0.0,10.0,0,0.0,0.0,0.0,0.0,0.0,0.0,0.0,0.0,0.0,0.0,15.0,0,25.0,0.0,0.0,0.0,0,0,0.0,0,0.0,0.0,0,50.0,0,0.0,0.0,0.0,0.0,950.0,2.0,20,0,0.0,20,0.0,20.0,0.0,0,500.0,1.0,0,0.0,0,-30,240,10.0,3,30,0.0,0.0,1,,,,,,,,,,,,,,,,,,,,,,,,,,,,,,,,,,,,-25.04157822,,44.50158048,-1.29567914,,78.42589056,33.92431008,103.4674688,,,,,,,,,,,,,,,,,,,,,,,,,,,,,,,,,,,,,,,,,,,,,,
2618,"Z. Feng, B. Gao, J. Wang, D. Qian and Y. Liu",Influence of Zr Additions on Shape-Memory Effect and Mechanical Properties of Ni-Rich NiTi Alloys,,Materials Science Forum,394-395,365-368,2002,,,,External,,0.0,0.0,0.0,0.0,0,0.0,0.0,0.0,0.0,0,0.0,0.0,0.0,0.0,0.0,0.0,0.0,0.0,0.0,0.0,50.6,0,0.0,0.0,0.0,0.0,0,0,0.0,0,0.0,0.0,0,48.4,0,0.0,0.0,0.0,1.0,900.0,5.0,850,0,0.0,20,0.0,700.0,1.0,0,500.0,1.0,0,0.0,0,-30,-30,10.0,3,30,0.0,0.0,1,,,,,,,,,,,,,,,,,,,,,,,,,,,,,,,,,,,,,,,,,,,,,,,,,,,,,,,,(fractured),65.7,910,,113,,,,,,,,,,,,,,,,,,,,,,,,,,,,,
2619,"B. Lin, K. Gall, H.J. Maier, R. Waldron",Structure and thermomechanical behavior of NiTiPt shape memory alloy wires,,Acta Biomaterialia,5,257-267,2009,,,,External,,0.0,0.0,0.0,0.0,0,0.0,0.0,0.0,0.0,0,0.0,0.0,0.0,0.0,0.0,0.0,0.0,0.0,0.0,0.0,42.7,0,0.0,0.0,7.5,0.0,0,0,0.0,0,0.0,0.0,0,49.8,0,0.0,0.0,0.0,0.0,20.0,0.0,20,0,0.0,20,0.0,20.0,0.0,0,505.0,0.025,0,0.0,0,-25,-25,10.0,3,30,0.002,0.0,1,,,,,,,,,,,,,,,,,,,,,,,,,,,,,,,,,,,,,,,,,,,,,,,,,,,,,,,,1.210084034,5.859165361,428.4745763,,336.2711864,,,,,,,,,,,,,,,,,,,,,,,,,,,,,
2620,"Z. Feng, B. Gao, J. Wang, D. Qian and Y. Liu",Influence of Zr Additions on Shape-Memory Effect and Mechanical Properties of Ni-Rich NiTi Alloys,,Materials Science Forum,394-395,365-368,2002,,,,External,,0.0,0.0,0.0,0.0,0,0.0,0.0,0.0,0.0,0,0.0,0.0,0.0,0.0,0.0,0.0,0.0,0.0,0.0,0.0,50.6,0,0.0,0.0,0.0,0.0,0,0,0.0,0,0.0,0.0,0,47.4,0,0.0,0.0,0.0,2.0,900.0,5.0,850,0,0.0,20,0.0,700.0,1.0,0,500.0,1.0,0,0.0,0,-20,-20,10.0,3,30,0.0,0.0,1,,,,,,,,,,,,,,,,,,,,,,,,,,,,,,,,,,,,,,,,,,,,,,,,,,,,,,,,(fractured),69.2,939.5,,117.5,,,,,,,,,,,,,,,,,,,,,,,,,,,,,
2621,S. F. Hsieh and S. K. Wu,A Study on Ternary Ti-rich TiNiZr Shape Memory Alloys,,Materials Characterization,41,151-162,1998,,,,External,,0.0,0.0,0.0,0.0,0,0.0,0.0,0.0,0.0,0,0.0,0.0,0.0,0.0,0.0,0.0,0.0,0.0,0.0,0.0,48.5,0,0.0,0.0,0.0,0.0,0,0,0.0,0,0.0,0.0,0,26.5,0,0.0,0.0,0.0,25.0,20.0,0.0,20,0,0.0,20,0.0,950.0,72.0,0,900.0,2.0,0,0.0,0,0,550,10.0,3,30,0.0,0.0,1,,,,,,,,,,,,,,,,,,,,,,,,,,,,,,,,,,,,350.5587222,,391.2205307,410.1332095,,471.0176951,79.7971644,120.4589729,,,,,,,,,,,,,,,,,,,,,,,,,,,,,,,,,,,,,,,,,,,,,,
2622,S. F. Hsieh and S. K. Wu,A Study on Ternary Ti-rich TiNiZr Shape Memory Alloys,,Materials Characterization,41,151-162,1998,,,,External,,0.0,0.0,0.0,0.0,0,0.0,0.0,0.0,0.0,0,0.0,0.0,0.0,0.0,0.0,0.0,0.0,0.0,0.0,0.0,48.5,0,0.0,0.0,0.0,0.0,0,0,0.0,0,0.0,0.0,0,31.5,0,0.0,0.0,0.0,20.0,20.0,0.0,20,0,0.0,20,0.0,950.0,72.0,0,900.0,2.0,0,0.0,0,0,400,10.0,3,30,0.0,0.0,1,,,,,,,,,,,,,,,,,,,,,,,,,,,,,,,,,,,,237.3081224,,265.4426487,309.3016649,,326.4894749,61.0468262,89.1813525,,,,,,,,,,,,,,,,,,,,,,,,,,,,,,,,,,,,,,,,,,,,,,
2623,S. F. Hsieh and S. K. Wu,A Study on Ternary Ti-rich TiNiZr Shape Memory Alloys,,Materials Characterization,41,151-162,1998,,,,External,,0.0,0.0,0.0,0.0,0,0.0,0.0,0.0,0.0,0,0.0,0.0,0.0,0.0,0.0,0.0,0.0,0.0,0.0,0.0,49.5,0,0.0,0.0,0.0,0.0,0,0,0.0,0,0.0,0.0,0,30.5,0,0.0,0.0,0.0,20.0,20.0,0.0,20,0,0.0,20,0.0,950.0,72.0,0,900.0,2.0,0,0.0,0,0,350,10.0,3,30,0.0,0.0,1,,,,,,,,,,,,,,,,,,,,,,,,,,,,,,,,,,,,219.3211488,,267.3629243,270.4960836,,314.3603133,46.997389,95.0391645,,,,,,,,,,,,,,,,,,,,,,,,,,,,,,,,,,,,,,,,,,,,,,
2624,S. F. Hsieh and S. K. Wu,A Study on Ternary Ti-rich TiNiZr Shape Memory Alloys,,Materials Characterization,41,151-162,1998,,,,External,,0.0,0.0,0.0,0.0,0,0.0,0.0,0.0,0.0,0,0.0,0.0,0.0,0.0,0.0,0.0,0.0,0.0,0.0,0.0,48.5,0,0.0,0.0,0.0,0.0,0,0,0.0,0,0.0,0.0,0,36.5,0,0.0,0.0,0.0,15.0,20.0,0.0,20,0,0.0,20,0.0,950.0,72.0,0,900.0,2.0,0,0.0,0,0,250,10.0,3,30,0.0,0.0,1,,,,,,,,,,,,,,,,,,,,,,,,,,,,,,,,,,,,159.7431411,,184.7616299,211.6041956,,230.3635527,45.6019228,70.6204116,,,,,,,,,,,,,,,,,,,,,,,,,,,,,,,,,,,,,,,,,,,,,,
2625,S. F. Hsieh and S. K. Wu,A Study on Ternary Ti-rich TiNiZr Shape Memory Alloys,,Materials Characterization,41,151-162,1998,,,,External,,0.0,0.0,0.0,0.0,0,0.0,0.0,0.0,0.0,0,0.0,0.0,0.0,0.0,0.0,0.0,0.0,0.0,0.0,0.0,49.5,0,0.0,0.0,0.0,0.0,0,0,0.0,0,0.0,0.0,0,35.5,0,0.0,0.0,0.0,15.0,20.0,0.0,20,0,0.0,20,0.0,950.0,72.0,0,900.0,2.0,0,0.0,0,0,250,10.0,3,30,0.0,0.0,1,,,,,,,,,,,,,,,,,,,,,,,,,,,,,,,,,,,,143.0809399,,190.078329,194.2558747,,225.5874674,35.5091384,82.5065275,,,,,,,,,,,,,,,,,,,,,,,,,,,,,,,,,,,,,,,,,,,,,,
2626,S. F. Hsieh and S. K. Wu,A Study on Ternary Ti-rich TiNiZr Shape Memory Alloys,,Materials Characterization,41,151-162,1998,,,,External,,0.0,0.0,0.0,0.0,0,0.0,0.0,0.0,0.0,0,0.0,0.0,0.0,0.0,0.0,0.0,0.0,0.0,0.0,0.0,48.5,0,0.0,0.0,0.0,0.0,0,0,0.0,0,0.0,0.0,0,41.5,0,0.0,0.0,0.0,10.0,20.0,0.0,20,0,0.0,20,0.0,950.0,72.0,0,900.0,2.0,0,0.0,0,0,200,10.0,3,30,0.0,0.0,1,,,,,,,,,,,,,,,,,,,,,,,,,,,,,,,,,,,,63.38272696,,96.24091344,137.2274031,,157.5402695,61.29935606,94.15754254,,,,,,,,,,,,,,,,,,,,,,,,,,,,,,,,,,,,,,,,,,,,,,
2627,S. F. Hsieh and S. K. Wu,A Study on Ternary Ti-rich TiNiZr Shape Memory Alloys,,Materials Characterization,41,151-162,1998,,,,External,,0.0,0.0,0.0,0.0,0,0.0,0.0,0.0,0.0,0,0.0,0.0,0.0,0.0,0.0,0.0,0.0,0.0,0.0,0.0,49.5,0,0.0,0.0,0.0,0.0,0,0,0.0,0,0.0,0.0,0,40.5,0,0.0,0.0,0.0,10.0,20.0,0.0,20,0,0.0,20,0.0,950.0,72.0,0,900.0,2.0,0,0.0,0,0,200,10.0,3,30,0.0,0.0,1,,,,,,,,,,,,,,,,,,,,,,,,,,,,,,,,,,,,58.48563969,,91.90600522,128.45953,,154.5691906,62.66318538,96.08355091,,,,,,,,,,,,,,,,,,,,,,,,,,,,,,,,,,,,,,,,,,,,,,
2628,S. F. Hsieh and S. K. Wu,A Study on Ternary Ti-rich TiNiZr Shape Memory Alloys,,Materials Characterization,41,151-162,1998,,,,External,,0.0,0.0,0.0,0.0,0,0.0,0.0,0.0,0.0,0,0.0,0.0,0.0,0.0,0.0,0.0,0.0,0.0,0.0,0.0,49.5,0,0.0,0.0,0.0,0.0,0,0,0.0,0,0.0,0.0,0,45.5,0,0.0,0.0,0.0,5.0,20.0,0.0,20,0,0.0,20,0.0,950.0,72.0,0,900.0,2.0,0,0.0,0,0,150,10.0,3,30,0.0,0.0,1,,,,,,,,,,,,,,,,,,,,,,,,,,,,,,,,,,,,26.10966057,,58.48563969,99.21671018,,130.5483029,72.06266321,104.4386423,,,,,,,,,,,,,,,,,,,,,,,,,,,,,,,,,,,,,,,,,,,,,,
2629,S. F. Hsieh and S. K. Wu,A Study on Ternary Ti-rich TiNiZr Shape Memory Alloys,,Materials Characterization,41,151-162,1998,,,,External,,0.0,0.0,0.0,0.0,0,0.0,0.0,0.0,0.0,0,0.0,0.0,0.0,0.0,0.0,0.0,0.0,0.0,0.0,0.0,48.5,0,0.0,0.0,0.0,0.0,0,0,0.0,0,0.0,0.0,0,46.5,0,0.0,0.0,0.0,5.0,20.0,0.0,20,0,0.0,20,0.0,950.0,72.0,0,900.0,2.0,0,0.0,0,0,150,10.0,3,30,0.0,0.0,1,,,,,,,,,,,,,,,,,,,,,,,,,,,,,,,,,,,,20.33766843,,53.1507603,97.29838201,,131.683021,78.5322607,111.3453526,,,,,,,,,,,,,,,,,,,,,,,,,,,,,,,,,,,,,,,,,,,,,,
2630,S. F. Hsieh and S. K. Wu,A Study on Ternary Ti-rich TiNiZr Shape Memory Alloys,,Materials Characterization,41,151-162,1998,,,,External,,0.0,0.0,0.0,0.0,0,0.0,0.0,0.0,0.0,0,0.0,0.0,0.0,0.0,0.0,0.0,0.0,0.0,0.0,0.0,48.5,0,0.0,0.0,0.0,0.0,0,0,0.0,0,0.0,0.0,0,41.5,0,0.0,0.0,0.0,10.0,20.0,0.0,20,0,0.0,20,0.0,950.0,72.0,0,900.0,2.0,0,0.0,0,0,200,10.0,100,30,0.0,0.0,1,,,,,,,,,,,,,,,,,,,,,,,,,,,,,,,,,,,,,,37.38513086,,,101.4773032,64.09217234,,,,,,,,,,,,,,,,,,,,,,,,,,,,,,,,,,,,,,,,,,,,,,,
2631,S. F. Hsieh and S. K. Wu,A Study on Ternary Ti-rich TiNiZr Shape Memory Alloys,,Materials Characterization,41,151-162,1998,,,,External,,0.0,0.0,0.0,0.0,0,0.0,0.0,0.0,0.0,0,0.0,0.0,0.0,0.0,0.0,0.0,0.0,0.0,0.0,0.0,48.5,0,0.0,0.0,0.0,0.0,0,0,0.0,0,0.0,0.0,0,41.5,0,0.0,0.0,0.0,10.0,20.0,0.0,20,0,0.0,20,0.0,950.0,72.0,0,900.0,2.0,0,0.0,0,0,200,10.0,50,30,0.0,0.0,1,,,,,,,,,,,,,,,,,,,,,,,,,,,,,,,,,,,,,,45.96687475,,,108.6917862,62.72491145,,,,,,,,,,,,,,,,,,,,,,,,,,,,,,,,,,,,,,,,,,,,,,,
2632,S. F. Hsieh and S. K. Wu,A Study on Ternary Ti-rich TiNiZr Shape Memory Alloys,,Materials Characterization,41,151-162,1998,,,,External,,0.0,0.0,0.0,0.0,0,0.0,0.0,0.0,0.0,0,0.0,0.0,0.0,0.0,0.0,0.0,0.0,0.0,0.0,0.0,49.5,0,0.0,0.0,0.0,0.0,0,0,0.0,0,0.0,0.0,0,40.5,0,0.0,0.0,0.0,10.0,20.0,0.0,20,0,0.0,20,0.0,950.0,72.0,0,900.0,2.0,0,0.0,0,0,200,10.0,100,30,0.0,0.0,1,,,,,,,,,,,,,,,,,,,,,,,,,,,,,,,,,,,,,,50.85730473,,,110.66313,59.80582527,,,,,,,,,,,,,,,,,,,,,,,,,,,,,,,,,,,,,,,,,,,,,,,
2633,S. F. Hsieh and S. K. Wu,A Study on Ternary Ti-rich TiNiZr Shape Memory Alloys,,Materials Characterization,41,151-162,1998,,,,External,,0.0,0.0,0.0,0.0,0,0.0,0.0,0.0,0.0,0,0.0,0.0,0.0,0.0,0.0,0.0,0.0,0.0,0.0,0.0,49.5,0,0.0,0.0,0.0,0.0,0,0,0.0,0,0.0,0.0,0,40.5,0,0.0,0.0,0.0,10.0,20.0,0.0,20,0,0.0,20,0.0,950.0,72.0,0,900.0,2.0,0,0.0,0,0,200,10.0,50,30,0.0,0.0,1,,,,,,,,,,,,,,,,,,,,,,,,,,,,,,,,,,,,,,53.97234169,,,113.7763642,59.80402251,,,,,,,,,,,,,,,,,,,,,,,,,,,,,,,,,,,,,,,,,,,,,,,
2634,S. F. Hsieh and S. K. Wu,A Study on Ternary Ti-rich TiNiZr Shape Memory Alloys,,Materials Characterization,41,151-162,1998,,,,External,,0.0,0.0,0.0,0.0,0,0.0,0.0,0.0,0.0,0,0.0,0.0,0.0,0.0,0.0,0.0,0.0,0.0,0.0,0.0,48.5,0,0.0,0.0,0.0,0.0,0,0,0.0,0,0.0,0.0,0,41.5,0,0.0,0.0,0.0,10.0,20.0,0.0,20,0,0.0,20,0.0,950.0,72.0,0,900.0,2.0,0,0.0,0,0,200,10.0,20,30,0.0,0.0,1,,,,,,,,,,,,,,,,,,,,,,,,,,,,,,,,,,,,,,57.38677587,,,120.7953178,63.40854193,,,,,,,,,,,,,,,,,,,,,,,,,,,,,,,,,,,,,,,,,,,,,,,
2635,S. F. Hsieh and S. K. Wu,A Study on Ternary Ti-rich TiNiZr Shape Memory Alloys,,Materials Characterization,41,151-162,1998,,,,External,,0.0,0.0,0.0,0.0,0,0.0,0.0,0.0,0.0,0,0.0,0.0,0.0,0.0,0.0,0.0,0.0,0.0,0.0,0.0,49.5,0,0.0,0.0,0.0,0.0,0,0,0.0,0,0.0,0.0,0,40.5,0,0.0,0.0,0.0,10.0,20.0,0.0,20,0,0.0,20,0.0,950.0,72.0,0,900.0,2.0,0,0.0,0,0,200,10.0,20,30,0.0,0.0,1,,,,,,,,,,,,,,,,,,,,,,,,,,,,,,,,,,,,,,59.9193943,,,121.0844428,61.1650485,,,,,,,,,,,,,,,,,,,,,,,,,,,,,,,,,,,,,,,,,,,,,,,
2636,S. F. Hsieh and S. K. Wu,A Study on Ternary Ti-rich TiNiZr Shape Memory Alloys,,Materials Characterization,41,151-162,1998,,,,External,,0.0,0.0,0.0,0.0,0,0.0,0.0,0.0,0.0,0,0.0,0.0,0.0,0.0,0.0,0.0,0.0,0.0,0.0,0.0,48.5,0,0.0,0.0,0.0,0.0,0,0,0.0,0,0.0,0.0,0,41.5,0,0.0,0.0,0.0,10.0,20.0,0.0,20,0,0.0,20,0.0,950.0,72.0,0,900.0,2.0,0,0.0,0,0,200,10.0,10,30,0.0,0.0,1,,,,,,,,,,,,,,,,,,,,,,,,,,,,,,,,,,,,,,66.87760279,,,127.5552593,60.67765651,,,,,,,,,,,,,,,,,,,,,,,,,,,,,,,,,,,,,,,,,,,,,,,
2637,S. F. Hsieh and S. K. Wu,A Study on Ternary Ti-rich TiNiZr Shape Memory Alloys,,Materials Characterization,41,151-162,1998,,,,External,,0.0,0.0,0.0,0.0,0,0.0,0.0,0.0,0.0,0,0.0,0.0,0.0,0.0,0.0,0.0,0.0,0.0,0.0,0.0,49.5,0,0.0,0.0,0.0,0.0,0,0,0.0,0,0.0,0.0,0,40.5,0,0.0,0.0,0.0,10.0,20.0,0.0,20,0,0.0,20,0.0,950.0,72.0,0,900.0,2.0,0,0.0,0,0,200,10.0,10,30,0.0,0.0,1,,,,,,,,,,,,,,,,,,,,,,,,,,,,,,,,,,,,,,67.33923927,,,131.9023461,64.56310683,,,,,,,,,,,,,,,,,,,,,,,,,,,,,,,,,,,,,,,,,,,,,,,
2638,S. F. Hsieh and S. K. Wu,A Study on Ternary Ti-rich TiNiZr Shape Memory Alloys,,Materials Characterization,41,151-162,1998,,,,External,,0.0,0.0,0.0,0.0,0,0.0,0.0,0.0,0.0,0,0.0,0.0,0.0,0.0,0.0,0.0,0.0,0.0,0.0,0.0,48.5,0,0.0,0.0,0.0,0.0,0,0,0.0,0,0.0,0.0,0,41.5,0,0.0,0.0,0.0,10.0,20.0,0.0,20,0,0.0,20,0.0,950.0,72.0,0,900.0,2.0,0,0.0,0,0,200,10.0,5,30,0.0,0.0,1,,,,,,,,,,,,,,,,,,,,,,,,,,,,,,,,,,,,,,72.3011922,,,135.7079159,63.4067237,,,,,,,,,,,,,,,,,,,,,,,,,,,,,,,,,,,,,,,,,,,,,,,
2639,S. F. Hsieh and S. K. Wu,A Study on Ternary Ti-rich TiNiZr Shape Memory Alloys,,Materials Characterization,41,151-162,1998,,,,External,,0.0,0.0,0.0,0.0,0,0.0,0.0,0.0,0.0,0,0.0,0.0,0.0,0.0,0.0,0.0,0.0,0.0,0.0,0.0,49.5,0,0.0,0.0,0.0,0.0,0,0,0.0,0,0.0,0.0,0,40.5,0,0.0,0.0,0.0,10.0,20.0,0.0,20,0,0.0,20,0.0,950.0,72.0,0,900.0,2.0,0,0.0,0,0,200,10.0,5,30,0.0,0.0,1,,,,,,,,,,,,,,,,,,,,,,,,,,,,,,,,,,,,,,74.7843218,,,140.0270403,65.2427185,,,,,,,,,,,,,,,,,,,,,,,,,,,,,,,,,,,,,,,,,,,,,,,
2640,S. F. Hsieh and S. K. Wu,A Study on Ternary Ti-rich TiNiZr Shape Memory Alloys,,Materials Characterization,41,151-162,1998,,,,External,,0.0,0.0,0.0,0.0,0,0.0,0.0,0.0,0.0,0,0.0,0.0,0.0,0.0,0.0,0.0,0.0,0.0,0.0,0.0,49.5,0,0.0,0.0,0.0,0.0,0,0,0.0,0,0.0,0.0,0,40.5,0,0.0,0.0,0.0,10.0,20.0,0.0,20,0,0.0,20,0.0,950.0,72.0,0,900.0,2.0,0,0.0,0,0,200,10.0,2,30,0.0,0.0,1,,,,,,,,,,,,,,,,,,,,,,,,,,,,,,,,,,,,,,78.84396487,,,144.7644923,65.92052743,,,,,,,,,,,,,,,,,,,,,,,,,,,,,,,,,,,,,,,,,,,,,,,
2641,S. F. Hsieh and S. K. Wu,A Study on Ternary Ti-rich TiNiZr Shape Memory Alloys,,Materials Characterization,41,151-162,1998,,,,External,,0.0,0.0,0.0,0.0,0,0.0,0.0,0.0,0.0,0,0.0,0.0,0.0,0.0,0.0,0.0,0.0,0.0,0.0,0.0,48.5,0,0.0,0.0,0.0,0.0,0,0,0.0,0,0.0,0.0,0,41.5,0,0.0,0.0,0.0,10.0,20.0,0.0,20,0,0.0,20,0.0,950.0,72.0,0,900.0,2.0,0,0.0,0,0,200,10.0,2,30,0.0,0.0,1,,,,,,,,,,,,,,,,,,,,,,,,,,,,,,,,,,,,,,79.7829456,,,144.5532939,64.7703483,,,,,,,,,,,,,,,,,,,,,,,,,,,,,,,,,,,,,,,,,,,,,,,
2642,S. F. Hsieh and S. K. Wu,A Study on Ternary Ti-rich TiNiZr Shape Memory Alloys,,Materials Characterization,41,151-162,1998,,,,External,,0.0,0.0,0.0,0.0,0,0.0,0.0,0.0,0.0,0,0.0,0.0,0.0,0.0,0.0,0.0,0.0,0.0,0.0,0.0,49.5,0,0.0,0.0,0.0,0.0,0,0,0.0,0,0.0,0.0,0,40.5,0,0.0,0.0,0.0,10.0,20.0,0.0,20,0,0.0,20,0.0,950.0,72.0,0,900.0,2.0,0,0.0,0,0,200,10.0,1,30,0.0,0.0,1,,,,,,,,,,,,,,,,,,,,,,,,,,,,,,,,,,,,,,84.95686436,,,153.5958384,68.63897404,,,,,,,,,,,,,,,,,,,,,,,,,,,,,,,,,,,,,,,,,,,,,,,
2643,S. F. Hsieh and S. K. Wu,A Study on Ternary Ti-rich TiNiZr Shape Memory Alloys,,Materials Characterization,41,151-162,1998,,,,External,,0.0,0.0,0.0,0.0,0,0.0,0.0,0.0,0.0,0,0.0,0.0,0.0,0.0,0.0,0.0,0.0,0.0,0.0,0.0,48.5,0,0.0,0.0,0.0,0.0,0,0,0.0,0,0.0,0.0,0,41.5,0,0.0,0.0,0.0,10.0,20.0,0.0,20,0,0.0,20,0.0,950.0,72.0,0,900.0,2.0,0,0.0,0,0,200,10.0,1,30,0.0,0.0,1,,,,,,,,,,,,,,,,,,,,,,,,,,,,,,,,,,,,,,86.59743206,,,154.0932113,67.49577924,,,,,,,,,,,,,,,,,,,,,,,,,,,,,,,,,,,,,,,,,,,,,,,
2644,S. F. Hsieh and S. K. Wu,A Study on Ternary Ti-rich TiNiZr Shape Memory Alloys,,Materials Characterization,41,151-162,1998,,,,External,,0.0,0.0,0.0,0.0,0,0.0,0.0,0.0,0.0,0,0.0,0.0,0.0,0.0,0.0,0.0,0.0,0.0,0.0,0.0,48.5,0,0.0,0.0,0.0,0.0,0,0,0.0,0,0.0,0.0,0,26.5,0,0.0,0.0,0.0,25.0,950.0,72.0,20,0,0.0,20,0.0,900.0,2.0,0,400.0,1.0,0,0.0,0,0,550,10.0,2,30,0.0,0.0,1,,,,,,,,,,,,,,,,,,,,,,,,,,,,,,,,,,,,,,349.8322148,,,432.3825503,82.5503355,,,,,,,,,,,,,,,,,,,,,,,,,,,,,,,,,,,,,,,,,,,,,,,
2645,S. F. Hsieh and S. K. Wu,A Study on Ternary Ti-rich TiNiZr Shape Memory Alloys,,Materials Characterization,41,151-162,1998,,,,External,,0.0,0.0,0.0,0.0,0,0.0,0.0,0.0,0.0,0,0.0,0.0,0.0,0.0,0.0,0.0,0.0,0.0,0.0,0.0,48.5,0,0.0,0.0,0.0,0.0,0,0,0.0,0,0.0,0.0,0,26.5,0,0.0,0.0,0.0,25.0,950.0,72.0,20,0,0.0,20,0.0,900.0,2.0,0,400.0,10.0,0,0.0,0,0,550,10.0,2,30,0.0,0.0,1,,,,,,,,,,,,,,,,,,,,,,,,,,,,,,,,,,,,,,349.8322148,,,434.8993289,85.0671141,,,,,,,,,,,,,,,,,,,,,,,,,,,,,,,,,,,,,,,,,,,,,,,
2646,S. F. Hsieh and S. K. Wu,A Study on Ternary Ti-rich TiNiZr Shape Memory Alloys,,Materials Characterization,41,151-162,1998,,,,External,,0.0,0.0,0.0,0.0,0,0.0,0.0,0.0,0.0,0,0.0,0.0,0.0,0.0,0.0,0.0,0.0,0.0,0.0,0.0,48.5,0,0.0,0.0,0.0,0.0,0,0,0.0,0,0.0,0.0,0,26.5,0,0.0,0.0,0.0,25.0,950.0,72.0,20,0,0.0,20,0.0,900.0,2.0,0,400.0,50.0,0,0.0,0,0,550,10.0,2,30,0.0,0.0,1,,,,,,,,,,,,,,,,,,,,,,,,,,,,,,,,,,,,,,350.8389262,,,,,,,,,,,,,,,,,,,,,,,,,,,,,,,,,,,,,,,,,,,,,,,,,,,
2647,S. F. Hsieh and S. K. Wu,A Study on Ternary Ti-rich TiNiZr Shape Memory Alloys,,Materials Characterization,41,151-162,1998,,,,External,,0.0,0.0,0.0,0.0,0,0.0,0.0,0.0,0.0,0,0.0,0.0,0.0,0.0,0.0,0.0,0.0,0.0,0.0,0.0,48.5,0,0.0,0.0,0.0,0.0,0,0,0.0,0,0.0,0.0,0,26.5,0,0.0,0.0,0.0,25.0,950.0,72.0,20,0,0.0,20,0.0,900.0,2.0,0,400.0,2.0,0,0.0,0,0,550,10.0,2,30,0.0,0.0,1,,,,,,,,,,,,,,,,,,,,,,,,,,,,,,,,,,,,,,350.8389262,,,429.3624161,78.5234899,,,,,,,,,,,,,,,,,,,,,,,,,,,,,,,,,,,,,,,,,,,,,,,
2648,S. F. Hsieh and S. K. Wu,A Study on Ternary Ti-rich TiNiZr Shape Memory Alloys,,Materials Characterization,41,151-162,1998,,,,External,,0.0,0.0,0.0,0.0,0,0.0,0.0,0.0,0.0,0,0.0,0.0,0.0,0.0,0.0,0.0,0.0,0.0,0.0,0.0,48.5,0,0.0,0.0,0.0,0.0,0,0,0.0,0,0.0,0.0,0,26.5,0,0.0,0.0,0.0,25.0,950.0,72.0,20,0,0.0,20,0.0,900.0,2.0,0,400.0,5.0,0,0.0,0,0,550,10.0,2,30,0.0,0.0,1,,,,,,,,,,,,,,,,,,,,,,,,,,,,,,,,,,,,,,351.8456376,,,432.885906,81.0402684,,,,,,,,,,,,,,,,,,,,,,,,,,,,,,,,,,,,,,,,,,,,,,,
2649,S. F. Hsieh and S. K. Wu,A Study on Ternary Ti-rich TiNiZr Shape Memory Alloys,,Materials Characterization,41,151-162,1998,,,,External,,0.0,0.0,0.0,0.0,0,0.0,0.0,0.0,0.0,0,0.0,0.0,0.0,0.0,0.0,0.0,0.0,0.0,0.0,0.0,48.5,0,0.0,0.0,0.0,0.0,0,0,0.0,0,0.0,0.0,0,26.5,0,0.0,0.0,0.0,25.0,950.0,72.0,20,0,0.0,20,0.0,900.0,2.0,0,400.0,100.0,0,0.0,0,0,550,10.0,2,30,0.0,0.0,1,,,,,,,,,,,,,,,,,,,,,,,,,,,,,,,,,,,,,,353.8590604,,,432.885906,79.0268456,,,,,,,,,,,,,,,,,,,,,,,,,,,,,,,,,,,,,,,,,,,,,,,
2650,S. F. Hsieh and S. K. Wu,A Study on Ternary Ti-rich TiNiZr Shape Memory Alloys,,Materials Characterization,41,151-162,1998,,,,External,,0.0,0.0,0.0,0.0,0,0.0,0.0,0.0,0.0,0,0.0,0.0,0.0,0.0,0.0,0.0,0.0,0.0,0.0,0.0,48.5,0,0.0,0.0,0.0,0.0,0,0,0.0,0,0.0,0.0,0,26.5,0,0.0,0.0,0.0,25.0,950.0,72.0,20,0,0.0,20,0.0,900.0,2.0,0,400.0,20.0,0,0.0,0,0,550,10.0,2,30,0.0,0.0,1,,,,,,,,,,,,,,,,,,,,,,,,,,,,,,,,,,,,,,353.8590604,,,434.8993289,81.0402685,,,,,,,,,,,,,,,,,,,,,,,,,,,,,,,,,,,,,,,,,,,,,,,
2651,S. F. Hsieh and S. K. Wu,A Study on Ternary Ti-rich TiNiZr Shape Memory Alloys,,Materials Characterization,41,151-162,1998,,,,External,,0.0,0.0,0.0,0.0,0,0.0,0.0,0.0,0.0,0,0.0,0.0,0.0,0.0,0.0,0.0,0.0,0.0,0.0,0.0,48.5,0,0.0,0.0,0.0,0.0,0,0,0.0,0,0.0,0.0,0,26.5,0,0.0,0.0,0.0,25.0,950.0,72.0,20,0,0.0,20,0.0,900.0,2.0,0,400.0,20.0,0,0.0,0,0,550,10.0,1,30,0.0,0.0,1,,,,,,,,,,,,,,,,,,,,,,,,,,,,,,,,,,,,,,370.4697987,,,521.9798658,151.5100671,,,,,,,,,,,,,,,,,,,,,,,,,,,,,,,,,,,,,,,,,,,,,,,
2652,S. F. Hsieh and S. K. Wu,A Study on Ternary Ti-rich TiNiZr Shape Memory Alloys,,Materials Characterization,41,151-162,1998,,,,External,,0.0,0.0,0.0,0.0,0,0.0,0.0,0.0,0.0,0,0.0,0.0,0.0,0.0,0.0,0.0,0.0,0.0,0.0,0.0,48.5,0,0.0,0.0,0.0,0.0,0,0,0.0,0,0.0,0.0,0,26.5,0,0.0,0.0,0.0,25.0,950.0,72.0,20,0,0.0,20,0.0,900.0,2.0,0,400.0,1.0,0,0.0,0,0,550,10.0,1,30,0.0,0.0,1,,,,,,,,,,,,,,,,,,,,,,,,,,,,,,,,,,,,,,371.4765101,,,457.0469799,85.5704698,,,,,,,,,,,,,,,,,,,,,,,,,,,,,,,,,,,,,,,,,,,,,,,
2653,S. F. Hsieh and S. K. Wu,A Study on Ternary Ti-rich TiNiZr Shape Memory Alloys,,Materials Characterization,41,151-162,1998,,,,External,,0.0,0.0,0.0,0.0,0,0.0,0.0,0.0,0.0,0,0.0,0.0,0.0,0.0,0.0,0.0,0.0,0.0,0.0,0.0,48.5,0,0.0,0.0,0.0,0.0,0,0,0.0,0,0.0,0.0,0,26.5,0,0.0,0.0,0.0,25.0,950.0,72.0,20,0,0.0,20,0.0,900.0,2.0,0,400.0,5.0,0,0.0,0,0,550,10.0,1,30,0.0,0.0,1,,,,,,,,,,,,,,,,,,,,,,,,,,,,,,,,,,,,,,371.9798658,,,476.6778523,104.6979865,,,,,,,,,,,,,,,,,,,,,,,,,,,,,,,,,,,,,,,,,,,,,,,
2654,S. F. Hsieh and S. K. Wu,A Study on Ternary Ti-rich TiNiZr Shape Memory Alloys,,Materials Characterization,41,151-162,1998,,,,External,,0.0,0.0,0.0,0.0,0,0.0,0.0,0.0,0.0,0,0.0,0.0,0.0,0.0,0.0,0.0,0.0,0.0,0.0,0.0,48.5,0,0.0,0.0,0.0,0.0,0,0,0.0,0,0.0,0.0,0,26.5,0,0.0,0.0,0.0,25.0,950.0,72.0,20,0,0.0,20,0.0,900.0,2.0,0,400.0,50.0,0,0.0,0,0,550,10.0,1,30,0.0,0.0,1,,,,,,,,,,,,,,,,,,,,,,,,,,,,,,,,,,,,,,371.9798658,,,523.4899329,151.5100671,,,,,,,,,,,,,,,,,,,,,,,,,,,,,,,,,,,,,,,,,,,,,,,
2655,S. F. Hsieh and S. K. Wu,A Study on Ternary Ti-rich TiNiZr Shape Memory Alloys,,Materials Characterization,41,151-162,1998,,,,External,,0.0,0.0,0.0,0.0,0,0.0,0.0,0.0,0.0,0,0.0,0.0,0.0,0.0,0.0,0.0,0.0,0.0,0.0,0.0,48.5,0,0.0,0.0,0.0,0.0,0,0,0.0,0,0.0,0.0,0,26.5,0,0.0,0.0,0.0,25.0,950.0,72.0,20,0,0.0,20,0.0,900.0,2.0,0,400.0,100.0,0,0.0,0,0,550,10.0,1,30,0.0,0.0,1,,,,,,,,,,,,,,,,,,,,,,,,,,,,,,,,,,,,,,372.4832215,,,527.0134228,154.5302013,,,,,,,,,,,,,,,,,,,,,,,,,,,,,,,,,,,,,,,,,,,,,,,
2656,S. F. Hsieh and S. K. Wu,A Study on Ternary Ti-rich TiNiZr Shape Memory Alloys,,Materials Characterization,41,151-162,1998,,,,External,,0.0,0.0,0.0,0.0,0,0.0,0.0,0.0,0.0,0,0.0,0.0,0.0,0.0,0.0,0.0,0.0,0.0,0.0,0.0,48.5,0,0.0,0.0,0.0,0.0,0,0,0.0,0,0.0,0.0,0,26.5,0,0.0,0.0,0.0,25.0,950.0,72.0,20,0,0.0,20,0.0,900.0,2.0,0,400.0,2.0,0,0.0,0,0,550,10.0,1,30,0.0,0.0,1,,,,,,,,,,,,,,,,,,,,,,,,,,,,,,,,,,,,,,372.9865772,,,468.1208054,95.1342282,,,,,,,,,,,,,,,,,,,,,,,,,,,,,,,,,,,,,,,,,,,,,,,
2657,S. F. Hsieh and S. K. Wu,A Study on Ternary Ti-rich TiNiZr Shape Memory Alloys,,Materials Characterization,41,151-162,1998,,,,External,,0.0,0.0,0.0,0.0,0,0.0,0.0,0.0,0.0,0,0.0,0.0,0.0,0.0,0.0,0.0,0.0,0.0,0.0,0.0,48.5,0,0.0,0.0,0.0,0.0,0,0,0.0,0,0.0,0.0,0,26.5,0,0.0,0.0,0.0,25.0,950.0,72.0,20,0,0.0,20,0.0,900.0,2.0,0,400.0,10.0,0,0.0,0,0,550,10.0,1,30,0.0,0.0,1,,,,,,,,,,,,,,,,,,,,,,,,,,,,,,,,,,,,,,374.4966443,,,500.3355705,125.8389262,,,,,,,,,,,,,,,,,,,,,,,,,,,,,,,,,,,,,,,,,,,,,,,
2658,E. Acar,Dynamic mechanical response of a Ni45.7Ti29.3Hf20Pd5 alloy,,Materials Science and Engineering: A,633,169-175,2015,,,,External,,0.0,0.0,0.0,0.0,0,0.0,0.0,0.0,0.0,0,0.0,0.0,0.0,20.0,0.0,0.0,0.0,0.0,0.0,0.0,45.7,0,5.0,0.0,0.0,0.0,0,0,0.0,0,0.0,0.0,0,29.3,0,0.0,0.0,0.0,0.0,20.0,0.0,20,0,0.0,20,0.0,20.0,0.0,0,900.0,72.0,0,0.0,0,0,150,10.0,2,30,0.0,0.0,1,,,,,,,,,,,,,,,,,,,,,,,,,,,,,,,,,,,,,,,,,125.0493076,,,,,,,,,,,,,,,,,,,,,,,,,,,,,,,,,,,,,,,,,,,,,,,,
2659,E. Acar,Dynamic mechanical response of a Ni45.7Ti29.3Hf20Pd5 alloy,,Materials Science and Engineering A,633,169-175,2015,,,,External,,0.0,0.0,0.0,0.0,0,0.0,0.0,0.0,0.0,0,0.0,0.0,0.0,20.0,0.0,0.0,0.0,0.0,0.0,0.0,45.7,0,5.0,0.0,0.0,0.0,0,0,0.0,0,0.0,0.0,0,29.3,0,0.0,0.0,0.0,0.0,20.0,0.0,20,0,0.0,20,0.0,20.0,0.0,0,900.0,72.0,0,0.0,0,0,150,10.0,2,30,0.0,0.0,1,,,,,,,,,,,,,,,,,,,,,,,,,,,,,,,,,,,,,,,,,125.0493076,,,,,,,,,,,,,,,,,,,,,,,,,,,,,,,,,,,,,,,,,,,,,,,,
2660,S. K. Wu and S. F. Hsieh,Martensitic transformation of a Ti-rich Ti40.5Ni49.5Zr10 shape memory alloy,,Journal of Alloys and Compounds,297,294-302,2000,,,,External,,0.0,0.0,0.0,0.0,0,0.0,0.0,0.0,0.0,0,0.0,0.0,0.0,0.0,0.0,0.0,0.0,0.0,0.0,0.0,49.5,0,0.0,0.0,0.0,0.0,0,0,0.0,0,0.0,0.0,0,40.5,0,0.0,0.0,0.0,10.0,950.0,72.0,20,0,0.0,20,0.0,850.0,1.0,0,900.0,1.0,0,0.0,0,0,300,10.0,100,30,0.0,0.0,1,,,,,,,,,,,,,,,,,,,,,,,,,,,,,,,,,,,,,,50,,,,,,,,,,,,,,,,,,,,,,,,,,,,,,,,,,,,,,,,,,,,,,,,,,,
2661,S. K. Wu and S. F. Hsieh,Martensitic transformation of a Ti-rich Ti40.5Ni49.5Zr10 shape memory alloy,,Journal of Alloys and Compounds,297,294-302,2000,,,,External,,0.0,0.0,0.0,0.0,0,0.0,0.0,0.0,0.0,0,0.0,0.0,0.0,0.0,0.0,0.0,0.0,0.0,0.0,0.0,49.5,0,0.0,0.0,0.0,0.0,0,0,0.0,0,0.0,0.0,0,40.5,0,0.0,0.0,0.0,10.0,950.0,72.0,20,0,0.0,20,0.0,850.0,1.0,0,900.0,1.0,0,0.0,0,0,300,10.0,50,30,0.0,0.0,1,,,,,,,,,,,,,,,,,,,,,,,,,,,,,,,,,,,,,,54,,,,,,,,,,,,,,,,,,,,,,,,,,,,,,,,,,,,,,,,,,,,,,,,,,,
2662,S. K. Wu and S. F. Hsieh,Martensitic transformation of a Ti-rich Ti40.5Ni49.5Zr10 shape memory alloy,,Journal of Alloys and Compounds,297,294-302,2000,,,,External,,0.0,0.0,0.0,0.0,0,0.0,0.0,0.0,0.0,0,0.0,0.0,0.0,0.0,0.0,0.0,0.0,0.0,0.0,0.0,49.5,0,0.0,0.0,0.0,0.0,0,0,0.0,0,0.0,0.0,0,40.5,0,0.0,0.0,0.0,10.0,950.0,72.0,20,0,0.0,20,0.0,850.0,1.0,0,900.0,1.0,0,0.0,0,0,300,10.0,20,30,0.0,0.0,1,,,,,,,,,,,,,,,,,,,,,,,,,,,,,,,,,,,,,,58,,,,,,,,,,,,,,,,,,,,,,,,,,,,,,,,,,,,,,,,,,,,,,,,,,,
2663,S. K. Wu and S. F. Hsieh,Martensitic transformation of a Ti-rich Ti40.5Ni49.5Zr10 shape memory alloy,,Journal of Alloys and Compounds,297,294-302,2000,,,,External,,0.0,0.0,0.0,0.0,0,0.0,0.0,0.0,0.0,0,0.0,0.0,0.0,0.0,0.0,0.0,0.0,0.0,0.0,0.0,49.5,0,0.0,0.0,0.0,0.0,0,0,0.0,0,0.0,0.0,0,40.5,0,0.0,0.0,0.0,10.0,950.0,72.0,20,0,0.0,20,0.0,850.0,1.0,0,900.0,1.0,0,0.0,0,0,300,10.0,10,30,0.0,0.0,1,,,,,,,,,,,,,,,,,,,,,,,,,,,,,,,,,,,,,,66,,,,,,,,,,,,,,,,,,,,,,,,,,,,,,,,,,,,,,,,,,,,,,,,,,,
2664,S. K. Wu and S. F. Hsieh,Martensitic transformation of a Ti-rich Ti40.5Ni49.5Zr10 shape memory alloy,,Journal of Alloys and Compounds,297,294-302,2000,,,,External,,0.0,0.0,0.0,0.0,0,0.0,0.0,0.0,0.0,0,0.0,0.0,0.0,0.0,0.0,0.0,0.0,0.0,0.0,0.0,49.5,0,0.0,0.0,0.0,0.0,0,0,0.0,0,0.0,0.0,0,40.5,0,0.0,0.0,0.0,10.0,950.0,72.0,20,0,0.0,20,0.0,850.0,1.0,0,900.0,1.0,0,0.0,0,0,300,10.0,2,30,0.0,0.0,1,,,,,,,,,,,,,,,,,,,,,,,,,,,,,,,,,,,,,,78,,,,,,,,,,,,,,,,,,,,,,,,,,,,,,,,,,,,,,,,,,,,,,,,,,,
2665,S. K. Wu and S. F. Hsieh,Martensitic transformation of a Ti-rich Ti40.5Ni49.5Zr10 shape memory alloy,,Journal of Alloys and Compounds,297,294-302,2000,,,,External,,0.0,0.0,0.0,0.0,0,0.0,0.0,0.0,0.0,0,0.0,0.0,0.0,0.0,0.0,0.0,0.0,0.0,0.0,0.0,49.5,0,0.0,0.0,0.0,0.0,0,0,0.0,0,0.0,0.0,0,40.5,0,0.0,0.0,0.0,10.0,950.0,72.0,20,0,0.0,20,0.0,850.0,1.0,0,900.0,1.0,0,0.0,0,0,300,10.0,1,30,0.0,0.0,1,,,,,,,,,,,,,,,,,,,,,,,,,,,,,,,,,,,,,,84,,,,,,,,,,,,,,,,,,,,,,,,,,,,,,,,,,,,,,,,,,,,,,,,,,,
2666,S. F. Hsieh and S. K. Wu,Martensitic transformation of quaternary Ti50.5âˆ’XNi49.5ZrX/2HfX/2 (X=0â€“20 at.%) shape memory alloys,,Materials Characterization,45,143-152,2000,,,,External,,0.0,0.0,0.0,0.0,0,0.0,0.0,0.0,0.0,0,0.0,0.0,0.0,10.0,0.0,0.0,0.0,0.0,0.0,0.0,49.5,0,0.0,0.0,0.0,0.0,0,0,0.0,0,0.0,0.0,0,30.5,0,0.0,0.0,0.0,10.0,20.0,0.0,20,0,0.0,20,0.0,950.0,72.0,0,900.0,2.0,0,0.0,0,0,400,10.0,3,30,0.0,0.0,1,,,,,,,,,,,,,,,,,,,,,,,,,,,,,,,,,,,,215.1250651,,301.9687989,272.3993616,,336.5457269,34.576928,121.4206618,,,,,,,,,,,,,,,,,,,,,,,,,,,,,,,,,,,,,,,,,,,,,,
