Repository: sinazadeh/CatBoost-SMAs

# CatBoost SMAs
This repository contains a sample implementation of using CatBoost for building a surrogate model for transformation temperatures of Shape Memory Alloys (SMAs). The sample code (found in [main.py](main.py)) showcases how CatBoost can be used to model this data and make predictions with a high degree of accuracy. The accompanying [raw_data.csv](raw_data.csv) file contains 4899 data points that can be used to train and validate the model. This data can also serve as a reference for researchers looking to explore the use of CatBoost in this particular field.

File: raw_data.csv (part 37 of 67)
termediate_a_(A),Micro_Intermediate_b,Micro_Intermediate_c,Micro_Intermediate_Space_Group,Micro_Martensite_Test_Temperature_Above_Af(Temp-Af),Micro_Martensite_Structure,Micro_Martensite_a_(A),Micro_Martensite_b,Micro_Martensite_c,Micro_Martensite_Beta,Micro_Martensite_Space_Group,Micro_Martensite_Sub-structure,Micro_Precipitate_Test_Temperature,Micro_Precipitate_Structure,Micro_Precipitate_Volume_Fraction,NeedsAttention,SME_Transforms,SME_Mf,SME_Mp,SME_Ms,SME_As,SME_Ap,SME_Af,SME_Thermal_Hysteresis,SME_Transformation_Range,SME_RfM,SME_RfA,SME_dH(MA)(J/g),SME_dH(AM)(J/g),SME_dH(AR)(J/G),SME_dS(MA)(J/kgK),SME_dS(AM)(J/kgK),SME_dS(AR)(J/kgK),SME_epsilonAct(%),SME_epsilonIrr(%),SME_Failure(FatigueTest),SME_Bend_Recovery(%),SE_R.Strain(%),SE_Strain_Max(%),SE_Stress_Max(MPa),SE_Mf_Stress,SE_Ms_Stress,SE_As_Stress,SE_Af_Stress,SE_M_Yield,SE_A_Yield,MSME_Magnetization (emu/g),MSME_Magnetization Change (AM)(emu/g),MSME_Magnetization Change (MA)(emu/g),MSME_Mf Temp (Â°C),MSME_Mf Mag (emu/g),MSME_Mp Temp (Â°C),MSME_Mp Mag (emu/g),MSME_Ms_Temp(C),MSME_Ms_Mag(emu/g),MSME_Direct average rate (emu/gÂ°C),MSME_Direct_integrated_magnetization_change(emu/g),MSME_As_Temp(C),MSME_As_Mag(emu/g),MSME_Ap_Temp (C),MSME_Ap_Mag(emu/g),MSME_Af_Temp (C),MSME_Af_Mag(emu/g),MSME_Reverse_average_rate(emu/gC),MSME_Reverse_integrated_magnetization_change(emu/g),MSME_Direct_MT_range(C),MSME_Reverse_MT_range(C),MSME_Hysteresis(C),MSME_Estimated_entropy_difference_(J/kg*K),"MSME_Tc(DSC)-Ms(SQUID,0.05T)",Hard_VHN
2667,S. F. Hsieh and S. K. Wu,Martensitic transformation of quaternary Ti50.5âˆ’XNi49.5ZrX/2HfX/2 (X=0â€“20 at.%) shape memory alloys,,Materials Characterization,45,143-152,2000,,,,External,,0.0,0.0,0.0,0.0,0,0.0,0.0,0.0,0.0,0,0.0,0.0,0.0,10.0,0.0,0.0,0.0,0.0,0.0,0.0,49.5,0,0.0,0.0,0.0,0.0,0,0,0.0,0,0.0,0.0,0,30.5,0,0.0,0.0,0.0,10.0,20.0,0.0,20,0,0.0,20,0.0,950.0,72.0,0,900.0,2.0,0,0.0,0,0,400,10.0,3,30,0.0,0.0,1,,,,,,,,,,,,,,,,,,,,,,,,,,,,,,,,,,,,215.1250651,,301.9687989,272.3993616,,336.5457269,34.576928,121.4206618,,,,,,,,,,,,,,,,,,,,,,,,,,,,,,,,,,,,,,,,,,,,,,
2668,S. F. Hsieh and S. K. Wu,Martensitic transformation of quaternary Ti50.5âˆ’XNi49.5ZrX/2HfX/2 (X=0â€“20 at.%) shape memory alloys,,Materials Characterization,45,143-152,2000,,,,External,,0.0,0.0,0.0,0.0,0,0.0,0.0,0.0,0.0,0,0.0,0.0,0.0,7.5,0.0,0.0,0.0,0.0,0.0,0.0,49.5,0,0.0,0.0,0.0,0.0,0,0,0.0,0,0.0,0.0,0,35.5,0,0.0,0.0,0.0,7.5,20.0,0.0,20,0,0.0,20,0.0,950.0,72.0,0,900.0,2.0,0,0.0,0,0,400,10.0,3,30,0.0,0.0,1,,,,,,,,,,,,,,,,,,,,,,,,,,,,,,,,,,,,142.860865,,216.8789083,195.2139786,,270.2156071,53.3366988,127.3547421,,,,,,,,,,,,,,,,,,,,,,,,,,,,,,,,,,,,,,,,,,,,,,
2669,S. F. Hsieh and S. K. Wu,Martensitic transformation of quaternary Ti50.5âˆ’XNi49.5ZrX/2HfX/2 (X=0â€“20 at.%) shape memory alloys,,Materials Characterization,45,143-152,2000,,,,External,,0.0,0.0,0.0,0.0,0,0.0,0.0,0.0,0.0,0,0.0,0.0,0.0,7.5,0.0,0.0,0.0,0.0,0.0,0.0,49.5,0,0.0,0.0,0.0,0.0,0,0,0.0,0,0.0,0.0,0,35.5,0,0.0,0.0,0.0,7.5,20.0,0.0,20,0,0.0,20,0.0,950.0,72.0,0,900.0,2.0,0,0.0,0,0,400,10.0,3,30,0.0,0.0,1,,,,,,,,,,,,,,,,,,,,,,,,,,,,,,,,,,,,142.860865,,216.8789083,195.2139786,,270.2156071,53.3366988,127.3547421,,,,,,,,,,,,,,,,,,,,,,,,,,,,,,,,,,,,,,,,,,,,,,
2670,S. F. Hsieh and S. K. Wu,Martensitic transformation of quaternary Ti50.5âˆ’XNi49.5ZrX/2HfX/2 (X=0â€“20 at.%) shape memory alloys,,Materials Characterization,45,143-152,2000,,,,External,,0.0,0.0,0.0,0.0,0,0.0,0.0,0.0,0.0,0,0.0,0.0,0.0,5.0,0.0,0.0,0.0,0.0,0.0,0.0,49.5,0,0.0,0.0,0.0,0.0,0,0,0.0,0,0.0,0.0,0,40.5,0,0.0,0.0,0.0,5.0,20.0,0.0,20,0,0.0,20,0.0,950.0,72.0,0,900.0,2.0,0,0.0,0,0,400,10.0,3,30,0.0,0.0,1,,,,,,,,,,,,,,,,,,,,,,,,,,,,,,,,,,,,55.80054716,,124.8843799,115.0517848,,198.9382491,74.0538692,143.1377019,,,,,,,,,,,,,,,,,,,,,,,,,,,,,,,,,,,,,,,,,,,,,,
2671,S. F. Hsieh and S. K. Wu,Martensitic transformation of quaternary Ti50.5âˆ’XNi49.5ZrX/2HfX/2 (X=0â€“20 at.%) shape memory alloys,,Materials Characterization,45,143-152,2000,,,,External,,0.0,0.0,0.0,0.0,0,0.0,0.0,0.0,0.0,0,0.0,0.0,0.0,5.0,0.0,0.0,0.0,0.0,0.0,0.0,49.5,0,0.0,0.0,0.0,0.0,0,0,0.0,0,0.0,0.0,0,40.5,0,0.0,0.0,0.0,5.0,20.0,0.0,20,0,0.0,20,0.0,950.0,72.0,0,900.0,2.0,0,0.0,0,0,400,10.0,3,30,0.0,0.0,1,,,,,,,,,,,,,,,,,,,,,,,,,,,,,,,,,,,,55.80054716,,124.8843799,115.0517848,,198.9382491,74.0538692,143.1377019,,,,,,,,,,,,,,,,,,,,,,,,,,,,,,,,,,,,,,,,,,,,,,
2672,S. F. Hsieh and S. K. Wu,Martensitic transformation of quaternary Ti50.5âˆ’XNi49.5ZrX/2HfX/2 (X=0â€“20 at.%) shape memory alloys,,Materials Characterization,45,143-152,2000,,,,External,,0.0,0.0,0.0,0.0,0,0.0,0.0,0.0,0.0,0,0.0,0.0,0.0,7.5,0.0,0.0,0.0,0.0,0.0,0.0,49.5,0,0.0,0.0,0.0,0.0,0,0,0.0,0,0.0,0.0,0,35.5,0,0.0,0.0,0.0,7.5,20.0,0.0,20,0,0.0,20,0.0,950.0,72.0,0,900.0,2.0,0,0.0,0,0,300,10.0,100,30,0.0,0.0,1,,,,,,,,,,,,,,,,,,,,,,,,,,,,,,,,,,,,,,106.8714652,,,168.5343004,61.6628352,,,,,,,,,,,,,,,,,,,,,,,,,,,,,,,,,,,,,,,,,,,,,,,
2673,S. F. Hsieh and S. K. Wu,Martensitic transformation of quaternary Ti50.5âˆ’XNi49.5ZrX/2HfX/2 (X=0â€“20 at.%) shape memory alloys,,Materials Characterization,45,143-152,2000,,,,External,,0.0,0.0,0.0,0.0,0,0.0,0.0,0.0,0.0,0,0.0,0.0,0.0,7.5,0.0,0.0,0.0,0.0,0.0,0.0,49.5,0,0.0,0.0,0.0,0.0,0,0,0.0,0,0.0,0.0,0,35.5,0,0.0,0.0,0.0,7.5,20.0,0.0,20,0,0.0,20,0.0,950.0,72.0,0,900.0,2.0,0,0.0,0,0,300,10.0,100,30,0.0,0.0,1,,,,,,,,,,,,,,,,,,,,,,,,,,,,,,,,,,,,,,106.8714652,,,168.5343004,61.6628352,,,,,,,,,,,,,,,,,,,,,,,,,,,,,,,,,,,,,,,,,,,,,,,
2674,S. F. Hsieh and S. K. Wu,Martensitic transformation of quaternary Ti50.5âˆ’XNi49.5ZrX/2HfX/2 (X=0â€“20 at.%) shape memory alloys,,Materials Characterization,45,143-152,2000,,,,External,,0.0,0.0,0.0,0.0,0,0.0,0.0,0.0,0.0,0,0.0,0.0,0.0,7.5,0.0,0.0,0.0,0.0,0.0,0.0,49.5,0,0.0,0.0,0.0,0.0,0,0,0.0,0,0.0,0.0,0,35.5,0,0.0,0.0,0.0,7.5,20.0,0.0,20,0,0.0,20,0.0,950.0,72.0,0,900.0,2.0,0,0.0,0,0,300,10.0,75,30,0.0,0.0,1,,,,,,,,,,,,,,,,,,,,,,,,,,,,,,,,,,,,,,112.3589128,,,172.678724,60.3198112,,,,,,,,,,,,,,,,,,,,,,,,,,,,,,,,,,,,,,,,,,,,,,,
2675,S. F. Hsieh and S. K. Wu,Martensitic transformation of quaternary Ti50.5âˆ’XNi49.5ZrX/2HfX/2 (X=0â€“20 at.%) shape memory alloys,,Materials Characterization,45,143-152,2000,,,,External,,0.0,0.0,0.0,0.0,0,0.0,0.0,0.0,0.0,0,0.0,0.0,0.0,7.5,0.0,0.0,0.0,0.0,0.0,0.0,49.5,0,0.0,0.0,0.0,0.0,0,0,0.0,0,0.0,0.0,0,35.5,0,0.0,0.0,0.0,7.5,20.0,0.0,20,0,0.0,20,0.0,950.0,72.0,0,900.0,2.0,0,0.0,0,0,300,10.0,75,30,0.0,0.0,1,,,,,,,,,,,,,,,,,,,,,,,,,,,,,,,,,,,,,,112.3589128,,,172.678724,60.3198112,,,,,,,,,,,,,,,,,,,,,,,,,,,,,,,,,,,,,,,,,,,,,,,
2676,S. F. Hsieh and S. K. Wu,Martensitic transformation of quaternary Ti50.5âˆ’XNi49.5ZrX/2HfX/2 (X=0â€“20 at.%) shape memory alloys,,Materials Characterization,45,143-152,2000,,,,External,,0.0,0.0,0.0,0.0,0,0.0,0.0,0.0,0.0,0,0.0,0.0,0.0,7.5,0.0,0.0,0.0,0.0,0.0,0.0,49.5,0,0.0,0.0,0.0,0.0,0,0,0.0,0,0.0,0.0,0,35.5,0,0.0,0.0,0.0,7.5,20.0,0.0,20,0,0.0,20,0.0,950.0,72.0,0,900.0,2.0,0,0.0,0,0,300,10.0,50,30,0.0,0.0,1,,,,,,,,,,,,,,,,,,,,,,,,,,,,,,,,,,,,,,120.6010701,,,185.0231924,64.4221223,,,,,,,,,,,,,,,,,,,,,,,,,,,,,,,,,,,,,,,,,,,,,,,
2677,S. F. Hsieh and S. K. Wu,Martensitic transformation of quaternary Ti50.5âˆ’XNi49.5ZrX/2HfX/2 (X=0â€“20 at.%) shape memory alloys,,Materials Characterization,45,143-152,2000,,,,External,,0.0,0.0,0.0,0.0,0,0.0,0.0,0.0,0.0,0,0.0,0.0,0.0,7.5,0.0,0.0,0.0,0.0,0.0,0.0,49.5,0,0.0,0.0,0.0,0.0,0,0,0.0,0,0.0,0.0,0,35.5,0,0.0,0.0,0.0,7.5,20.0,0.0,20,0,0.0,20,0.0,950.0,72.0,0,900.0,2.0,0,0.0,0,0,300,10.0,50,30,0.0,0.0,1,,,,,,,,,,,,,,,,,,,,,,,,,,,,,,,,,,,,,,120.6010701,,,185.0231924,64.4221223,,,,,,,,,,,,,,,,,,,,,,,,,,,,,,,,,,,,,,,,,,,,,,,
2678,S. F. Hsieh and S. K. Wu,Martensitic transformation of quaternary Ti50.5âˆ’XNi49.5ZrX/2HfX/2 (X=0â€“20 at.%) shape memory alloys,,Materials Characterization,45,143-152,2000,,,,External,,0.0,0.0,0.0,0.0,0,0.0,0.0,0.0,0.0,0,0.0,0.0,0.0,7.5,0.0,0.0,0.0,0.0,0.0,0.0,49.5,0,0.0,0.0,0.0,0.0,0,0,0.0,0,0.0,0.0,0,35.5,0,0.0,0.0,0.0,7.5,20.0,0.0,20,0,0.0,20,0.0,950.0,72.0,0,900.0,2.0,0,0.0,0,0,300,10.0,10,30,0.0,0.0,1,,,,,,,,,,,,,,,,,,,,,,,,,,,,,,,,,,,,,,153.3573056,,,210.0041706,56.646865,,,,,,,,,,,,,,,,,,,,,,,,,,,,,,,,,,,,,,,,,,,,,,,
2679,S. F. Hsieh and S. K. Wu,Martensitic transformation of quaternary Ti50.5âˆ’XNi49.5ZrX/2HfX/2 (X=0â€“20 at.%) shape memory alloys,,Materials Characterization,45,143-152,2000,,,,External,,0.0,0.0,0.0,0.0,0,0.0,0.0,0.0,0.0,0,0.0,0.0,0.0,7.5,0.0,0.0,0.0,0.0,0.0,0.0,49.5,0,0.0,0.0,0.0,0.0,0,0,0.0,0,0.0,0.0,0,35.5,0,0.0,0.0,0.0,7.5,20.0,0.0,20,0,0.0,20,0.0,950.0,72.0,0,900.0,2.0,0,0.0,0,0,300,10.0,10,30,0.0,0.0,1,,,,,,,,,,,,,,,,,,,,,,,,,,,,,,,,,,,,,,153.3573056,,,210.0041706,56.646865,,,,,,,,,,,,,,,,,,,,,,,,,,,,,,,,,,,,,,,,,,,,,,,
2680,S. F. Hsieh and S. K. Wu,Martensitic transformation of quaternary Ti50.5âˆ’XNi49.5ZrX/2HfX/2 (X=0â€“20 at.%) shape memory alloys,,Materials Characterization,45,143-152,2000,,,,External,,0.0,0.0,0.0,0.0,0,0.0,0.0,0.0,0.0,0,0.0,0.0,0.0,7.5,0.0,0.0,0.0,0.0,0.0,0.0,49.5,0,0.0,0.0,0.0,0.0,0,0,0.0,0,0.0,0.0,0,35.5,0,0.0,0.0,0.0,7.5,20.0,0.0,20,0,0.0,20,0.0,950.0,72.0,0,900.0,2.0,0,0.0,0,0,300,10.0,2,30,0.0,0.0,1,,,,,,,,,,,,,,,,,,,,,,,,,,,,,,,,,,,,,,176.3498393,,,226.6056679,50.2558286,,,,,,,,,,,,,,,,,,,,,,,,,,,,,,,,,,,,,,,,,,,,,,,
2681,S. F. Hsieh and S. K. Wu,Martensitic transformation of quaternary Ti50.5âˆ’XNi49.5ZrX/2HfX/2 (X=0â€“20 at.%) shape memory alloys,,Materials Characterization,45,143-152,2000,,,,External,,0.0,0.0,0.0,0.0,0,0.0,0.0,0.0,0.0,0,0.0,0.0,0.0,7.5,0.0,0.0,0.0,0.0,0.0,0.0,49.5,0,0.0,0.0,0.0,0.0,0,0,0.0,0,0.0,0.0,0,35.5,0,0.0,0.0,0.0,7.5,20.0,0.0,20,0,0.0,20,0.0,950.0,72.0,0,900.0,2.0,0,0.0,0,0,300,10.0,2,30,0.0,0.0,1,,,,,,,,,,,,,,,,,,,,,,,,,,,,,,,,,,,,,,176.3498393,,,226.6056679,50.2558286,,,,,,,,,,,,,,,,,,,,,,,,,,,,,,,,,,,,,,,,,,,,,,,
2682,S. F. Hsieh and S. K. Wu,Martensitic transformation of quaternary Ti50.5âˆ’XNi49.5ZrX/2HfX/2 (X=0â€“20 at.%) shape memory alloys,,Materials Characterization,45,143-152,2000,,,,External,,0.0,0.0,0.0,0.0,0,0.0,0.0,0.0,0.0,0,0.0,0.0,0.0,7.5,0.0,0.0,0.0,0.0,0.0,0.0,49.5,0,0.0,0.0,0.0,0.0,0,0,0.0,0,0.0,0.0,0,35.5,0,0.0,0.0,0.0,7.5,20.0,0.0,20,0,0.0,20,0.0,950.0,72.0,0,900.0,2.0,0,0.0,0,0,300,10.0,1,30,0.0,0.0,1,,,,,,,,,,,,,,,,,,,,,,,,,,,,,,,,,,,,,,191.9232412,,,238.0676039,46.1443627,,,,,,,,,,,,,,,,,,,,,,,,,,,,,,,,,,,,,,,,,,,,,,,
2683,S. F. Hsieh and S. K. Wu,Martensitic transformation of quaternary Ti50.5âˆ’XNi49.5ZrX/2HfX/2 (X=0â€“20 at.%) shape memory alloys,,Materials Characterization,45,143-152,2000,,,,External,,0.0,0.0,0.0,0.0,0,0.0,0.0,0.0,0.0,0,0.0,0.0,0.0,7.5,0.0,0.0,0.0,0.0,0.0,0.0,49.5,0,0.0,0.0,0.0,0.0,0,0,0.0,0,0.0,0.0,0,35.5,0,0.0,0.0,0.0,7.5,20.0,0.0,20,0,0.0,20,0.0,950.0,72.0,0,900.0,2.0,0,0.0,0,0,300,10.0,1,30,0.0,0.0,1,,,,,,,,,,,,,,,,,,,,,,,,,,,,,,,,,,,,,,191.9232412,,,238.0676039,46.1443627,,,,,,,,,,,,,,,,,,,,,,,,,,,,,,,,,,,,,,,,,,,,,,,
2684,S. F. Hsieh and S. K. Wu,Martensitic transformation of quaternary Ti50.5âˆ’XNi49.5ZrX/2HfX/2 (X=0â€“20 at.%) shape memory alloys,,Materials Characterization,45,143-152,2000,,,,External,,0.0,0.0,0.0,0.0,0,0.0,0.0,0.0,0.0,0,0.0,0.0,0.0,7.5,0.0,0.0,0.0,0.0,0.0,0.0,49.5,0,0.0,0.0,0.0,0.0,0,0,0.0,0,0.0,0.0,0,35.5,0,0.0,0.0,0.0,7.5,20.0,0.0,20,0,0.0,20,0.0,950.0,72.0,0,900.0,2.0,0,0.0,0,0,400,10.0,2,30,0.0,0.0,1,,,,,,,,,,,,,,,,,,,,,,,,,,,,,,,,,,,,,,195,,,226,31,,,,,,,,,,,,,,,,,,,,,,,,,,,,,,,,,,,,,,,,,,,,,,,
2685,S. F. Hsieh and S. K. Wu,Martensitic transformation of quaternary Ti50.5âˆ’XNi49.5ZrX/2HfX/2 (X=0â€“20 at.%) shape memory alloys,,Materials Characterization,45,143-152,2000,,,,External,,0.0,0.0,0.0,0.0,0,0.0,0.0,0.0,0.0,0,0.0,0.0,0.0,7.5,0.0,0.0,0.0,0.0,0.0,0.0,49.5,0,0.0,0.0,0.0,0.0,0,0,0.0,0,0.0,0.0,0,35.5,0,0.0,0.0,0.0,7.5,20.0,0.0,20,0,0.0,20,0.0,950.0,72.0,0,900.0,2.0,0,0.0,0,0,400,10.0,2,30,0.0,0.0,1,,,,,,,,,,,,,,,,,,,,,,,,,,,,,,,,,,,,,,195,,,226,31,,,,,,,,,,,,,,,,,,,,,,,,,,,,,,,,,,,,,,,,,,,,,,,
2686,S. F. Hsieh and S. K. Wu,Martensitic transformation of quaternary Ti50.5âˆ’XNi49.5ZrX/2HfX/2 (X=0â€“20 at.%) shape memory alloys,,Materials Characterization,45,143-152,2000,,,,External,,0.0,0.0,0.0,0.0,0,0.0,0.0,0.0,0.0,0,0.0,0.0,0.0,10.0,0.0,0.0,0.0,0.0,0.0,0.0,49.5,0,0.0,0.0,0.0,0.0,0,0,0.0,0,0.0,0.0,0,30.5,0,0.0,0.0,0.0,10.0,950.0,72.0,20,0,0.0,20,0.0,900.0,2.0,0,285.0,600.0,0,0.0,0,0,400,10.0,2,30,0.0,0.0,1,,,,,,,,,,,,,,,,,,,,,,,,,,,,,,,,,,,,,,276.6665767,,,321.312935,44.6463583,,,,,,,,,,,,,,,,,,,,,,,,,,,,,,,,,,,,,,,,,,,,,,,
2687,S. F. Hsieh and S. K. Wu,Martensitic transformation of quaternary Ti50.5âˆ’XNi49.5ZrX/2HfX/2 (X=0â€“20 at.%) shape memory alloys,,Materials Characterization,45,143-152,2000,,,,External,,0.0,0.0,0.0,0.0,0,0.0,0.0,0.0,0.0,0,0.0,0.0,0.0,10.0,0.0,0.0,0.0,0.0,0.0,0.0,49.5,0,0.0,0.0,0.0,0.0,0,0,0.0,0,0.0,0.0,0,30.5,0,0.0,0.0,0.0,10.0,950.0,72.0,20,0,0.0,20,0.0,900.0,2.0,0,285.0,600.0,0,0.0,0,0,400,10.0,2,30,0.0,0.0,1,,,,,,,,,,,,,,,,,,,,,,,,,,,,,,,,,,,,,,276.6665767,,,321.312935,44.6463583,,,,,,,,,,,,,,,,,,,,,,,,,,,,,,,,,,,,,,,,,,,,,,,
2688,S. F. Hsieh and S. K. Wu,Martensitic transformation of quaternary Ti50.5âˆ’XNi49.5ZrX/2HfX/2 (X=0â€“20 at.%) shape memory alloys,,Materials Characterization,45,143-152,2000,,,,External,,0.0,0.0,0.0,0.0,0,0.0,0.0,0.0,0.0,0,0.0,0.0,0.0,10.0,0.0,0.0,0.0,0.0,0.0,0.0,49.5,0,0.0,0.0,0.0,0.0,0,0,0.0,0,0.0,0.0,0,30.5,0,0.0,0.0,0.0,10.0,20.0,0.0,20,0,0.0,20,0.0,950.0,72.0,0,900.0,2.0,0,0.0,0,0,400,10.0,2,30,0.0,0.0,1,,,,,,,,,,,,,,,,,,,,,,,,,,,,,,,,,,,,,,277.2264288,,,322.2584389,45.0320101,,,,,,,,,,,,,,,,,,,,,,,,,,,,,,,,,,,,,,,,,,,,,,,
2689,S. F. Hsieh and S. K. Wu,Martensitic transformation of quaternary Ti50.5âˆ’XNi49.5ZrX/2HfX/2 (X=0â€“20 at.%) shape memory alloys,,Materials Characterization,45,143-152,2000,,,,External,,0.0,0.0,0.0,0.0,0,0.0,0.0,0.0,0.0,0,0.0,0.0,0.0,10.0,0.0,0.0,0.0,0.0,0.0,0.0,49.5,0,0.0,0.0,0.0,0.0,0,0,0.0,0,0.0,0.0,0,30.5,0,0.0,0.0,0.0,10.0,20.0,0.0,20,0,0.0,20,0.0,950.0,72.0,0,900.0,2.0,0,0.0,0,0,400,10.0,2,30,0.0,0.0,1,,,,,,,,,,,,,,,,,,,,,,,,,,,,,,,,,,,,,,277.2264288,,,322.2584389,45.0320101,,,,,,,,,,,,,,,,,,,,,,,,,,,,,,,,,,,,,,,,,,,,,,,
2690,S. F. Hsieh and S. K. Wu,Martensitic transformation of quaternary Ti50.5âˆ’XNi49.5ZrX/2HfX/2 (X=0â€“20 at.%) shape memory alloys,,Materials Characterization,45,143-152,2000,,,,External,,0.0,0.0,0.0,0.0,0,0.0,0.0,0.0,0.0,0,0.0,0.0,0.0,10.0,0.0,0.0,0.0,0.0,0.0,0.0,49.5,0,0.0,0.0,0.0,0.0,0,0,0.0,0,0.0,0.0,0,30.5,0,0.0,0.0,0.0,10.0,950.0,72.0,20,0,0.0,20,0.0,900.0,2.0,0,285.0,120.0,0,0.0,0,0,400,10.0,2,30,0.0,0.0,1,,,,,,,,,,,,,,,,,,,,,,,,,,,,,,,,,,,,,,277.768105,,,322.1556824,44.3875774,,,,,,,,,,,,,,,,,,,,,,,,,,,,,,,,,,,,,,,,,,,,,,,
2691,S. F. Hsieh and S. K. Wu,Martensitic transformation of quaternary Ti50.5âˆ’XNi49.5ZrX/2HfX/2 (X=0â€“20 at.%) shape memory alloys,,Materials Characterization,45,143-152,2000,,,,External,,0.0,0.0,0.0,0.0,0,0.0,0.0,0.0,0.0,0,0.0,0.0,0.0,10.0,0.0,0.0,0.0,0.0,0.0,0.0,49.5,0,0.0,0.0,0.0,0.0,0,0,0.0,0,0.0,0.0,0,30.5,0,0.0,0.0,0.0,10.0,950.0,72.0,20,0,0.0,20,0.0,900.0,2.0,0,285.0,120.0,0,0.0,0,0,400,10.0,2,30,0.0,0.0,1,,,,,,,,,,,,,,,,,,,,,,,,,,,,,,,,,,,,,,277.768105,,,322.1556824,44.3875774,,,,,,,,,,,,,,,,,,,,,,,,,,,,,,,,,,,,,,,,,,,,,,,
2692,S. F. Hsieh and S. K. Wu,Martensitic transformation of quaternary Ti50.5âˆ’XNi49.5ZrX/2HfX/2 (X=0â€“20 at.%) shape memory alloys,,Materials Characterization,45,143-152,2000,,,,External,,0.0,0.0,0.0,0.0,0,0.0,0.0,0.0,0.0,0,0.0,0.0,0.0,10.0,0.0,0.0,0.0,0.0,0.0,0.0,49.5,0,0.0,0.0,0.0,0.0,0,0,0.0,0,0.0,0.0,0,30.5,0,0.0,0.0,0.0,10.0,950.0,72.0,20,0,0.0,20,0.0,900.0,2.0,0,285.0,48.0,0,0.0,0,0,400,10.0,2,30,0.0,0.0,1,,,,,,,,,,,,,,,,,,,,,,,,,,,,,,,,,,,,,,278.9121036,,,322.2677968,43.3556932,,,,,,,,,,,,,,,,,,,,,,,,,,,,,,,,,,,,,,,,,,,,,,,
2693,S. F. Hsieh and S. K. Wu,Martensitic transformation of quaternary Ti50.5âˆ’XNi49.5ZrX/2HfX/2 (X=0â€“20 at.%) shape memory alloys,,Materials Characterization,45,143-152,2000,,,,External,,0.0,0.0,0.0,0.0,0,0.0,0.0,0.0,0.0,0,0.0,0.0,0.0,10.0,0.0,0.0,0.0,0.0,0.0,0.0,49.5,0,0.0,0.0,0.0,0.0,0,0,0.0,0,0.0,0.0,0,30.5,0,0.0,0.0,0.0,10.0,950.0,72.0,20,0,0.0,20,0.0,900.0,2.0,0,285.0,48.0,0,0.0,0,0,400,10.0,2,30,0.0,0.0,1,,,,,,,,,,,,,,,,,,,,,,,,,,,,,,,,,,,,,,278.9121036,,,322.2677968,43.3556932,,,,,,,,,,,,,,,,,,,,,,,,,,,,,,,,,,,,,,,,,,,,,,,
2694,S. F. Hsieh and S. K. Wu,Martensitic transformation of quaternary Ti50.5âˆ’XNi49.5ZrX/2HfX/2 (X=0â€“20 at.%) shape memory alloys,,Materials Characterization,45,143-152,2000,,,,External,,0.0,0.0,0.0,0.0,0,0.0,0.0,0.0,0.0,0,0.0,0.0,0.0,10.0,0.0,0.0,0.0,0.0,0.0,0.0,49.5,0,0.0,0.0,0.0,0.0,0,0,0.0,0,0.0,0.0,0,30.5,0,0.0,0.0,0.0,10.0,950.0,72.0,20,0,0.0,20,0.0,900.0,2.0,0,285.0,1200.0,0,0.0,0,0,400,10.0,2,30,0.0,0.0,1,,,,,,,,,,,,,,,,,,,,,,,,,,,,,,,,,,,,,,278.9885861,,,323.3768834,44.3882973,,,,,,,,,,,,,,,,,,,,,,,,,,,,,,,,,,,,,,,,,,,,,,,
2695,S. F. Hsieh and S. K. Wu,Martensitic transformation of quaternary Ti50.5âˆ’XNi49.5ZrX/2HfX/2 (X=0â€“20 at.%) shape memory alloys,,Materials Characterization,45,143-152,2000,,,,External,,0.0,0.0,0.0,0.0,0,0.0,0.0,0.0,0.0,0,0.0,0.0,0.0,10.0,0.0,0.0,0.0,0.0,0.0,0.0,49.5,0,0.0,0.0,0.0,0.0,0,0,0.0,0,0.0,0.0,0,30.5,0,0.0,0.0,0.0,10.0,950.0,72.0,20,0,0.0,20,0.0,900.0,2.0,0,285.0,1200.0,0,0.0,0,0,400,10.0,2,30,0.0,0.0,1,,,,,,,,,,,,,,,,,,,,,,,,,,,,,,,,,,,,,,278.9885861,,,323.3768834,44.3882973,,,,,,,,,,,,,,,,,,,,,,,,,,,,,,,,,,,,,,,,,,,,,,,
2696,S. F. Hsieh and S. K. Wu,Martensitic transformation of quaternary Ti50.5âˆ’XNi49.5ZrX/2HfX/2 (X=0â€“20 at.%) shape memory alloys,,Materials Characterization,45,143-152,2000,,,,External,,0.0,0.0,0.0,0.0,0,0.0,0.0,0.0,0.0,0,0.0,0.0,0.0,10.0,0.0,0.0,0.0,0.0,0.0,0.0,49.5,0,0.0,0.0,0.0,0.0,0,0,0.0,0,0.0,0.0,0,30.5,0,0.0,0.0,0.0,10.0,20.0,0.0,20,0,0.0,20,0.0,950.0,72.0,0,900.0,2.0,0,0.0,0,0,400,10.0,1,30,0.0,0.0,1,,,,,,,,,,,,,,,,,,,,,,,,,,,,,,,,,,,,,,282.1292285,,,323.2906831,41.1614546,,,,,,,,,,,,,,,,,,,,,,,,,,,,,,,,,,,,,,,,,,,,,,,
2697,S. F. Hsieh and S. K. Wu,Martensitic transformation of quaternary Ti50.5âˆ’XNi49.5ZrX/2HfX/2 (X=0â€“20 at.%) shape memory alloys,,Materials Characterization,45,143-152,2000,,,,External,,0.0,0.0,0.0,0.0,0,0.0,0.0,0.0,0.0,0,0.0,0.0,0.0,10.0,0.0,0.0,0.0,0.0,0.0,0.0,49.5,0,0.0,0.0,0.0,0.0,0,0,0.0,0,0.0,0.0,0,30.5,0,0.0,0.0,0.0,10.0,20.0,0.0,20,0,0.0,20,0.0,950.0,72.0,0,900.0,2.0,0,0.0,0,0,400,10.0,1,30,0.0,0.0,1,,,,,,,,,,,,,,,,,,,,,,,,,,,,,,,,,,,,,,282.1292285,,,323.2906831,41.1614546,,,,,,,,,,,,,,,,,,,,,,,,,,,,,,,,,,,,,,,,,,,,,,,
2698,S. F. Hsieh and S. K. Wu,Martensitic transformation of quaternary Ti50.5âˆ’XNi49.5ZrX/2HfX/2 (X=0â€“20 at.%) shape memory alloys,,Materials Characterization,45,143-152,2000,,,,External,,0.0,0.0,0.0,0.0,0,0.0,0.0,0.0,0.0,0,0.0,0.0,0.0,10.0,0.0,0.0,0.0,0.0,0.0,0.0,49.5,0,0.0,0.0,0.0,0.0,0,0,0.0,0,0.0,0.0,0,30.5,0,0.0,0.0,0.0,10.0,950.0,72.0,20,0,0.0,20,0.0,900.0,2.0,0,285.0,120.0,0,0.0,0,0,400,10.0,1,30,0.0,0.0,1,,,,,,,,,,,,,,,,,,,,,,,,,,,,,,,,,,,,,,282.284533,,,327.3161833,45.0316503,,,,,,,,,,,,,,,,,,,,,,,,,,,,,,,,,,,,,,,,,,,,,,,
2699,S. F. Hsieh and S. K. Wu,Martensitic transformation of quaternary Ti50.5âˆ’XNi49.5ZrX/2HfX/2 (X=0â€“20 at.%) shape memory alloys,,Materials Characterization,45,143-152,2000,,,,External,,0.0,0.0,0.0,0.0,0,0.0,0.0,0.0,0.0,0,0.0,0.0,0.0,10.0,0.0,0.0,0.0,0.0,0.0,0.0,49.5,0,0.0,0.0,0.0,0.0,0,0,0.0,0,0.0,0.0,0,30.5,0,0.0,0.0,0.0,10.0,950.0,72.0,20,0,0.0,20,0.0,900.0,2.0,0,285.0,120.0,0,0.0,0,0,400,10.0,1,30,0.0,0.0,1,,,,,,,,,,,,,,,,,,,,,,,,,,,,,,,,,,,,,,282.284533,,,327.3161833,45.0316503,,,,,,,,,,,,,,,,,,,,,,,,,,,,,,,,,,,,,,,,,,,,,,,
2700,S. F. Hsieh and S. K. Wu,Martensitic transformation of quaternary Ti50.5âˆ’XNi49.5ZrX/2HfX/2 (X=0â€“20 at.%) shape memory alloys,,Materials Characterization,45,143-152,2000,,,,External,,0.0,0.0,0.0,0.0,0,0.0,0.0,0.0,0.0,0,0.0,0.0,0.0,10.0,0.0,0.0,0.0,0.0,0.0,0.0,49.5,0,0.0,0.0,0.0,0.0,0,0,0.0,0,0.0,0.0,0,30.5,0,0.0,0.0,0.0,10.0,950.0,72.0,20,0,0.0,20,0.0,900.0,2.0,0,285.0,1200.0,0,0.0,0,0,400,10.0,1,30,0.0,0.0,1,,,,,,,,,,,,,,,,,,,,,,,,,,,,,,,,,,,,,,282.3444593,,,332.4086596,50.0642003,,,,,,,,,,,,,,,,,,,,,,,,,,,,,,,,,,,,,,,,,,,,,,,
2701,S. F. Hsieh and S. K. Wu,Martensitic transformation of quaternary Ti50.5âˆ’XNi49.5ZrX/2HfX/2 (X=0â€“20 at.%) shape memory alloys,,Materials Characterization,45,143-152,2000,,,,External,,0.0,0.0,0.0,0.0,0,0.0,0.0,0.0,0.0,0,0.0,0.0,0.0,10.0,0.0,0.0,0.0,0.0,0.0,0.0,49.5,0,0.0,0.0,0.0,0.0,0,0,0.0,0,0.0,0.0,0,30.5,0,0.0,0.0,0.0,10.0,950.0,72.0,20,0,0.0,20,0.0,900.0,2.0,0,285.0,1200.0,0,0.0,0,0,400,10.0,1,30,0.0,0.0,1,,,,,,,,,,,,,,,,,,,,,,,,,,,,,,,,,,,,,,282.3444593,,,332.4086596,50.0642003,,,,,,,,,,,,,,,,,,,,,,,,,,,,,,,,,,,,,,,,,,,,,,,
2702,S. F. Hsieh and S. K. Wu,Martensitic transformation of quaternary Ti50.5âˆ’XNi49.5ZrX/2HfX/2 (X=0â€“20 at.%) shape memory alloys,,Materials Characterization,45,143-152,2000,,,,External,,0.0,0.0,0.0,0.0,0,0.0,0.0,0.0,0.0,0,0.0,0.0,0.0,10.0,0.0,0.0,0.0,0.0,0.0,0.0,49.5,0,0.0,0.0,0.0,0.0,0,0,0.0,0,0.0,0.0,0,30.5,0,0.0,0.0,0.0,10.0,950.0,72.0,20,0,0.0,20,0.0,900.0,2.0,0,285.0,600.0,0,0.0,0,0,400,10.0,1,30,0.0,0.0,1,,,,,,,,,,,,,,,,,,,,,,,,,,,,,,,,,,,,,,283.247133,,,328.4092535,45.1621205,,,,,,,,,,,,,,,,,,,,,,,,,,,,,,,,,,,,,,,,,,,,,,,
2703,S. F. Hsieh and S. K. Wu,Martensitic transformation of quaternary Ti50.5âˆ’XNi49.5ZrX/2HfX/2 (X=0â€“20 at.%) shape memory alloys,,Materials Characterization,45,143-152,2000,,,,External,,0.0,0.0,0.0,0.0,0,0.0,0.0,0.0,0.0,0,0.0,0.0,0.0,10.0,0.0,0.0,0.0,0.0,0.0,0.0,49.5,0,0.0,0.0,0.0,0.0,0,0,0.0,0,0.0,0.0,0,30.5,0,0.0,0.0,0.0,10.0,950.0,72.0,20,0,0.0,20,0.0,900.0,2.0,0,285.0,600.0,0,0.0,0,0,400,10.0,1,30,0.0,0.0,1,,,,,,,,,,,,,,,,,,,,,,,,,,,,,,,,,,,,,,283.247133,,,328.4092535,45.1621205,,,,,,,,,,,,,,,,,,,,,,,,,,,,,,,,,,,,,,,,,,,,,,,
2704,S. F. Hsieh and S. K. Wu,Martensitic transformation of quaternary Ti50.5âˆ’XNi49.5ZrX/2HfX/2 (X=0â€“20 at.%) shape memory alloys,,Materials Characterization,45,143-152,2000,,,,External,,0.0,0.0,0.0,0.0,0,0.0,0.0,0.0,0.0,0,0.0,0.0,0.0,10.0,0.0,0.0,0.0,0.0,0.0,0.0,49.5,0,0.0,0.0,0.0,0.0,0,0,0.0,0,0.0,0.0,0,30.5,0,0.0,0.0,0.0,10.0,950.0,72.0,20,0,0.0,20,0.0,900.0,2.0,0,285.0,48.0,0,0.0,0,0,400,10.0,1,30,0.0,0.0,1,,,,,,,,,,,,,,,,,,,,,,,,,,,,,,,,,,,,,,283.4285316,,,326.2677428,42.8392112,,,,,,,,,,,,,,,,,,,,,,,,,,,,,,,,,,,,,,,,,,,,,,,
2705,S. F. Hsieh and S. K. Wu,Martensitic transformation of quaternary Ti50.5âˆ’XNi49.5ZrX/2HfX/2 (X=0â€“20 at.%) shape memory alloys,,Materials Characterization,45,143-152,2000,,,,External,,0.0,0.0,0.0,0.0,0,0.0,0.0,0.0,0.0,0,0.0,0.0,0.0,10.0,0.0,0.0,0.0,0.0,0.0,0.0,49.5,0,0.0,0.0,0.0,0.0,0,0,0.0,0,0.0,0.0,0,30.5,0,0.0,0.0,0.0,10.0,950.0,72.0,20,0,0.0,20,0.0,900.0,2.0,0,285.0,48.0,0,0.0,0,0,400,10.0,1,30,0.0,0.0,1,,,,,,,,,,,,,,,,,,,,,,,,,,,,,,,,,,,,,,283.4285316,,,326.2677428,42.8392112,,,,,,,,,,,,,,,,,,,,,,,,,,,,,,,,,,,,,,,,,,,,,,,
2706,S. F. Hsieh and S. K. Wu,Room-temperature phases observed in Ti53âˆ’xNi47Zrx high-temperature shape memory alloys,,Journal of Alloys and Compounds,266,276-282,1998,,,,External,,0.0,0.0,0.0,0.0,0,0.0,0.0,0.0,0.0,0,0.0,0.0,0.0,0.0,0.0,0.0,0.0,0.0,0.0,0.0,47.0,0,0.0,0.0,0.0,0.0,0,0,0.0,0,0.0,0.0,0,33.0,0,0.0,0.0,0.0,20.0,20.0,0.0,20,0,0.0,20,0.0,950.0,72.0,0,900.0,72.0,0,0.0,0,0,330,10.0,3,30,0.0,0.0,1,,,,,,,,,,,,,,,,,,,,,,,,,,,,,,,,,,,,236.3033061,,259.7310269,289.1138479,,307.2475352,47.5165083,70.9442291,,,,,,,,,,,,,,,,,,,,,,,,,,,,,,,,,,,,,,,,,,,,,,
2707,S. F. Hsieh and S. K. Wu,Room-temperature phases observed in Ti53âˆ’xNi47Zrx high-temperature shape memory alloys,,Journal of Alloys and Compounds,266,276-282,1998,,,,External,,0.0,0.0,0.0,0.0,0,0.0,0.0,0.0,0.0,0,0.0,0.0,0.0,0.0,0.0,0.0,0.0,0.0,0.0,0.0,47.0,0,0.0,0.0,0.0,0.0,0,0,0.0,0,0.0,0.0,0,38.0,0,0.0,0.0,0.0,15.0,20.0,0.0,20,0,0.0,20,0.0,950.0,72.0,0,900.0,72.0,0,0.0,0,0,230,10.0,3,30,0.0,0.0,1,,,,,,,,,,,,,,,,,,,,,,,,,,,,,,,,,,,,132.9844065,,161.7039609,191.0779824,,208.4604075,46.7564466,75.476001,,,,,,,,,,,,,,,,,,,,,,,,,,,,,,,,,,,,,,,,,,,,,,
2708,S. F. Hsieh and S. K. Wu,Room-temperature phases observed in Ti53âˆ’xNi47Zrx high-temperature shape memory alloys,,Journal of Alloys and Compounds,266,276-282,1998,,,,External,,0.0,0.0,0.0,0.0,0,0.0,0.0,0.0,0.0,0,0.0,0.0,0.0,0.0,0.0,0.0,0.0,0.0,0.0,0.0,47.0,0,0.0,0.0,0.0,0.0,0,0,0.0,0,0.0,0.0,0,43.0,0,0.0,0.0,0.0,10.0,20.0,0.0,20,0,0.0,20,0.0,950.0,72.0,0,900.0,72.0,0,0.0,0,0,175,10.0,3,30,0.0,0.0,1,,,,,,,,,,,,,,,,,,,,,,,,,,,,,,,,,,,,59.94698267,,80.34985572,131.642474,,150.5340231,70.18416738,90.58704043,,,,,,,,,,,,,,,,,,,,,,,,,,,,,,,,,,,,,,,,,,,,,,
2709,S. F. Hsieh and S. K. Wu,Room-temperature phases observed in Ti53âˆ’xNi47Zrx high-temperature shape memory alloys,,Journal of Alloys and Compounds,266,276-282,1998,,,,External,,0.0,0.0,0.0,0.0,0,0.0,0.0,0.0,0.0,0,0.0,0.0,0.0,0.0,0.0,0.0,0.0,0.0,0.0,0.0,47.0,0,0.0,0.0,0.0,0.0,0,0,0.0,0,0.0,0.0,0,48.0,0,0.0,0.0,0.0,5.0,20.0,0.0,20,0,0.0,20,0.0,950.0,72.0,0,900.0,72.0,0,0.0,0,0,150,10.0,3,30,0.0,0.0,1,,,,,,,,,,,,,,,,,,,,,,,,,,,,,,,,,,,,35.99458827,,60.17357126,83.53089561,,124.3366417,64.16307044,88.34205343,,,,,,,,,,,,,,,,,,,,,,,,,,,,,,,,,,,,,,,,,,,,,,
2710,"B. Lin, K. Gall, H.J. Maier, R. Waldron",Structure and thermomechanical behavior of NiTiPt shape memory alloy wires,,Acta Biomaterialia,5,257-267,2009,,,,External,,0.0,0.0,0.0,0.0,0,0.0,0.0,0.0,0.0,0,0.0,0.0,0.0,0.0,0.0,0.0,0.0,0.0,0.0,0.0,42.7,0,0.0,0.0,7.5,0.0,0,0,0.0,0,0.0,0.0,0,49.8,0,0.0,0.0,0.0,0.0,20.0,0.0,20,0,0.0,20,0.0,20.0,0.0,0,505.0,0.025,0,0.0,0,0,0,10.0,3,30,0.002,0.0,1,,,,,,,,,,,,,,,,,,,,,,,,,,,,,,,,,,,,,,,,,,,,,,,,,,,,,,,,0.453268765,5.552542373,466.440678,,379.6610169,,,,,,,,,,,,,,,,,,,,,,,,,,,,,
2711,S. F. Hsieh and S. K. Wu,Martensitic transformation of quaternary Ti50.5âˆ’XNi49.5ZrX/2HfX/2 (X=0â€“20 at.%) shape memory alloys,,Materials Characterization,45,143-152,2000,,,,External,,0.0,0.0,0.0,0.0,0,0.0,0.0,0.0,0.0,0,0.0,0.0,0.0,7.5,0.0,0.0,0.0,0.0,0.0,0.0,49.5,0,0.0,0.0,0.0,0.0,0,0,0.0,0,0.0,0.0,0,35.5,0,0.0,0.0,0.0,7.5,900.0,2.0,20,0,5.0,20,0.0,20.0,0.0,0,20.0,0.0,0,0.0,0,0,400,10.0,2,30,0.0,0.0,1,,,,,,,,,,,,,,,,,,,,,,,,,,,,,,,,,,,,,,160,,,220,60,,,,,,,,,,,,,,,,,,,,,,,,,,,,,,,,,,,,,,,,,,,,,,,
2712,S. F. Hsieh and S. K. Wu,Martensitic transformation of quaternary Ti50.5âˆ’XNi49.5ZrX/2HfX/2 (X=0â€“20 at.%) shape memory alloys,,Materials Characterization,45,143-152,2000,,,,External,,0.0,0.0,0.0,0.0,0,0.0,0.0,0.0,0.0,0,0.0,0.0,0.0,7.5,0.0,0.0,0.0,0.0,0.0,0.0,49.5,0,0.0,0.0,0.0,0.0,0,0,0.0,0,0.0,0.0,0,35.5,0,0.0,0.0,0.0,7.5,900.0,2.0,20,0,5.0,20,0.0,20.0,0.0,0,20.0,0.0,0,0.0,0,0,400,10.0,2,30,0.0,0.0,1,,,,,,,,,,,,,,,,,,,,,,,,,,,,,,,,,,,,,,160,,,220,60,,,,,,,,,,,,,,,,,,,,,,,,,,,,,,,,,,,,,,,,,,,,,,,
2713,S. F. Hsieh and S. K. Wu,Martensitic transformation of quaternary Ti50.5âˆ’XNi49.5ZrX/2HfX/2 (X=0â€“20 at.%) shape memory alloys,,Materials Characterization,45,143-152,2000,,,,External,,0.0,0.0,0.0,0.0,0,0.0,0.0,0.0,0.0,0,0.0,0.0,0.0,7.5,0.0,0.0,0.0,0.0,0.0,0.0,49.5,0,0.0,0.0,0.0,0.0,0,0,0.0,0,0.0,0.0,0,35.5,0,0.0,0.0,0.0,7.5,900.0,2.0,20,0,10.0,20,0.0,20.0,0.0,0,20.0,0.0,0,0.0,0,0,400,10.0,2,30,0.0,0.0,1,,,,,,,,,,,,,,,,,,,,,,,,,,,,,,,,,,,,,,132,,,190,58,,,,,,,,,,,,,,,,,,,,,,,,,,,,,,,,,,,,,,,,,,,,,,,
2714,S. F. Hsieh and S. K. Wu,Martensitic transformation of quaternary Ti50.5âˆ’XNi49.5ZrX/2HfX/2 (X=0â€“20 at.%) shape memory alloys,,Materials Characterization,45,143-152,2000,,,,External,,0.0,0.0,0.0,0.0,0,0.0,0.0,0.0,0.0,0,0.0,0.0,0.0,7.5,0.0,0.0,0.0,0.0,0.0,0.0,49.5,0,0.0,0.0,0.0,0.0,0,0,0.0,0,0.0,0.0,0,35.5,0,0.0,0.0,0.0,7.5,900.0,2.0,20,0,10.0,20,0.0,20.0,0.0,0,20.0,0.0,0,0.0,0,0,400,10.0,2,30,0.0,0.0,1,,,,,,,,,,,,,,,,,,,,,,,,,,,,,,,,,,,,,,132,,,190,58,,,,,,,,,,,,,,,,,,,,,,,,,,,,,,,,,,,,,,,,,,,,,,,
2715,S. F. Hsieh and S. K. Wu,Martensitic transformation of quaternary Ti50.5âˆ’XNi49.5ZrX/2HfX/2 (X=0â€“20 at.%) shape memory alloys,,Materials Characterization,45,143-152,2000,,,,External,,0.0,0.0,0.0,0.0,0,0.0,0.0,0.0,0.0,0,0.0,0.0,0.0,7.5,0.0,0.0,0.0,0.0,0.0,0.0,49.5,0,0.0,0.0,0.0,0.0,0,0,0.0,0,0.0,0.0,0,35.5,0,0.0,0.0,0.0,7.5,900.0,2.0,20,0,15.0,20,0.0,20.0,0.0,0,20.0,0.0,0,0.0,0,0,400,10.0,2,30,0.0,0.0,1,,,,,,,,,,,,,,,,,,,,,,,,,,,,,,,,,,,,,,103,,,165,62,,,,,,,,,,,,,,,,,,,,,,,,,,,,,,,,,,,,,,,,,,,,,,,
2716,S. F. Hsieh and S. K. Wu,Martensitic transformation of quaternary Ti50.5âˆ’XNi49.5ZrX/2HfX/2 (X=0â€“20 at.%) shape memory alloys,,Materials Characterization,45,143-152,2000,,,,External,,0.0,0.0,0.0,0.0,0,0.0,0.0,0.0,0.0,0,0.0,0.0,0.0,7.5,0.0,0.0,0.0,0.0,0.0,0.0,49.5,0,0.0,0.0,0.0,0.0,0,0,0.0,0,0.0,0.0,0,35.5,0,0.0,0.0,0.0,7.5,900.0,2.0,20,0,15.0,20,0.0,20.0,0.0,0,20.0,0.0,0,0.0,0,0,400,10.0,2,30,0.0,0.0,1,,,,,,,,,,,,,,,,,,,,,,,,,,,,,,,,,,,,,,103,,,165,62,,,,,,,,,,,,,,,,,,,,,,,,,,,,,,,,,,,,,,,,,,,,,,,
2717,S. F. Hsieh and S. K. Wu,Martensitic transformation of quaternary Ti50.5âˆ’XNi49.5ZrX/2HfX/2 (X=0â€“20 at.%) shape memory alloys,,Materials Characterization,45,143-152,2000,,,,External,,0.0,0.0,0.0,0.0,0,0.0,0.0,0.0,0.0,0,0.0,0.0,0.0,7.5,0.0,0.0,0.0,0.0,0.0,0.0,49.5,0,0.0,0.0,0.0,0.0,0,0,0.0,0,0.0,0.0,0,35.5,0,0.0,0.0,0.0,7.5,900.0,2.0,20,0,25.0,20,0.0,20.0,0.0,0,20.0,0.0,0,0.0,0,0,400,10.0,2,30,0.0,0.0,1,,,,,,,,,,,,,,,,,,,,,,,,,,,,,,,,,,,,,,50,,,126,76,,,,,,,,,,,,,,,,,,,,,,,,,,,,,,,,,,,,,,,,,,,,,,,
2718,S. F. Hsieh and S. K. Wu,Martensitic transformation of quaternary Ti50.5âˆ’XNi49.5ZrX/2HfX/2 (X=0â€“20 at.%) shape memory alloys,,Materials Characterization,45,143-152,2000,,,,External,,0.0,0.0,0.0,0.0,0,0.0,0.0,0.0,0.0,0,0.0,0.0,0.0,7.5,0.0,0.0,0.0,0.0,0.0,0.0,49.5,0,0.0,0.0,0.0,0.0,0,0,0.0,0,0.0,0.0,0,35.5,0,0.0,0.0,0.0,7.5,900.0,2.0,20,0,25.0,20,0.0,20.0,0.0,0,20.0,0.0,0,0.0,0,0,400,10.0,2,30,0.0,0.0,1,,,,,,,,,,,,,,,,,,,,,,,,,,,,,,,,,,,,,,50,,,126,76,,,,,,,,,,,,,,,,,,,,,,,,,,,,,,,,,,,,,,,,,,,,,,,
2719,"H. Karaca, E. Acar, G. Ded, B. Basaran, H. Tobe, R. Noebe, G. Bigelow and Y. Chumlyakov",Shape memory behavior of high strength NiTiHfPd polycrystalline alloys,,Acta Materialia,61,5036-5049,2013,,,,External,,0.0,0.0,0.0,0.0,0,0.0,0.0,0.0,0.0,0,0.0,0.0,0.0,20.0,0.0,0.0,0.0,0.0,0.0,0.0,45.3,0,5.0,0.0,0.0,0.0,0,0,0.0,0,0.0,0.0,0,29.7,0,0.0,0.0,0.0,0.0,1050.0,72.0,900,0,0.0,20,0.0,20.0,0.0,0,400.0,3.0,0,0.0,0,10,,10.0,3,30,0.0,0.0,1,,,,,,,,,,,,,,,,,,,,,,,,,,,,,,,,,,,,,,,,,,,,,,,,,,,,,,,,0.344827586,6.637931034,1220.338983,,732.2033898,,,,,,,,,,,,,,,,,,,,,,,,,,,,,
2720,"H.E. Karaca, E. Acar, G.S. Ded, B. Basaran, H. Tobe, R.D. Noebe, G.S. Bigelow, Y.I. Chumlyakov",Shape memory behavior of high strength NiTiHfPd polycrystalline alloys,,Acta Materialia,61,5036-5049,2013,,,,External,,0.0,0.0,0.0,0.0,0,0.0,0.0,0.0,0.0,0,0.0,0.0,0.0,20.0,0.0,0.0,0.0,0.0,0.0,0.0,45.3,0,5.0,0.0,0.0,0.0,0,0,0.0,0,0.0,0.0,0,29.7,0,0.0,0.0,0.0,0.0,1050.0,72.0,900,0,0.0,20,0.0,20.0,0.0,0,400.0,3.0,0,0.0,0,10,,10.0,3,30,0.0,0.0,1,,,,,,,,,,,,,,,,,,,,,,,,,,,,,,,,,,,,,,,,,,,,,,,,,,,,,,,,0.344827586,6.637931034,1220.338983,,732.2033898,,,,,,,,,,,,,,,,,,,,,,,,,,,,,
2721,"E. Acar, H. Tobe, I. Kaya, H. E. Karaca and Y. I. Chumlyakov",Compressive response of Ni45.3Ti34.7Hf15Pd5 and Ni45.3Ti29.7Hf20Pd5 shape-memory alloys,,Journal of Materials Science,50,1924-1934,2015,,,,External,,0.0,0.0,0.0,0.0,0,0.0,0.0,0.0,0.0,0,0.0,0.0,0.0,15.0,0.0,0.0,0.0,0.0,0.0,0.0,45.3,0,5.0,0.0,0.0,0.0,0,0,0.0,0,0.0,0.0,0,34.7,0,0.0,0.0,0.0,0.0,20.0,0.0,20,0,0.0,20,0.0,20.0,0.0,0,900.0,72.0,0,0.0,0,15,15,10.0,1,30,0.0001,0.0,1,,,,,,,,,,,,,,,,,,,,,,,,,,,,,,,,,,,,,,,,,,,,,,,,,,,,,,,,1.399263594,2.156380762,436.5919794,,229.2564578,,,,,,,,,,,,,,,,,,,,,,,,,,,,,
2722,"E. Acar, H. Tobe, I. Kaya, H. E. Karaca and Y. I. Chumlyakov",Compressive response of Ni45.3Ti34.7Hf15Pd5 and Ni45.3Ti29.7Hf20Pd5 shape-memory alloys,,Journal of Materials Science,50,1924-1934,2015,,,,External,,0.0,0.0,0.0,0.0,0,0.0,0.0,0.0,0.0,0,0.0,0.0,0.0,15.0,0.0,0.0,0.0,0.0,0.0,0.0,45.3,0,5.0,0.0,0.0,0.0,0,0,0.0,0,0.0,0.0,0,34.7,0,0.0,0.0,0.0,0.0,20.0,0.0,20,0,0.0,20,0.0,20.0,0.0,0,900.0,72.0,0,0.0,0,15,15,10.0,2,30,0.0001,0.0,1,,,,,,,,,,,,,,,,,,,,,,,,,,,,,,,,,,,,,,,,,,,,,,,,,,,,,,,,2.124230056,3.188993863,594.26288,,436.5919794,,,,,,,,,,,,,,,,,,,,,,,,,,,,,
2723,"E. Acar, H. Tobe, I. Kaya, H. E. Karaca and Y. I. Chumlyakov",Compressive response of Ni45.3Ti34.7Hf15Pd5 and Ni45.3Ti29.7Hf20Pd5 shape-memory alloys,,Journal of Materials Science,50,1924-1934,2015,,,,External,,0.0,0.0,0.0,0.0,0,0.0,0.0,0.0,0.0,0,0.0,0.0,0.0,15.0,0.0,0.0,0.0,0.0,0.0,0.0,45.3,0,5.0,0.0,0.0,0.0,0,0,0.0,0,0.0,0.0,0,34.7,0,0.0,0.0,0.0,0.0,20.0,0.0,20,0,0.0,20,0.0,20.0,0.0,0,900.0,72.0,0,0.0,0,15,15,10.0,3,30,0.0001,0.0,1,,,,,,,,,,,,,,,,,,,,,,,,,,,,,,,,,,,,,,,,,,,,,,,,,,,,,,,,2.811040388,4.134220066,859.604681,,594.26288,,,,,,,,,,,,,,,,,,,,,,,,,,,,,
2724,"E. Acar, H. Tobe, I. Kaya, H. E. Karaca and Y. I. Chumlyakov",Compressive response of Ni45.3Ti34.7Hf15Pd5 and Ni45.3Ti29.7Hf20Pd5 shape-memory alloys,,Journal of Materials Science,50,1924-1934,2015,,,,External,,0.0,0.0,0.0,0.0,0,0.0,0.0,0.0,0.0,0,0.0,0.0,0.0,15.0,0.0,0.0,0.0,0.0,0.0,0.0,45.3,0,5.0,0.0,0.0,0.0,0,0,0.0,0,0.0,0.0,0,34.7,0,0.0,0.0,0.0,0.0,20.0,0.0,20,0,0.0,20,0.0,20.0,0.0,0,900.0,72.0,0,0.0,0,15,15,10.0,4,30,0.0001,0.0,1,,,,,,,,,,,,,,,,,,,,,,,,,,,,,,,,,,,,,,,,,,,,,,,,,,,,,,,,3.510706436,5.171285857,1309.019552,,859.604681,,,,,,,,,,,,,,,,,,,,,,,,,,,,,
2725,"E. Acar, H. Tobe, I. Kaya, H. E. Karaca and Y. I. Chumlyakov",Compressive response of Ni45.3Ti34.7Hf15Pd5 and Ni45.3Ti29.7Hf20Pd5 shape-memory alloys,,Journal of Materials Science,50,1924-1934,2015,,,,External,,0.0,0.0,0.0,0.0,0,0.0,0.0,0.0,0.0,0,0.0,0.0,0.0,15.0,0.0,0.0,0.0,0.0,0.0,0.0,45.3,0,5.0,0.0,0.0,0.0,0,0,0.0,0,0.0,0.0,0,34.7,0,0.0,0.0,0.0,0.0,20.0,0.0,20,0,0.0,20,0.0,20.0,0.0,0,900.0,72.0,0,0.0,0,15,15,10.0,5,30,0.0001,0.0,1,,,,,,,,,,,,,,,,,,,,,,,,,,,,,,,,,,,,,,,,,,,,,,,,,,,,,,,,4.08304838,6.054494077,1677.558156,,1309.019552,,,,,,,,,,,,,,,,,,,,,,,,,,,,,
2726,"E. Acar, H. Tobe, I. Kaya, H. E. Karaca and Y. I. Chumlyakov",Compressive response of Ni45.3Ti34.7Hf15Pd5 and Ni45.3Ti29.7Hf20Pd5 shape-memory alloys,,Journal of Materials Science,50,1924-1934,2015,,,,External,,0.0,0.0,0.0,0.0,0,0.0,0.0,0.0,0.0,0,0.0,0.0,0.0,15.0,0.0,0.0,0.0,0.0,0.0,0.0,45.3,0,5.0,0.0,0.0,0.0,0,0,0.0,0,0.0,0.0,0,34.7,0,0.0,0.0,0.0,0.0,20.0,0.0,20,0,0.0,20,0.0,20.0,0.0,0,900.0,72.0,0,0.0,0,15,15,10.0,6,30,0.0001,0.0,1,,,,,,,,,,,,,,,,,,,,,,,,,,,,,,,,,,,,,,,,,,,,,,,,,,,,,,,,4.820665049,7.203699158,1974.43271,,1677.558156,,,,,,,,,,,,,,,,,,,,,,,,,,,,,
2727,"E. Acar, H. Tobe, I. Kaya, H. E. Karaca and Y. I. Chumlyakov",Compressive response of Ni45.3Ti34.7Hf15Pd5 and Ni45.3Ti29.7Hf20Pd5 shape-memory alloys,,Journal of Materials Science,50,1924-1934,2015,,,,External,,0.0,0.0,0.0,0.0,0,0.0,0.0,0.0,0.0,0,0.0,0.0,0.0,15.0,0.0,0.0,0.0,0.0,0.0,0.0,45.3,0,5.0,0.0,0.0,0.0,0,0,0.0,0,0.0,0.0,0,34.7,0,0.0,0.0,0.0,0.0,20.0,0.0,20,0,0.0,20,0.0,20.0,0.0,0,900.0,72.0,0,0.0,0,15,15,10.0,7,30,0.0001,0.0,1,,,,,,,,,,,,,,,,,,,,,,,,,,,,,,,,,,,,,,,,,,,,,,,,,,,,,,,,5.720665049,8.210806337,2127.60097,,1974.43271,,,,,,,,,,,,,,,,,,,,,,,,,,,,,
2728,"E. Acar, H. Tobe, I. Kaya, H. E. Karaca and Y. I. Chumlyakov",Compressive response of Ni45.3Ti34.7Hf15Pd5 and Ni45.3Ti29.7Hf20Pd5 shape-memory alloys,,Journal of Materials Science,50,1924-1934,2015,,,,External,,0.0,0.0,0.0,0.0,0,0.0,0.0,0.0,0.0,0,0.0,0.0,0.0,15.0,0.0,0.0,0.0,0.0,0.0,0.0,45.3,0,5.0,0.0,0.0,0.0,0,0,0.0,0,0.0,0.0,0,34.7,0,0.0,0.0,0.0,0.0,20.0,0.0,20,0,0.0,20,0.0,20.0,0.0,0,900.0,72.0,0,0.0,0,15,15,10.0,1,30,0.0001,0.0,1,,,,,,,,,,,,,,,,,,,,,,,,,,,,,,,,,,,,,,,,,,,,,,,,,,,,,,,,1.399263594,2.156380762,436.5919794,,229.2564578,,,,,,,,,,,,,,,,,,,,,,,,,,,,,
2729,"E. Acar, H. Tobe, I. Kaya, H. E. Karaca and Y. I. Chumlyakov",Compressive response of Ni45.3Ti34.7Hf15Pd5 and Ni45.3Ti29.7Hf20Pd5 shape-memory alloys,,Journal of Materials Science,50,1924-1934,2015,,,,External,,0.0,0.0,0.0,0.0,0,0.0,0.0,0.0,0.0,0,0.0,0.0,0.0,15.0,0.0,0.0,0.0,0.0,0.0,0.0,45.3,0,5.0,0.0,0.0,0.0,0,0,0.0,0,0.0,0.0,0,34.7,0,0.0,0.0,0.0,0.0,20.0,0.0,20,0,0.0,20,0.0,20.0,0.0,0,900.0,72.0,0,0.0,0,15,15,10.0,2,30,0.0001,0.0,1,,,,,,,,,,,,,,,,,,,,,,,,,,,,,,,,,,,,,,,,,,,,,,,,,,,,,,,,2.124230056,3.188993863,594.26288,,436.5919794,,,,,,,,,,,,,,,,,,,,,,,,,,,,,
2730,"E. Acar, H. Tobe, I. Kaya, H. E. Karaca and Y. I. Chumlyakov",Compressive response of Ni45.3Ti34.7Hf15Pd5 and Ni45.3Ti29.7Hf20Pd5 shape-memory alloys,,Journal of Materials Science,50,1924-1934,2015,,,,External,,0.0,0.0,0.0,0.0,0,0.0,0.0,0.0,0.0,0,0.0,0.0,0.0,15.0,0.0,0.0,0.0,0.0,0.0,0.0,45.3,0,5.0,0.0,0.0,0.0,0,0,0.0,0,0.0,0.0,0,34.7,0,0.0,0.0,0.0,0.0,20.0,0.0,20,0,0.0,20,0.0,20.0,0.0,0,900.0,72.0,0,0.0,0,15,15,10.0,3,30,0.0001,0.0,1,,,,,,,,,,,,,,,,,,,,,,,,,,,,,,,,,,,,,,,,,,,,,,,,,,,,,,,,2.811040388,4.134220066,859.604681,,594.26288,,,,,,,,,,,,,,,,,,,,,,,,,,,,,
2731,"E. Acar, H. Tobe, I. Kaya, H. E. Karaca and Y. I. Chumlyakov",Compressive response of Ni45.3Ti34.7Hf15Pd5 and Ni45.3Ti29.7Hf20Pd5 shape-memory alloys,,Journal of Materials Science,50,1924-1934,2015,,,,External,,0.0,0.0,0.0,0.0,0,0.0,0.0,0.0,0.0,0,0.0,0.0,0.0,15.0,0.0,0.0,0.0,0.0,0.0,0.0,45.3,0,5.0,0.0,0.0,0.0,0,0,0.0,0,0.0,0.0,0,34.7,0,0.0,0.0,0.0,0.0,20.0,0.0,20,0,0.0,20,0.0,20.0,0.0,0,900.0,72.0,0,0.0,0,15,15,10.0,4,30,0.0001,0.0,1,,,,,,,,,,,,,,,,,,,,,,,,,,,,,,,,,,,,,,,,,,,,,,,,,,,,,,,,3.510706436,5.171285857,1309.019552,,859.604681,,,,,,,,,,,,,,,,,,,,,,,,,,,,,
2732,"E. Acar, H. Tobe, I. Kaya, H. E. Karaca and Y. I. Chumlyakov",Compressive response of Ni45.3Ti34.7Hf15Pd5 and Ni45.3Ti29.7Hf20Pd5 shape-memory alloys,,Journal of Materials Science,50,1924-1934,2015,,,,External,,0.0,0.0,0.0,0.0,0,0.0,0.0,0.0,0.0,0,0.0,0.0,0.0,15.0,0.0,0.0,0.0,0.0,0.0,0.0,45.3,0,5.0,0.0,0.0,0.0,0,0,0.0,0,0.0,0.0,0,34.7,0,0.0,0.0,0.0,0.0,20.0,0.0,20,0,0.0,20,0.0,20.0,0.0,0,900.0,72.0,0,0.0,0,15,15,10.0,5,30,0.0001,0.0,1,,,,,,,,,,,,,,,,,,,,,,,,,,,,,,,,,,,,,,,,,,,,,,,,,,,,,,,,4.08304838,6.054494077,1677.558156,,1309.019552,,,,,,,,,,,,,,,,,,,,,,,,,,,,,
2733,"E. Acar, H. Tobe, I. Kaya, H. E. Karaca and Y. I. Chumlyakov",Compressive response of Ni45.3Ti34.7Hf15Pd5 and Ni45.3Ti29.7Hf20Pd5 shape-memory alloys,,Journal of Materials Science,50,1924-1934,2015,,,,External,,0.0,0.0,0.0,0.0,0,0.0,0.0,0.0,0.0,0,0.0,0.0,0.0,15.0,0.0,0.0,0.0,0.0,0.0,0.0,45.3,0,5.0,0.0,0.0,0.0,0,0,0.0,0,0.0,0.0,0,34.7,0,0.0,0.0,0.0,0.0,20.0,0.0,20,0,0.0,20,0.0,20.0,0.0,0,900.0,72.0,0,0.0,0,15,15,10.0,6,30,0.0001,0.0,1,,,,,,,,,,,,,,,,,,,,,,,,,,,,,,,,,,,,,,,,,,,,,,,,,,,,,,,,4.820665049,7.203699158,1974.43271,,1677.558156,,,,,,,,,,,,,,,,,,,,,,,,,,,,,
2734,"E. Acar, H. Tobe, I. Kaya, H. E. Karaca and Y. I. Chumlyakov",Compressive response of Ni45.3Ti34.7Hf15Pd5 and Ni45.3Ti29.7Hf20Pd5 shape-memory alloys,,Journal of Materials Science,50,1924-1934,2015,,,,External,,0.0,0.0,0.0,0.0,0,0.0,0.0,0.0,0.0,0,0.0,0.0,0.0,15.0,0.0,0.0,0.0,0.0,0.0,0.0,45.3,0,5.0,0.0,0.0,0.0,0,0,0.0,0,0.0,0.0,0,34.7,0,0.0,0.0,0.0,0.0,20.0,0.0,20,0,0.0,20,0.0,20.0,0.0,0,900.0,72.0,0,0.0,0,15,15,10.0,7,30,0.0001,0.0,1,,,,,,,,,,,,,,,,,,,,,,,,,,,,,,,,,,,,,,,,,,,,,,,,,,,,,,,,5.720665049,8.210806337,2127.60097,,1974.43271,,,,,,,,,,,,,,,,,,,,,,,,,,,,,
2735,"M. Imahashi, M. I. Khan, H. Y. Kim and S. Miyazaki",The effect of Pd content on microstructure and shape-memory properties of Tiâ€“Niâ€“Pdâ€“Cu alloys,,Materials Science and Engineering: A,602,19-24,2014,,,,External,,0.0,0.0,0.0,0.0,0,0.0,0.0,0.0,5.0,0,0.0,0.0,0.0,0.0,0.0,0.0,0.0,0.0,0.0,0.0,20.0,0,25.0,0.0,0.0,0.0,0,0,0.0,0,0.0,0.0,0,50.0,0,0.0,0.0,0.0,0.0,950.0,2.0,20,0,0.0,20,0.0,20.0,0.0,0,500.0,1.0,0,0.0,0,16.16364378,254.0044503,10.0,3,30,0.0,0.0,1,,,,,,,,,,,,,,,,,,,,,,,,,,,,,,,,,,,,112.1481374,,156.742227,122.9078676,,179.6696436,22.9274166,67.5215062,,,,,,,,,,,,,,,,,,,,,,,,,,,,,,,,,,,,,,,,,,,,,,
2736,"M. Imahashi, M.I. Khan, H.Y. Kim, S. Miyazaki",The effect of Pd content on microstructure and shape-memory properties of Tiâ€“Niâ€“Pdâ€“Cu alloys,,Materials Science and Engineering A,602,19-24,2014,,,,External,,0.0,0.0,0.0,0.0,0,0.0,0.0,0.0,5.0,0,0.0,0.0,0.0,0.0,0.0,0.0,0.0,0.0,0.0,0.0,20.0,0,25.0,0.0,0.0,0.0,0,0,0.0,0,0.0,0.0,0,50.0,0,0.0,0.0,0.0,0.0,950.0,2.0,20,0,0.0,20,0.0,20.0,0.0,0,500.0,1.0,0,0.0,0,16.16364378,254.0044503,10.0,3,30,0.0,0.0,1,,,,,,,,,,,,,,,,,,,,,,,,,,,,,,,,,,,,112.1481374,,156.742227,122.9078676,,179.6696436,22.9274166,67.5215062,,,,,,,,,,,,,,,,,,,,,,,,,,,,,,,,,,,,,,,,,,,,,,
2737,B. Kockar,Shape memory behaviors of ultrafine grained nickel-titanium and titanium-nickel-palladium shape memory alloys,,Doctoral Thesis,,1-181,2007,,,,External,,0.0,0.0,0.0,0.0,0,0.0,0.0,0.0,0.0,0,0.0,0.0,0.0,0.0,0.0,0.0,0.0,0.0,0.0,0.0,30.0,0,20.0,0.0,0.0,0.0,0,0,0.0,0,0.0,0.0,0,50.0,0,0.0,0.0,0.0,0.0,20.0,0.0,20,0,0.0,20,0.0,20.0,0.0,0,1000.0,1.0,0,0.0,0,20,200,10.0,5,30,0.0,0.0,1,,,,,,,,,,,,,,,,,,,,,,,,,,,,,,,,,,,,118.2692308,,135,129.2307692,,141.9230769,6.9230769,23.6538461,,,,,,,,,,,,,,,,,,,,,,,,,,,,,,,,,,,,,,,,,,,,,,
2738,B. Kockar,Shape memory behaviors of ultrafine grained nickel-titanium and titanium-nickel-palladium shape memory alloys,,Doctoral Thesis,,1-181,2007,,,,External,,0.0,0.0,0.0,0.0,0,0.0,0.0,0.0,0.0,0,0.0,0.0,0.0,0.0,0.0,0.0,0.0,0.0,0.0,0.0,30.0,0,20.0,0.0,0.0,0.0,0,0,0.0,0,0.0,0.0,0,50.0,0,0.0,0.0,0.0,0.0,1000.0,1.0,400,0,0.0,20,0.0,20.0,0.0,0,20.0,0.0,0,0.0,0,20,200,10.0,5,30,0.0,0.0,1,,,,,,,,,,,,,,,,,,,,,,,,,,,,,,,,,,,,79.81900452,,109.1402715,102.081448,,123.800905,14.6606335,43.98190048,,,,,,,,,,,,,,,,,,,,,,,,,,,,,,,,,,,,,,,,,,,,,,
