Repository: sinazadeh/CatBoost-SMAs

# CatBoost SMAs
This repository contains a sample implementation of using CatBoost for building a surrogate model for transformation temperatures of Shape Memory Alloys (SMAs). The sample code (found in [main.py](main.py)) showcases how CatBoost can be used to model this data and make predictions with a high degree of accuracy. The accompanying [raw_data.csv](raw_data.csv) file contains 4899 data points that can be used to train and validate the model. This data can also serve as a reference for researchers looking to explore the use of CatBoost in this particular field.

File: raw_data.csv (part 38 of 67)
termediate_a_(A),Micro_Intermediate_b,Micro_Intermediate_c,Micro_Intermediate_Space_Group,Micro_Martensite_Test_Temperature_Above_Af(Temp-Af),Micro_Martensite_Structure,Micro_Martensite_a_(A),Micro_Martensite_b,Micro_Martensite_c,Micro_Martensite_Beta,Micro_Martensite_Space_Group,Micro_Martensite_Sub-structure,Micro_Precipitate_Test_Temperature,Micro_Precipitate_Structure,Micro_Precipitate_Volume_Fraction,NeedsAttention,SME_Transforms,SME_Mf,SME_Mp,SME_Ms,SME_As,SME_Ap,SME_Af,SME_Thermal_Hysteresis,SME_Transformation_Range,SME_RfM,SME_RfA,SME_dH(MA)(J/g),SME_dH(AM)(J/g),SME_dH(AR)(J/G),SME_dS(MA)(J/kgK),SME_dS(AM)(J/kgK),SME_dS(AR)(J/kgK),SME_epsilonAct(%),SME_epsilonIrr(%),SME_Failure(FatigueTest),SME_Bend_Recovery(%),SE_R.Strain(%),SE_Strain_Max(%),SE_Stress_Max(MPa),SE_Mf_Stress,SE_Ms_Stress,SE_As_Stress,SE_Af_Stress,SE_M_Yield,SE_A_Yield,MSME_Magnetization (emu/g),MSME_Magnetization Change (AM)(emu/g),MSME_Magnetization Change (MA)(emu/g),MSME_Mf Temp (Â°C),MSME_Mf Mag (emu/g),MSME_Mp Temp (Â°C),MSME_Mp Mag (emu/g),MSME_Ms_Temp(C),MSME_Ms_Mag(emu/g),MSME_Direct average rate (emu/gÂ°C),MSME_Direct_integrated_magnetization_change(emu/g),MSME_As_Temp(C),MSME_As_Mag(emu/g),MSME_Ap_Temp (C),MSME_Ap_Mag(emu/g),MSME_Af_Temp (C),MSME_Af_Mag(emu/g),MSME_Reverse_average_rate(emu/gC),MSME_Reverse_integrated_magnetization_change(emu/g),MSME_Direct_MT_range(C),MSME_Reverse_MT_range(C),MSME_Hysteresis(C),MSME_Estimated_entropy_difference_(J/kg*K),"MSME_Tc(DSC)-Ms(SQUID,0.05T)",Hard_VHN
2739,B. Kockar,Shape memory behaviors of ultrafine grained nickel-titanium and titanium-nickel-palladium shape memory alloys,,Doctoral Thesis,,1-181,2007,,,,External,,0.0,0.0,0.0,0.0,0,0.0,0.0,0.0,0.0,0,0.0,0.0,0.0,0.0,0.0,0.0,0.0,0.0,0.0,0.0,33.7,0,16.0,0.0,0.0,0.0,0,0,0.0,0,0.0,0.0,0,50.3,0,0.0,0.0,0.0,0.0,20.0,0.0,400,0,0.0,20,0.0,20.0,0.0,0,20.0,0.0,0,0.0,0,20,200,10.0,5,30,0.0,0.0,1,,,,,,,,,,,,,,,,,,,,,,,,,,,,,,,,,,,,48.05491991,,77.1624714,72.76887872,,92.81464531,15.65217391,44.7597254,,,,,,,,,,,,,,,,,,,,,,,,,,,,,,,,,,,,,,,,,,,,,,
2740,"B. Kockar, K.C. Atli, J. Ma, M. Haouaoui, I. Karaman, M. Nagasako, R. Kainuma",Role of severe plastic deformation on the cyclic reversibility of a Ti50.3Ni33.7Pd16 high temperature shape memory alloy,,Acta Materialia,58,6411-6420,2010,,,,External,,0.0,0.0,0.0,0.0,0,0.0,0.0,0.0,0.0,0,0.0,0.0,0.0,0.0,0.0,0.0,0.0,0.0,0.0,0.0,33.7,0,16.0,0.0,0.0,0.0,0,0,0.0,0,0.0,0.0,0,50.3,0,0.0,0.0,0.0,0.0,20.0,0.0,425,0,0.0,20,0.0,20.0,0.0,0,20.0,0.0,0,0.0,0,20,200,10.0,5,30,0.0,0.0,1,,,,,,,,,,,,,,,,,,,,,,,,,,,,,,,,,,,,81,,92.5,99,,109.2,16.7,28.2,,,,,,,,,,,,,,,,,,,,,,,,,,,,,,,,,,,,,,,,,,,,,,
2741,"B. Kockar, K.C. Atli, J. Ma, M. Haouaoui, I. Karaman, M. Nagasako, R. Kainuma",Role of severe plastic deformation on the cyclic reversibility of a Ti50.3Ni33.7Pd16 high temperature shape memory alloy,,Acta Materialia,58,6411-6420,2010,,,,External,,0.0,0.0,0.0,0.0,0,0.0,0.0,0.0,0.0,0,0.0,0.0,0.0,0.0,0.0,0.0,0.0,0.0,0.0,0.0,33.7,0,16.0,0.0,0.0,0.0,0,0,0.0,0,0.0,0.0,0,50.3,0,0.0,0.0,0.0,0.0,20.0,0.0,425,0,0.0,20,0.0,20.0,0.0,0,20.0,0.0,0,0.0,0,20,200,10.0,1,30,0.0,0.0,1,,,,,,,,,,,,,,,,,,,,,,,,,,,,,,,,,,,,80,,93.2,99.6,,109.4,16.2,29.4,,,,,,,,,,,,,,,,,,,,,,,,,,,,,,,,,,,,,,,,,,,,,,
2742,"B. Kockar, K.C. Atli, J. Ma, M. Haouaoui, I. Karaman, M. Nagasako, R. Kainuma",Role of severe plastic deformation on the cyclic reversibility of a Ti50.3Ni33.7Pd16 high temperature shape memory alloy,,Acta Materialia,58,6411-6420,2010,,,,External,,0.0,0.0,0.0,0.0,0,0.0,0.0,0.0,0.0,0,0.0,0.0,0.0,0.0,0.0,0.0,0.0,0.0,0.0,0.0,33.7,0,16.0,0.0,0.0,0.0,0,0,0.0,0,0.0,0.0,0,50.3,0,0.0,0.0,0.0,0.0,20.0,0.0,425,0,0.0,20,0.0,20.0,0.0,0,20.0,0.0,0,0.0,0,20,200,10.0,1,30,0.0,0.0,1,,,,,,,,,,,,,,,,,,,,,,,,,,,,,,,,,,,,39.5,,72.6,61.5,,86.7,14.1,47.2,,,,,,,,,,,,,,,,,,,,,,,,,,,,,,,,,,,,,,,,,,,,,,
2743,"B. Kockar, K.C. Atli, J. Ma, M. Haouaoui, I. Karaman, M. Nagasako, R. Kainuma",Role of severe plastic deformation on the cyclic reversibility of a Ti50.3Ni33.7Pd16 high temperature shape memory alloy,,Acta Materialia,58,6411-6420,2010,,,,External,,0.0,0.0,0.0,0.0,0,0.0,0.0,0.0,0.0,0,0.0,0.0,0.0,0.0,0.0,0.0,0.0,0.0,0.0,0.0,33.7,0,16.0,0.0,0.0,0.0,0,0,0.0,0,0.0,0.0,0,50.3,0,0.0,0.0,0.0,0.0,20.0,0.0,425,0,0.0,20,0.0,20.0,0.0,0,20.0,0.0,0,0.0,0,20,200,10.0,5,30,0.0,0.0,1,,,,,,,,,,,,,,,,,,,,,,,,,,,,,,,,,,,,39,,71.4,57.6,,86.5,15.1,47.5,,,,,,,,,,,,,,,,,,,,,,,,,,,,,,,,,,,,,,,,,,,,,,
2744,B. Kockar,Shape memory behaviors of ultrafine grained nickel-titanium and titanium-nickel-palladium shape memory alloys,,Doctoral Thesis,,1-181,2007,,,,External,,0.0,0.0,0.0,0.0,0,0.0,0.0,0.0,0.0,0,0.0,0.0,0.0,0.0,0.0,0.0,0.0,0.0,0.0,0.0,33.7,0,16.0,0.0,0.0,0.0,0,0,0.0,0,0.0,0.0,0,50.3,0,0.0,0.0,0.0,0.0,20.0,0.0,450,0,0.0,20,0.0,20.0,0.0,0,20.0,0.0,0,0.0,0,20,200,10.0,5,30,0.0,0.0,1,,,,,,,,,,,,,,,,,,,,,,,,,,,,,,,,,,,,56.57510422,,77.89636536,72.81649266,,90.94803732,13.05167196,34.3729331,,,,,,,,,,,,,,,,,,,,,,,,,,,,,,,,,,,,,,,,,,,,,,
2745,B. Kockar,Shape memory behaviors of ultrafine grained nickel-titanium and titanium-nickel-palladium shape memory alloys,,Doctoral Thesis,,1-181,2007,,,,External,,0.0,0.0,0.0,0.0,0,0.0,0.0,0.0,0.0,0,0.0,0.0,0.0,0.0,0.0,0.0,0.0,0.0,0.0,0.0,30.0,0,20.0,0.0,0.0,0.0,0,0,0.0,0,0.0,0.0,0,50.0,0,0.0,0.0,0.0,0.0,1000.0,1.0,500,0,0.0,20,0.0,20.0,0.0,0,20.0,0.0,0,0.0,0,20,200,10.0,5,30,0.0,0.0,1,,,,,,,,,,,,,,,,,,,,,,,,,,,,,,,,,,,,87.9638009,,117.2850679,108.0542986,,132.4886878,15.2036199,44.5248869,,,,,,,,,,,,,,,,,,,,,,,,,,,,,,,,,,,,,,,,,,,,,,
2746,B. Kockar,Shape memory behaviors of ultrafine grained nickel-titanium and titanium-nickel-palladium shape memory alloys,,Doctoral Thesis,,1-181,2007,,,,External,,0.0,0.0,0.0,0.0,0,0.0,0.0,0.0,0.0,0,0.0,0.0,0.0,0.0,0.0,0.0,0.0,0.0,0.0,0.0,30.0,0,20.0,0.0,0.0,0.0,0,0,0.0,0,0.0,0.0,0,50.0,0,0.0,0.0,0.0,0.0,1000.0,1.0,600,0,0.0,20,0.0,20.0,0.0,0,20.0,0.0,0,0.0,0,20,200,10.0,5,30,0.0,0.0,1,,,,,,,,,,,,,,,,,,,,,,,,,,,,,,,,,,,,95.19230769,,128.6538462,115.3846154,,139.6153846,10.9615384,44.42307691,,,,,,,,,,,,,,,,,,,,,,,,,,,,,,,,,,,,,,,,,,,,,,
2747,"H. Karaca, E. Acar, G. Ded, B. Basaran, H. Tobe, R. Noebe, G. Bigelow and Y. Chumlyakov",Shape memory behavior of high strength NiTiHfPd polycrystalline alloys,,Acta Materialia,61,5036-5049,2013,,,,External,,0.0,0.0,0.0,0.0,0,0.0,0.0,0.0,0.0,0,0.0,0.0,0.0,20.0,0.0,0.0,0.0,0.0,0.0,0.0,45.3,0,5.0,0.0,0.0,0.0,0,0,0.0,0,0.0,0.0,0,29.7,0,0.0,0.0,0.0,0.0,1050.0,72.0,900,0,0.0,20,0.0,20.0,0.0,0,20.0,0.0,0,0.0,0,20,,10.0,3,30,0.0,0.0,1,,,,,,,,,,,,,,,,,,,,,,,,,,,,,,,,,,,,,,,,,,,,,,,,,,,,,,,,0.25862069,7.327586207,1498.305085,,894.9152542,,,,,,,,,,,,,,,,,,,,,,,,,,,,,
2748,"H.E. Karaca, E. Acar, G.S. Ded, B. Basaran, H. Tobe, R.D. Noebe, G.S. Bigelow, Y.I. Chumlyakov",Shape memory behavior of high strength NiTiHfPd polycrystalline alloys,,Acta Materialia,61,5036-5049,2013,,,,External,,0.0,0.0,0.0,0.0,0,0.0,0.0,0.0,0.0,0,0.0,0.0,0.0,20.0,0.0,0.0,0.0,0.0,0.0,0.0,45.3,0,5.0,0.0,0.0,0.0,0,0,0.0,0,0.0,0.0,0,29.7,0,0.0,0.0,0.0,0.0,1050.0,72.0,900,0,0.0,20,0.0,20.0,0.0,0,20.0,0.0,0,0.0,0,20,,10.0,3,30,0.0,0.0,1,,,,,,,,,,,,,,,,,,,,,,,,,,,,,,,,,,,,,,,,,,,,,,,,,,,,,,,,0.25862069,7.327586207,1498.305085,,894.9152542,,,,,,,,,,,,,,,,,,,,,,,,,,,,,
2749,B. Kockar,Shape memory behaviors of ultrafine grained nickel-titanium and titanium-nickel-palladium shape memory alloys,,Doctoral Thesis,,1-181,2007,,,,External,,0.0,0.0,0.0,0.0,0,0.0,0.0,0.0,0.0,0,0.0,0.0,0.0,0.0,0.0,0.0,0.0,0.0,0.0,0.0,33.7,0,16.0,0.0,0.0,0.0,0,0,0.0,0,0.0,0.0,0,50.3,0,0.0,0.0,0.0,0.0,20.0,0.0,926,0,0.0,20,0.0,20.0,0.0,0,20.0,0.0,0,0.0,0,20,200,10.0,5,30,0.0,0.0,1,,,,,,,,,,,,,,,,,,,,,,,,,,,,,,,,,,,,70.33324854,,89.00928776,83.42229998,,103.1773605,14.16807274,32.84411196,,,,,,,,,,,,,,,,,,,,,,,,,,,,,,,,,,,,,,,,,,,,,,
2750,"O. Rios, R.D. Noebe, T. Biles, A. Garg, A. Palczer, D. Scheiman, H.J. Seifert, M. Kaufman",Characterization of Ternary NiTiPt High-Temperature Shape Memory Alloys,,SPIE Proceedings,5761,376-387,2005,,,,External,,0.0,0.0,0.0,0.0,0,0.0,0.0,0.0,0.0,0,0.0,0.0,0.0,0.0,0.0,0.0,0.0,0.0,0.0,0.0,25.0,0,0.0,0.0,22.0,0.0,0,0,0.0,0,0.0,0.0,0,53.0,0,0.0,0.0,0.0,0.0,20.0,0.0,20,0,0.0,20,0.0,20.0,0.0,0,1050.0,72.0,0,0.0,0,25,650,10.0,3,30,0.0,0.0,1,,,,,,,,,,,,,,,,,,,,,,,,,,,,,,,,,,1,,286,,330,342,,374,44,88,,,,,,,,,,,,,,,,,,,,,,,,,,,,,,,,,,,,,,,,,,,,,,
2751,"O. Rios, R.D. Noebe, T. Biles, A. Garg, A. Palczer, D. Scheiman, H.J. Seifert, M. Kaufman",Characterization of Ternary NiTiPt High-Temperature Shape Memory Alloys,,SPIE Proceedings,5761,376-387,2005,,,,External,,0.0,0.0,0.0,0.0,0,0.0,0.0,0.0,0.0,0,0.0,0.0,0.0,0.0,0.0,0.0,0.0,0.0,0.0,0.0,5.0,0,0.0,0.0,45.0,0.0,0,0,0.0,0,0.0,0.0,0,50.0,0,0.0,0.0,0.0,0.0,20.0,0.0,20,0,0.0,20,0.0,20.0,0.0,0,1050.0,72.0,0,0.0,0,25,650,10.0,3,30,0.0,0.0,1,,,,,,,,,,,,,,,,,,,,,,,,,,,,,,,,,,,,869,,917,963,,998,81,129,,,,,,,,,,,,,,,,,,,,,,,,,,,,,,,,,,,,,,,,,,,,,,
2752,"O. Rios, R.D. Noebe, T. Biles, A. Garg, A. Palczer, D. Scheiman, H.J. Seifert, M. Kaufman",Characterization of Ternary NiTiPt High-Temperature Shape Memory Alloys,,SPIE Proceedings,5761,376-387,2005,,,,External,,0.0,0.0,0.0,0.0,0,0.0,0.0,0.0,0.0,0,0.0,0.0,0.0,0.0,0.0,0.0,0.0,0.0,0.0,0.0,10.0,0,0.0,0.0,40.0,0.0,0,0,0.0,0,0.0,0.0,0,50.0,0,0.0,0.0,0.0,0.0,20.0,0.0,20,0,0.0,20,0.0,20.0,0.0,0,1050.0,72.0,0,0.0,0,25,650,10.0,3,30,0.0,0.0,1,,,,,,,,,,,,,,,,,,,,,,,,,,,,,,,,,,,,751,,811,838,,917,106,166,,,,,,,,,,,,,,,,,,,,,,,,,,,,,,,,,,,,,,,,,,,,,,
2753,"O. Rios, R.D. Noebe, T. Biles, A. Garg, A. Palczer, D. Scheiman, H.J. Seifert, M. Kaufman",Characterization of Ternary NiTiPt High-Temperature Shape Memory Alloys,,SPIE Proceedings,5761,376-387,2005,,,,External,,0.0,0.0,0.0,0.0,0,0.0,0.0,0.0,0.0,0,0.0,0.0,0.0,0.0,0.0,0.0,0.0,0.0,0.0,0.0,21.0,0,0.0,0.0,31.0,0.0,0,0,0.0,0,0.0,0.0,0,48.0,0,0.0,0.0,0.0,0.0,20.0,0.0,20,0,0.0,20,0.0,20.0,0.0,0,1050.0,72.0,0,0.0,0,25,650,10.0,3,30,0.0,0.0,1,,,,,,,,,,,,,,,,,,,,,,,,,,,,,,,,,,,,552,,605,666,,780,175,228,,,,,,,,,,,,,,,,,,,,,,,,,,,,,,,,,,,,,,,,,,,,,,
2754,"O. Rios, R.D. Noebe, T. Biles, A. Garg, A. Palczer, D. Scheiman, H.J. Seifert, M. Kaufman",Characterization of Ternary NiTiPt High-Temperature Shape Memory Alloys,,SPIE Proceedings,5761,376-387,2005,,,,External,,0.0,0.0,0.0,0.0,0,0.0,0.0,0.0,0.0,0,0.0,0.0,0.0,0.0,0.0,0.0,0.0,0.0,0.0,0.0,20.0,0,0.0,0.0,30.0,0.0,0,0,0.0,0,0.0,0.0,0,50.0,0,0.0,0.0,0.0,0.0,20.0,0.0,20,0,0.0,20,0.0,20.0,0.0,0,1050.0,72.0,0,0.0,0,25,650,10.0,3,30,0.0,0.0,1,,,,,,,,,,,,,,,,,,,,,,,,,,,,,,,,,,,,527,,591,600,,653,62,126,,,,,,,,,,,,,,,,,,,,,,,,,,,,,,,,,,,,,,,,,,,,,,
2755,"O. Rios, R.D. Noebe, T. Biles, A. Garg, A. Palczer, D. Scheiman, H.J. Seifert, M. Kaufman",Characterization of Ternary NiTiPt High-Temperature Shape Memory Alloys,,SPIE Proceedings,5761,376-387,2005,,,,External,,0.0,0.0,0.0,0.0,0,0.0,0.0,0.0,0.0,0,0.0,0.0,0.0,0.0,0.0,0.0,0.0,0.0,0.0,0.0,25.0,0,0.0,0.0,28.0,0.0,0,0,0.0,0,0.0,0.0,0,47.0,0,0.0,0.0,0.0,0.0,20.0,0.0,20,0,0.0,20,0.0,20.0,0.0,0,1050.0,72.0,0,0.0,0,25,650,10.0,3,30,0.0,0.0,1,,,,,,,,,,,,,,,,,,,,,,,,,,,,,,,,,,,,468,,523,552,,617,94,149,,,,,,,,,,,,,,,,,,,,,,,,,,,,,,,,,,,,,,,,,,,,,,
2756,"O. Rios, R.D. Noebe, T. Biles, A. Garg, A. Palczer, D. Scheiman, H.J. Seifert, M. Kaufman",Characterization of Ternary NiTiPt High-Temperature Shape Memory Alloys,,SPIE Proceedings,5761,376-387,2005,,,,External,,0.0,0.0,0.0,0.0,0,0.0,0.0,0.0,0.0,0,0.0,0.0,0.0,0.0,0.0,0.0,0.0,0.0,0.0,0.0,19.0,0,0.0,0.0,29.0,0.0,0,0,0.0,0,0.0,0.0,0,52.0,0,0.0,0.0,0.0,0.0,20.0,0.0,20,0,0.0,20,0.0,20.0,0.0,0,1050.0,72.0,0,0.0,0,25,650,10.0,3,30,0.0,0.0,1,,,,,,,,,,,,,,,,,,,,,,,,,,,,,,,,,,,,424,,492,526,,560,68,136,,,,,,,,,,,,,,,,,,,,,,,,,,,,,,,,,,,,,,,,,,,,,,
2757,"O. Rios, R.D. Noebe, T. Biles, A. Garg, A. Palczer, D. Scheiman, H.J. Seifert, M. Kaufman",Characterization of Ternary NiTiPt High-Temperature Shape Memory Alloys,,SPIE Proceedings,5761,376-387,2005,,,,External,,0.0,0.0,0.0,0.0,0,0.0,0.0,0.0,0.0,0,0.0,0.0,0.0,0.0,0.0,0.0,0.0,0.0,0.0,0.0,17.5,0,0.0,0.0,27.5,0.0,0,0,0.0,0,0.0,0.0,0,55.0,0,0.0,0.0,0.0,0.0,20.0,0.0,20,0,0.0,20,0.0,20.0,0.0,0,1050.0,72.0,0,0.0,0,25,650,10.0,3,30,0.0,0.0,1,,,,,,,,,,,,,,,,,,,,,,,,,,,,,,,,,,,,423,,470,486,,519,49,96,,,,,,,,,,,,,,,,,,,,,,,,,,,,,,,,,,,,,,,,,,,,,,
2758,"O. Rios, R.D. Noebe, T. Biles, A. Garg, A. Palczer, D. Scheiman, H.J. Seifert, M. Kaufman",Characterization of Ternary NiTiPt High-Temperature Shape Memory Alloys,,SPIE Proceedings,5761,376-387,2005,,,,External,,0.0,0.0,0.0,0.0,0,0.0,0.0,0.0,0.0,0,0.0,0.0,0.0,0.0,0.0,0.0,0.0,0.0,0.0,0.0,25.0,0,0.0,0.0,25.0,0.0,0,0,0.0,0,0.0,0.0,0,50.0,0,0.0,0.0,0.0,0.0,20.0,0.0,20,0,0.0,20,0.0,20.0,0.0,0,1050.0,72.0,0,0.0,0,25,650,10.0,3,30,0.0,0.0,1,,,,,,,,,,,,,,,,,,,,,,,,,,,,,,,,,,,,394,,436,449,,484,48,90,,,,,,,,,,,,,,,,,,,,,,,,,,,,,,,,,,,,,,,,,,,,,,
2759,"O. Rios, R.D. Noebe, T. Biles, A. Garg, A. Palczer, D. Scheiman, H.J. Seifert, M. Kaufman",Characterization of Ternary NiTiPt High-Temperature Shape Memory Alloys,,SPIE Proceedings,5761,376-387,2005,,,,External,,0.0,0.0,0.0,0.0,0,0.0,0.0,0.0,0.0,0,0.0,0.0,0.0,0.0,0.0,0.0,0.0,0.0,0.0,0.0,28.0,0,0.0,0.0,25.0,0.0,0,0,0.0,0,0.0,0.0,0,47.0,0,0.0,0.0,0.0,0.0,20.0,0.0,20,0,0.0,20,0.0,20.0,0.0,0,1050.0,72.0,0,0.0,0,25,650,10.0,3,30,0.0,0.0,1,,,,,,,,,,,,,,,,,,,,,,,,,,,,,,,,,,,,382,,446,449,,507,61,125,,,,,,,,,,,,,,,,,,,,,,,,,,,,,,,,,,,,,,,,,,,,,,
2760,"O. Rios, R.D. Noebe, T. Biles, A. Garg, A. Palczer, D. Scheiman, H.J. Seifert, M. Kaufman",Characterization of Ternary NiTiPt High-Temperature Shape Memory Alloys,,SPIE Proceedings,5761,376-387,2005,,,,External,,0.0,0.0,0.0,0.0,0,0.0,0.0,0.0,0.0,0,0.0,0.0,0.0,0.0,0.0,0.0,0.0,0.0,0.0,0.0,32.5,0,0.0,0.0,22.5,0.0,0,0,0.0,0,0.0,0.0,0,45.0,0,0.0,0.0,0.0,0.0,20.0,0.0,20,0,0.0,20,0.0,20.0,0.0,0,1050.0,72.0,0,0.0,0,25,650,10.0,3,30,0.0,0.0,1,,,,,,,,,,,,,,,,,,,,,,,,,,,,,,,,,,,,379,,459,444,,511,52,132,,,,,,,,,,,,,,,,,,,,,,,,,,,,,,,,,,,,,,,,,,,,,,
2761,"O. Rios, R.D. Noebe, T. Biles, A. Garg, A. Palczer, D. Scheiman, H.J. Seifert, M. Kaufman",Characterization of Ternary NiTiPt High-Temperature Shape Memory Alloys,,SPIE Proceedings,5761,376-387,2005,,,,External,,0.0,0.0,0.0,0.0,0,0.0,0.0,0.0,0.0,0,0.0,0.0,0.0,0.0,0.0,0.0,0.0,0.0,0.0,0.0,22.0,0,0.0,0.0,25.0,0.0,0,0,0.0,0,0.0,0.0,0,53.0,0,0.0,0.0,0.0,0.0,20.0,0.0,20,0,0.0,20,0.0,20.0,0.0,0,1050.0,72.0,0,0.0,0,25,650,10.0,3,30,0.0,0.0,1,,,,,,,,,,,,,,,,,,,,,,,,,,,,,,,,,,,,363,,402,420,,453,51,90,,,,,,,,,,,,,,,,,,,,,,,,,,,,,,,,,,,,,,,,,,,,,,
2762,"O. Rios, R.D. Noebe, T. Biles, A. Garg, A. Palczer, D. Scheiman, H.J. Seifert, M. Kaufman",Characterization of Ternary NiTiPt High-Temperature Shape Memory Alloys,,SPIE Proceedings,5761,376-387,2005,,,,External,,0.0,0.0,0.0,0.0,0,0.0,0.0,0.0,0.0,0,0.0,0.0,0.0,0.0,0.0,0.0,0.0,0.0,0.0,0.0,30.0,0,0.0,0.0,20.0,0.0,0,0,0.0,0,0.0,0.0,0,50.0,0,0.0,0.0,0.0,0.0,20.0,0.0,20,0,0.0,20,0.0,20.0,0.0,0,1050.0,72.0,0,0.0,0,25,650,10.0,3,30,0.0,0.0,1,,,,,,,,,,,,,,,,,,,,,,,,,,,,,,,,,,,,296,,312,313,,322,10,26,,,,,,,,,,,,,,,,,,,,,,,,,,,,,,,,,,,,,,,,,,,,,,
2763,"O. Rios, R.D. Noebe, T. Biles, A. Garg, A. Palczer, D. Scheiman, H.J. Seifert, M. Kaufman",Characterization of Ternary NiTiPt High-Temperature Shape Memory Alloys,,SPIE Proceedings,5761,376-387,2005,,,,External,,0.0,0.0,0.0,0.0,0,0.0,0.0,0.0,0.0,0,0.0,0.0,0.0,0.0,0.0,0.0,0.0,0.0,0.0,0.0,31.0,0,0.0,0.0,21.0,0.0,0,0,0.0,0,0.0,0.0,0,48.0,0,0.0,0.0,0.0,0.0,20.0,0.0,20,0,0.0,20,0.0,20.0,0.0,0,1050.0,72.0,0,0.0,0,25,650,10.0,3,30,0.0,0.0,1,,,,,,,,,,,,,,,,,,,,,,,,,,,,,,,,,,,,239,,307,284,,352,45,113,,,,,,,,,,,,,,,,,,,,,,,,,,,,,,,,,,,,,,,,,,,,,,
2764,"O. Rios, R.D. Noebe, T. Biles, A. Garg, A. Palczer, D. Scheiman, H.J. Seifert, M. Kaufman",Characterization of Ternary NiTiPt High-Temperature Shape Memory Alloys,,SPIE Proceedings,5761,376-387,2005,,,,External,,0.0,0.0,0.0,0.0,0,0.0,0.0,0.0,0.0,0,0.0,0.0,0.0,0.0,0.0,0.0,0.0,0.0,0.0,0.0,29.0,0,0.0,0.0,19.0,0.0,0,0,0.0,0,0.0,0.0,0,52.0,0,0.0,0.0,0.0,0.0,20.0,0.0,20,0,0.0,20,0.0,20.0,0.0,0,1050.0,72.0,0,0.0,0,25,650,10.0,3,30,0.0,0.0,1,,,,,,,,,,,,,,,,,,,,,,,,,,,,,,,,,,,,212,,259,268,,302,43,90,,,,,,,,,,,,,,,,,,,,,,,,,,,,,,,,,,,,,,,,,,,,,,
2765,"O. Rios, R.D. Noebe, T. Biles, A. Garg, A. Palczer, D. Scheiman, H.J. Seifert, M. Kaufman",Characterization of Ternary NiTiPt High-Temperature Shape Memory Alloys,,SPIE Proceedings,5761,376-387,2005,,,,External,,0.0,0.0,0.0,0.0,0,0.0,0.0,0.0,0.0,0,0.0,0.0,0.0,0.0,0.0,0.0,0.0,0.0,0.0,0.0,40.0,0,0.0,0.0,10.0,0.0,0,0,0.0,0,0.0,0.0,0,50.0,0,0.0,0.0,0.0,0.0,20.0,0.0,20,0,0.0,20,0.0,20.0,0.0,0,1050.0,72.0,0,0.0,0,25,300,10.0,3,30,0.0,0.0,1,,,,,,,,,,,,,,,,,,,,,,,,,,,,,,,,,,,,76,,87,86,,94,7,18,,,,,,,,,,,,,,,,,,,,,,,,,,,,,,,,,,,,,,,,,,,,,,
2766,"O. Rios, R.D. Noebe, T. Biles, A. Garg, A. Palczer, D. Scheiman, H.J. Seifert, M. Kaufman",Characterization of Ternary NiTiPt High-Temperature Shape Memory Alloys,,SPIE Proceedings,5761,376-387,2005,,,,External,,0.0,0.0,0.0,0.0,0,0.0,0.0,0.0,0.0,0,0.0,0.0,0.0,0.0,0.0,0.0,0.0,0.0,0.0,0.0,45.0,0,0.0,0.0,5.0,0.0,0,0,0.0,0,0.0,0.0,0,50.0,0,0.0,0.0,0.0,0.0,20.0,0.0,20,0,0.0,20,0.0,20.0,0.0,0,1050.0,72.0,0,0.0,0,25,300,10.0,3,30,0.0,0.0,1,,,,,,,,,,,,,,,,,,,,,,,,,,,,,,,,,,,,25,,46,51,,65,19,40,,,,,,,,,,,,,,,,,,,,,,,,,,,,,,,,,,,,,,,,,,,,,,
2767,"G. S. Firstov, J. Van Humbeeck and Y. N. Koval","Comparison of high temperature shape memory behaviour for ZrCu-based, Tiâ€“Niâ€“Zr and Tiâ€“Niâ€“Hf alloys",,Scripta Materialia,50,243-248,2004,,,,External,,0.0,0.0,0.0,0.0,0,0.0,0.0,0.0,0.0,0,0.0,0.0,0.0,0.0,0.0,0.0,0.0,0.0,0.0,0.0,48.78,0,0.0,0.0,0.0,0.0,0,0,0.0,0,0.0,0.0,0,33.0,0,0.0,0.0,0.0,18.21,20.0,0.0,20,0,0.0,20,0.0,20.0,0.0,0,20.0,0.0,0,0.0,0,25,25,10.0,3,30,0.0028,0.0,1,,,,,,,,,,,,,,,,,,,,,,,,,,,,,,,,,,,,,,,,,,,,,,,,,,,,,,,,5.36394917,8.265185841,1876.969986,,860,,,,,,,,,,,,,,,,,,,,,,,,,,,,,
2768,"M.I. Khan, H.Y. Kim, T. Nam, S. Miyazaki",Effect of Cu addition on the high temperature shape memory properties of Ti50Ni25Pd25 alloy,https://doi.org/10.1016/j.jallcom.2011.12.116,Journal of Alloys and Compounds,577,383-387,2013,,,,External,,0.0,0.0,0.0,0.0,0,0.0,0.0,0.0,0.0,0,0.0,0.0,0.0,0.0,0.0,0.0,0.0,0.0,0.0,0.0,25.0,0,25.0,0.0,0.0,0.0,0,0,0.0,0,0.0,0.0,0,50.0,0,0.0,0.0,0.0,0.0,950.0,2.0,20,0,0.0,20,0.0,700.0,1.0,0,900.0,1.0,0,0.0,0,25,25,10.0,3,30,0.0,0.0,1,,,,,,,,,,,,,,,,,,,,,,,,,,,,,,,,,,,,,,,,,,,,,,,,,,,,,,,,,12.5,1005,,805,,,,,,,,,,,,,,,,,,,,,,,,,,,,,
2769,"I. M. Khan, H. Y. Kim, T.-h. Nam and S. Miyazaki",Effect of Cu addition on the high temperature shape memory properties of Ti50Ni25Pd25 alloy,https://doi.org/10.1016/j.jallcom.2011.12.116,Journal of Alloys and Compounds,577,S383-S387,2013,,,,External,,0.0,0.0,0.0,0.0,0,0.0,0.0,0.0,5.0,0,0.0,0.0,0.0,0.0,0.0,0.0,0.0,0.0,0.0,0.0,20.0,0,25.0,0.0,0.0,0.0,0,0,0.0,0,0.0,0.0,0,50.0,0,0.0,0.0,0.0,0.0,950.0,2.0,20,0,0.0,20,0.0,700.0,1.0,0,900.0,1.0,0,0.0,0,25,25,10.0,3,30,0.0,0.0,1,,,,,,,,,,,,,,,,,,,,,,,,,,,,,,,,,,,,,,,,,,,,,,,,,,,,,,,,,13.3,1047,,827,,,,,,,,,,,,,,,,,,,,,,,,,,,,,
2770,"M.I. Khan, H.Y. Kim, T. Nam, S. Miyazaki",Effect of Cu addition on the high temperature shape memory properties of Ti50Ni25Pd25 alloy,https://doi.org/10.1016/j.jallcom.2011.12.116,Journal of Alloys and Compounds,577,383-387,2013,,,,External,,0.0,0.0,0.0,0.0,0,0.0,0.0,0.0,5.0,0,0.0,0.0,0.0,0.0,0.0,0.0,0.0,0.0,0.0,0.0,20.0,0,25.0,0.0,0.0,0.0,0,0,0.0,0,0.0,0.0,0,50.0,0,0.0,0.0,0.0,0.0,950.0,2.0,20,0,0.0,20,0.0,700.0,1.0,0,900.0,1.0,0,0.0,0,25,25,10.0,3,30,0.0,0.0,1,,,,,,,,,,,,,,,,,,,,,,,,,,,,,,,,,,,,,,,,,,,,,,,,,,,,,,,,,13.3,1047,,827,,,,,,,,,,,,,,,,,,,,,,,,,,,,,
2771,"I. M. Khan, H. Y. Kim, T.-h. Nam and S. Miyazaki",Effect of Cu addition on the high temperature shape memory properties of Ti50Ni25Pd25 alloy,https://doi.org/10.1016/j.jallcom.2011.12.116,Journal of Alloys and Compounds,577,S383-S387,2013,,,,External,,0.0,0.0,0.0,0.0,0,0.0,0.0,0.0,10.0,0,0.0,0.0,0.0,0.0,0.0,0.0,0.0,0.0,0.0,0.0,15.0,0,25.0,0.0,0.0,0.0,0,0,0.0,0,0.0,0.0,0,50.0,0,0.0,0.0,0.0,0.0,950.0,2.0,20,0,0.0,20,0.0,700.0,1.0,0,900.0,1.0,0,0.0,0,25,25,10.0,3,30,0.0,0.0,1,,,,,,,,,,,,,,,,,,,,,,,,,,,,,,,,,,,,,,,,,,,,,,,,,,,,,,,,,12.9,1090,,850,,,,,,,,,,,,,,,,,,,,,,,,,,,,,
2772,"M.I. Khan, H.Y. Kim, T. Nam, S. Miyazaki",Effect of Cu addition on the high temperature shape memory properties of Ti50Ni25Pd25 alloy,https://doi.org/10.1016/j.jallcom.2011.12.116,Journal of Alloys and Compounds,577,383-387,2013,,,,External,,0.0,0.0,0.0,0.0,0,0.0,0.0,0.0,10.0,0,0.0,0.0,0.0,0.0,0.0,0.0,0.0,0.0,0.0,0.0,15.0,0,25.0,0.0,0.0,0.0,0,0,0.0,0,0.0,0.0,0,50.0,0,0.0,0.0,0.0,0.0,950.0,2.0,20,0,0.0,20,0.0,700.0,1.0,0,900.0,1.0,0,0.0,0,25,25,10.0,3,30,0.0,0.0,1,,,,,,,,,,,,,,,,,,,,,,,,,,,,,,,,,,,,,,,,,,,,,,,,,,,,,,,,,12.9,1090,,850,,,,,,,,,,,,,,,,,,,,,,,,,,,,,
2773,"Y. Li, K. Yu, X. Song and F. Zhang",Effect of Zr addition on microstructures and mechanical properties of Ni-46Ti-4Al alloy,,Rare Metals,30,522-526,2011,,,,External,,0.0,4.0,0.0,0.0,0,0.0,0.0,0.0,0.0,0,0.0,0.0,0.0,0.0,0.0,0.0,0.0,0.0,0.0,0.0,50.0,0,0.0,0.0,0.0,0.0,0,0,0.0,0,0.0,0.0,0,45.0,0,0.0,0.0,0.0,1.0,20.0,0.0,20,0,0.0,20,0.0,20.0,0.0,0,1000.0,6.0,0,0.0,0,25,25,10.0,3,30,0.00037,0.0,1,,,,,,,,,,,,,,,,,,,,,,,,,,,,,,,,,,,,,,,,,,,,,,,,,,,,,,,,,,,,889.8885237,,,,,,,,,,,,,,,,,,,,,,,,,,,,,
2774,"Y. Li, K. Yu, X. Song and F. Zhang",Effect of Zr addition on microstructures and mechanical properties of Ni-46Ti-4Al alloy,,Rare Metals,30,522-526,2011,,,,External,,0.0,4.0,0.0,0.0,0,0.0,0.0,0.0,0.0,0,0.0,0.0,0.0,0.0,0.0,0.0,0.0,0.0,0.0,0.0,50.0,0,0.0,0.0,0.0,0.0,0,0,0.0,0,0.0,0.0,0,44.0,0,0.0,0.0,0.0,2.0,20.0,0.0,20,0,0.0,20,0.0,20.0,0.0,0,1000.0,6.0,0,0.0,0,25,25,10.0,3,30,0.00037,0.0,1,,,,,,,,,,,,,,,,,,,,,,,,,,,,,,,,,,,,,,,,,,,,,,,,,,,,,,,,,,,,1036.482525,,,,,,,,,,,,,,,,,,,,,,,,,,,,,
2775,"Y. Li, K. Yu, X. Song and F. Zhang",Effect of Zr addition on microstructures and mechanical properties of Ni-46Ti-4Al alloy,,Rare Metals,30,522-526,2011,,,,External,,0.0,4.0,0.0,0.0,0,0.0,0.0,0.0,0.0,0,0.0,0.0,0.0,0.0,0.0,0.0,0.0,0.0,0.0,0.0,50.0,0,0.0,0.0,0.0,0.0,0,0,0.0,0,0.0,0.0,0,42.0,0,0.0,0.0,0.0,4.0,20.0,0.0,20,0,0.0,20,0.0,20.0,0.0,0,1000.0,6.0,0,0.0,0,25,25,10.0,3,30,0.00037,0.0,1,,,,,,,,,,,,,,,,,,,,,,,,,,,,,,,,,,,,,,,,,,,,,,,,,,,,,,,,,,,,1199.711609,,,,,,,,,,,,,,,,,,,,,,,,,,,,,
2776,"Y. Li, K. Yu, X. Song and F. Zhang",Effect of Zr addition on microstructures and mechanical properties of Ni-46Ti-4Al alloy,,Rare Metals,30,522-526,2011,,,,External,,0.0,4.0,0.0,0.0,0,0.0,0.0,0.0,0.0,0,0.0,0.0,0.0,0.0,0.0,0.0,0.0,0.0,0.0,0.0,50.0,0,0.0,0.0,0.0,0.0,0,0,0.0,0,0.0,0.0,0,40.0,0,0.0,0.0,0.0,6.0,20.0,0.0,20,0,0.0,20,0.0,20.0,0.0,0,1000.0,6.0,0,0.0,0,25,25,10.0,3,30,0.00037,0.0,1,,,,,,,,,,,,,,,,,,,,,,,,,,,,,,,,,,,,,,,,,,,,,,,,,,,,,,,,,,,,1440.25064,,,,,,,,,,,,,,,,,,,,,,,,,,,,,
2777,"Y. Li, K. Yu, X. Song and F. Zhang",Effect of Zr addition on microstructures and mechanical properties of Ni-46Ti-4Al alloy,,Rare Metals,30,522-526,2011,,,,External,,0.0,4.0,0.0,0.0,0,0.0,0.0,0.0,0.0,0,0.0,0.0,0.0,0.0,0.0,0.0,0.0,0.0,0.0,0.0,50.0,0,0.0,0.0,0.0,0.0,0,0,0.0,0,0.0,0.0,0,38.0,0,0.0,0.0,0.0,8.0,20.0,0.0,20,0,0.0,20,0.0,20.0,0.0,0,1000.0,6.0,0,0.0,0,25,25,10.0,3,30,0.00037,0.0,1,,,,,,,,,,,,,,,,,,,,,,,,,,,,,,,,,,,,,,,,,,,,,,,,,,,,,,,,,,,,1539.347664,,,,,,,,,,,,,,,,,,,,,,,,,,,,,
2778,"Y. Li, K. Yu, X. Song and F. Zhang",Effect of Zr addition on microstructures and mechanical properties of Ni-46Ti-4Al alloy,,Rare Metals,30,522-526,2011,,,,External,,0.0,4.0,0.0,0.0,0,0.0,0.0,0.0,0.0,0,0.0,0.0,0.0,0.0,0.0,0.0,0.0,0.0,0.0,0.0,50.0,0,0.0,0.0,0.0,0.0,0,0,0.0,0,0.0,0.0,0,42.0,0,0.0,0.0,0.0,4.0,20.0,0.0,20,0,0.0,20,0.0,20.0,0.0,0,1000.0,6.0,0,0.0,0,25,25,10.0,3,30,0.0001,0.0,1,,,,,,,,,,,,,,,,,,,,,,,,,,,,,,,,,,,,,,,,,,,,,,,,,,,,,,,,(fractured),3.980589373,1180.363636,,1173.818182,,,,,,,,,,,,,,,,,,,,,,,,,,,,,
2779,"Y. Li, K. Yu, X. Song and F. Zhang",Effect of Zr addition on microstructures and mechanical properties of Ni-46Ti-4Al alloy,,Rare Metals,30,522-526,2011,,,,External,,0.0,4.0,0.0,0.0,0,0.0,0.0,0.0,0.0,0,0.0,0.0,0.0,0.0,0.0,0.0,0.0,0.0,0.0,0.0,50.0,0,0.0,0.0,0.0,0.0,0,0,0.0,0,0.0,0.0,0,45.0,0,0.0,0.0,0.0,1.0,20.0,0.0,20,0,0.0,20,0.0,20.0,0.0,0,1000.0,6.0,0,0.0,0,25,25,10.0,3,30,0.00037,0.0,1,,,,,,,,,,,,,,,,,,,,,,,,,,,,,,,,,,,,,,,,,,,,,,,,,,,,,,,,,,,,889.8885237,,,,,,,,,,,,,,,,,,,,,,,,,,,,,
2780,"Y. Li, K. Yu, X. Song and F. Zhang",Effect of Zr addition on microstructures and mechanical properties of Ni-46Ti-4Al alloy,,Rare Metals,30,522-526,2011,,,,External,,0.0,4.0,0.0,0.0,0,0.0,0.0,0.0,0.0,0,0.0,0.0,0.0,0.0,0.0,0.0,0.0,0.0,0.0,0.0,50.0,0,0.0,0.0,0.0,0.0,0,0,0.0,0,0.0,0.0,0,44.0,0,0.0,0.0,0.0,2.0,20.0,0.0,20,0,0.0,20,0.0,20.0,0.0,0,1000.0,6.0,0,0.0,0,25,25,10.0,3,30,0.00037,0.0,1,,,,,,,,,,,,,,,,,,,,,,,,,,,,,,,,,,,,,,,,,,,,,,,,,,,,,,,,,,,,1036.482525,,,,,,,,,,,,,,,,,,,,,,,,,,,,,
2781,"Y. Li, K. Yu, X. Song and F. Zhang",Effect of Zr addition on microstructures and mechanical properties of Ni-46Ti-4Al alloy,,Rare Metals,30,522-526,2011,,,,External,,0.0,4.0,0.0,0.0,0,0.0,0.0,0.0,0.0,0,0.0,0.0,0.0,0.0,0.0,0.0,0.0,0.0,0.0,0.0,50.0,0,0.0,0.0,0.0,0.0,0,0,0.0,0,0.0,0.0,0,42.0,0,0.0,0.0,0.0,4.0,20.0,0.0,20,0,0.0,20,0.0,20.0,0.0,0,1000.0,6.0,0,0.0,0,25,25,10.0,3,30,0.00037,0.0,1,,,,,,,,,,,,,,,,,,,,,,,,,,,,,,,,,,,,,,,,,,,,,,,,,,,,,,,,,,,,1199.711609,,,,,,,,,,,,,,,,,,,,,,,,,,,,,
2782,"Y. Li, K. Yu, X. Song and F. Zhang",Effect of Zr addition on microstructures and mechanical properties of Ni-46Ti-4Al alloy,,Rare Metals,30,522-526,2011,,,,External,,0.0,4.0,0.0,0.0,0,0.0,0.0,0.0,0.0,0,0.0,0.0,0.0,0.0,0.0,0.0,0.0,0.0,0.0,0.0,50.0,0,0.0,0.0,0.0,0.0,0,0,0.0,0,0.0,0.0,0,40.0,0,0.0,0.0,0.0,6.0,20.0,0.0,20,0,0.0,20,0.0,20.0,0.0,0,1000.0,6.0,0,0.0,0,25,25,10.0,3,30,0.00037,0.0,1,,,,,,,,,,,,,,,,,,,,,,,,,,,,,,,,,,,,,,,,,,,,,,,,,,,,,,,,,,,,1440.25064,,,,,,,,,,,,,,,,,,,,,,,,,,,,,
2783,"Y. Li, K. Yu, X. Song and F. Zhang",Effect of Zr addition on microstructures and mechanical properties of Ni-46Ti-4Al alloy,,Rare Metals,30,522-526,2011,,,,External,,0.0,4.0,0.0,0.0,0,0.0,0.0,0.0,0.0,0,0.0,0.0,0.0,0.0,0.0,0.0,0.0,0.0,0.0,0.0,50.0,0,0.0,0.0,0.0,0.0,0,0,0.0,0,0.0,0.0,0,38.0,0,0.0,0.0,0.0,8.0,20.0,0.0,20,0,0.0,20,0.0,20.0,0.0,0,1000.0,6.0,0,0.0,0,25,25,10.0,3,30,0.00037,0.0,1,,,,,,,,,,,,,,,,,,,,,,,,,,,,,,,,,,,,,,,,,,,,,,,,,,,,,,,,,,,,1539.347664,,,,,,,,,,,,,,,,,,,,,,,,,,,,,
2784,"Y. Li, K. Yu, X. Song and F. Zhang",Effect of Zr addition on microstructures and mechanical properties of Ni-46Ti-4Al alloy,,Rare Metals,30,522-526,2011,,,,External,,0.0,4.0,0.0,0.0,0,0.0,0.0,0.0,0.0,0,0.0,0.0,0.0,0.0,0.0,0.0,0.0,0.0,0.0,0.0,50.0,0,0.0,0.0,0.0,0.0,0,0,0.0,0,0.0,0.0,0,42.0,0,0.0,0.0,0.0,4.0,20.0,0.0,20,0,0.0,20,0.0,20.0,0.0,0,1000.0,6.0,0,0.0,0,25,25,10.0,3,30,0.0001,0.0,1,,,,,,,,,,,,,,,,,,,,,,,,,,,,,,,,,,,,,,,,,,,,,,,,,,,,,,,,(fractured),3.980589373,1180.363636,,1173.818182,,,,,,,,,,,,,,,,,,,,,,,,,,,,,
2785,"W. Liu, Q. Xu and F. Liu",Effect of Zr element addition on the mechanical behavior of Ti48.5-xNi49.5Nb2 alloy,,Procedia Engineering,27,1150-1155,2012,,,,External,,0.0,0.0,0.0,0.0,0,0.0,0.0,0.0,0.0,0,0.0,0.0,0.0,0.0,0.0,0.0,0.0,0.0,2.0,0.0,49.5,0,0.0,0.0,0.0,0.0,0,0,0.0,0,0.0,0.0,0,47.5,0,0.0,0.0,0.0,1.0,20.0,0.0,20,0,0.0,20,0.0,850.0,2.0,0,600.0,1.0,0,0.0,0,25,25,10.0,3,30,0.0,0.0,1,,,,,,,,,,,,,,,,,,,,,,,,,,,,,,,,,,,,,,,,,,,,,,,,,,,,,,,,(fractured),21.53759554,1166.459284,,202.1752154,,,,,,,,,,,,,,,,,,,,,,,,,,,,,
2786,"W. Liu, Q. Xu and F. Liu",Effect of Zr element addition on the mechanical behavior of Ti48.5-xNi49.5Nb2 alloy,,Procedia Engineering,27,1150-1155,2012,,,,External,,0.0,0.0,0.0,0.0,0,0.0,0.0,0.0,0.0,0,0.0,0.0,0.0,0.0,0.0,0.0,0.0,0.0,2.0,0.0,49.5,0,0.0,0.0,0.0,0.0,0,0,0.0,0,0.0,0.0,0,46.5,0,0.0,0.0,0.0,2.0,20.0,0.0,20,0,0.0,20,0.0,850.0,2.0,0,600.0,1.0,0,0.0,0,25,25,10.0,3,30,0.0,0.0,1,,,,,,,,,,,,,,,,,,,,,,,,,,,,,,,,,,,,,,,,,,,,,,,,,,,,,,,,(fractured),19.6239458,1170.76363,,190.0364072,,,,,,,,,,,,,,,,,,,,,,,,,,,,,
2787,"A. M. Sandu, K. Tsuchiya, S. Yamamoto, Y. Todaka and M. Umemoto",Influence of isothermal ageing on mechanical behaviour in Ni-rich Tiâ€“Zrâ€“Ni shape memory alloy,,Scripta Materialia,55,1079-1082,2006,,,,External,,0.0,0.0,0.0,0.0,0,0.0,0.0,0.0,0.0,0,0.0,0.0,0.0,0.0,0.0,0.0,0.0,0.0,0.0,0.0,52.0,0,0.0,0.0,0.0,0.0,0,0,0.0,0,0.0,0.0,0,42.0,0,0.0,0.0,0.0,6.0,20.0,0.0,20,0,0.0,20,0.0,20.0,0.0,0,800.0,168.0,0,0.0,0,25,300,10.0,1,30,0.0,0.0,1,,,,,,,,,,,,,,,,,,,,,,,,,,,,,,,,,,,,,,,,,,,,,,,,,,,,,,,,4.969642722,8.071584941,1268.254807,,,,,,,,,,,,,,,,,,,,,,,,,,,,,,,
2788,"A. M. Sandu, K. Tsuchiya, S. Yamamoto, Y. Todaka and M. Umemoto",Influence of isothermal ageing on mechanical behaviour in Ni-rich Tiâ€“Zrâ€“Ni shape memory alloy,,Scripta Materialia,55,1079-1082,2006,,,,External,,0.0,0.0,0.0,0.0,0,0.0,0.0,0.0,0.0,0,0.0,0.0,0.0,0.0,0.0,0.0,0.0,0.0,0.0,0.0,52.0,0,0.0,0.0,0.0,0.0,0,0,0.0,0,0.0,0.0,0,42.0,0,0.0,0.0,0.0,6.0,20.0,0.0,20,0,0.0,20,0.0,20.0,0.0,0,800.0,168.0,0,0.0,0,25,300,10.0,3,30,0.0,0.0,1,,,,,,,,,,,,,,,,,,,,,,,,,,,,,,,,,,,,,,,,,,,,,,,,,,,,,,,,3.787703955,8.09725113,1574.286361,,,,,,,,,,,,,,,,,,,,,,,,,,,,,,,
2789,"A. M. Sandu, K. Tsuchiya, S. Yamamoto, Y. Todaka and M. Umemoto",Influence of isothermal ageing on mechanical behaviour in Ni-rich Tiâ€“Zrâ€“Ni shape memory alloy,,Scripta Materialia,55,1079-1082,2006,,,,External,,0.0,0.0,0.0,0.0,0,0.0,0.0,0.0,0.0,0,0.0,0.0,0.0,0.0,0.0,0.0,0.0,0.0,0.0,0.0,52.0,0,0.0,0.0,0.0,0.0,0,0,0.0,0,0.0,0.0,0,42.0,0,0.0,0.0,0.0,6.0,20.0,0.0,20,0,0.0,20,0.0,20.0,0.0,0,800.0,168.0,0,0.0,0,25,300,10.0,5,30,0.0,0.0,1,,,,,,,,,,,,,,,,,,,,,,,,,,,,,,,,,,,,,,,,,,,,,,,,,,,,,,,,4.302968866,8.155485339,1730.828543,,,,,,,,,,,,,,,,,,,,,,,,,,,,,,,
2790,"A. M. Sandu, K. Tsuchiya, S. Yamamoto, Y. Todaka and M. Umemoto",Influence of isothermal ageing on mechanical behaviour in Ni-rich Tiâ€“Zrâ€“Ni shape memory alloy,,Scripta Materialia,55,1079-1082,2006,,,,External,,0.0,0.0,0.0,0.0,0,0.0,0.0,0.0,0.0,0,0.0,0.0,0.0,0.0,0.0,0.0,0.0,0.0,0.0,0.0,52.0,0,0.0,0.0,0.0,0.0,0,0,0.0,0,0.0,0.0,0,42.0,0,0.0,0.0,0.0,6.0,20.0,0.0,20,0,0.0,20,0.0,800.0,168.0,0,400.0,20.0,0,0.0,0,25,300,10.0,1,30,0.0,0.0,1,,,,,,,,,,,,,,,,,,,,,,,,,,,,,,,,,,,,,,,,,,,,,,,,,,,,,,,,1.009379485,7.980773724,1223.088221,,777.1236427,,,,,,,,,,,,,,,,,,,,,,,,,,,,,
2791,"A. M. Sandu, K. Tsuchiya, S. Yamamoto, Y. Todaka and M. Umemoto",Influence of isothermal ageing on mechanical behaviour in Ni-rich Tiâ€“Zrâ€“Ni shape memory alloy,,Scripta Materialia,55,1079-1082,2006,,,,External,,0.0,0.0,0.0,0.0,0,0.0,0.0,0.0,0.0,0,0.0,0.0,0.0,0.0,0.0,0.0,0.0,0.0,0.0,0.0,52.0,0,0.0,0.0,0.0,0.0,0,0,0.0,0,0.0,0.0,0,42.0,0,0.0,0.0,0.0,6.0,20.0,0.0,20,0,0.0,20,0.0,800.0,168.0,0,400.0,20.0,0,0.0,0,25,300,10.0,3,30,0.0,0.0,1,,,,,,,,,,,,,,,,,,,,,,,,,,,,,,,,,,,,,,,,,,,,,,,,,,,,,,,,0.635668747,7.981841851,1294.519176,,750.7596407,,,,,,,,,,,,,,,,,,,,,,,,,,,,,
2792,"A. M. Sandu, K. Tsuchiya, S. Yamamoto, Y. Todaka and M. Umemoto",Influence of isothermal ageing on mechanical behaviour in Ni-rich Tiâ€“Zrâ€“Ni shape memory alloy,,Scripta Materialia,55,1079-1082,2006,,,,External,,0.0,0.0,0.0,0.0,0,0.0,0.0,0.0,0.0,0,0.0,0.0,0.0,0.0,0.0,0.0,0.0,0.0,0.0,0.0,52.0,0,0.0,0.0,0.0,0.0,0,0,0.0,0,0.0,0.0,0,42.0,0,0.0,0.0,0.0,6.0,20.0,0.0,20,0,0.0,20,0.0,800.0,168.0,0,400.0,20.0,0,0.0,0,25,300,10.0,5,30,0.0,0.0,1,,,,,,,,,,,,,,,,,,,,,,,,,,,,,,,,,,,,,,,,,,,,,,,,,,,,,,,,1.121666277,8.023632297,1589.255316,,831.8066044,,,,,,,,,,,,,,,,,,,,,,,,,,,,,
2793,"A. M. Sandu, K. Tsuchiya, S. Yamamoto, Y. Todaka and M. Umemoto",Influence of isothermal ageing on mechanical behaviour in Ni-rich Tiâ€“Zrâ€“Ni shape memory alloy,,Scripta Materialia,55,1079-1082,2006,,,,External,,0.0,0.0,0.0,0.0,0,0.0,0.0,0.0,0.0,0,0.0,0.0,0.0,0.0,0.0,0.0,0.0,0.0,0.0,0.0,52.0,0,0.0,0.0,0.0,0.0,0,0,0.0,0,0.0,0.0,0,42.0,0,0.0,0.0,0.0,6.0,20.0,0.0,20,0,0.0,20,0.0,800.0,168.0,0,400.0,60.0,0,0.0,0,25,300,10.0,1,30,0.0,0.0,1,,,,,,,,,,,,,,,,,,,,,,,,,,,,,,,,,,,,,,,,,,,,,,,,,,,,,,,,0.523916019,7.869421543,1276.411095,,676.9180929,,,,,,,,,,,,,,,,,,,,,,,,,,,,,
2794,"A. M. Sandu, K. Tsuchiya, S. Yamamoto, Y. Todaka and M. Umemoto",Influence of isothermal ageing on mechanical behaviour in Ni-rich Tiâ€“Zrâ€“Ni shape memory alloy,,Scripta Materialia,55,1079-1082,2006,,,,External,,0.0,0.0,0.0,0.0,0,0.0,0.0,0.0,0.0,0,0.0,0.0,0.0,0.0,0.0,0.0,0.0,0.0,0.0,0.0,52.0,0,0.0,0.0,0.0,0.0,0,0,0.0,0,0.0,0.0,0,42.0,0,0.0,0.0,0.0,6.0,20.0,0.0,20,0,0.0,20,0.0,800.0,168.0,0,400.0,60.0,0,0.0,0,25,300,10.0,3,30,0.0,0.0,1,,,,,,,,,,,,,,,,,,,,,,,,,,,,,,,,,,,,,,,,,,,,,,,,,,,,,,,,0.635935779,7.904402684,1115.774892,,624.5810805,,,,,,,,,,,,,,,,,,,,,,,,,,,,,
2795,"A. M. Sandu, K. Tsuchiya, S. Yamamoto, Y. Todaka and M. Umemoto",Influence of isothermal ageing on mechanical behaviour in Ni-rich Tiâ€“Zrâ€“Ni shape memory alloy,,Scripta Materialia,55,1079-1082,2006,,,,External,,0.0,0.0,0.0,0.0,0,0.0,0.0,0.0,0.0,0,0.0,0.0,0.0,0.0,0.0,0.0,0.0,0.0,0.0,0.0,52.0,0,0.0,0.0,0.0,0.0,0,0,0.0,0,0.0,0.0,0,42.0,0,0.0,0.0,0.0,6.0,20.0,0.0,20,0,0.0,20,0.0,800.0,168.0,0,400.0,60.0,0,0.0,0,25,300,10.0,5,30,0.0,0.0,1,,,,,,,,,,,,,,,,,,,,,,,,,,,,,,,,,,,,,,,,,,,,,,,,,,,,,,,,0.449013652,7.903468073,1053.272806,,580.3990348,,,,,,,,,,,,,,,,,,,,,,,,,,,,,
2796,"A. M. Sandu, K. Tsuchiya, S. Yamamoto, Y. Todaka and M. Umemoto",Influence of isothermal ageing on mechanical behaviour in Ni-rich Tiâ€“Zrâ€“Ni shape memory alloy,,Scripta Materialia,55,1079-1082,2006,,,,External,,0.0,0.0,0.0,0.0,0,0.0,0.0,0.0,0.0,0,0.0,0.0,0.0,0.0,0.0,0.0,0.0,0.0,0.0,0.0,52.0,0,0.0,0.0,0.0,0.0,0,0,0.0,0,0.0,0.0,0,42.0,0,0.0,0.0,0.0,6.0,20.0,0.0,20,0,0.0,20,0.0,800.0,168.0,0,400.0,400.0,0,0.0,0,25,300,10.0,1,30,0.0,0.0,1,,,,,,,,,,,,,,,,,,,,,,,,,,,,,,,,,,,,,,,,,,,,,,,,,,,,,,,,0.785740512,7.909743316,1472.929671,,930.1689084,,,,,,,,,,,,,,,,,,,,,,,,,,,,,
2797,"A. M. Sandu, K. Tsuchiya, S. Yamamoto, Y. Todaka and M. Umemoto",Influence of isothermal ageing on mechanical behaviour in Ni-rich Tiâ€“Zrâ€“Ni shape memory alloy,,Scripta Materialia,55,1079-1082,2006,,,,External,,0.0,0.0,0.0,0.0,0,0.0,0.0,0.0,0.0,0,0.0,0.0,0.0,0.0,0.0,0.0,0.0,0.0,0.0,0.0,52.0,0,0.0,0.0,0.0,0.0,0,0,0.0,0,0.0,0.0,0,42.0,0,0.0,0.0,0.0,6.0,20.0,0.0,20,0,0.0,20,0.0,800.0,168.0,0,400.0,400.0,0,0.0,0,25,300,10.0,3,30,0.0,0.0,1,,,,,,,,,,,,,,,,,,,,,,,,,,,,,,,,,,,,,,,,,,,,,,,,,,,,,,,,0.598818385,7.798257619,1517.323676,,876.8264891,,,,,,,,,,,,,,,,,,,,,,,,,,,,,
2798,"A. M. Sandu, K. Tsuchiya, S. Yamamoto, Y. Todaka and M. Umemoto",Influence of isothermal ageing on mechanical behaviour in Ni-rich Tiâ€“Zrâ€“Ni shape memory alloy,,Scripta Materialia,55,1079-1082,2006,,,,External,,0.0,0.0,0.0,0.0,0,0.0,0.0,0.0,0.0,0,0.0,0.0,0.0,0.0,0.0,0.0,0.0,0.0,0.0,0.0,52.0,0,0.0,0.0,0.0,0.0,0,0,0.0,0,0.0,0.0,0,42.0,0,0.0,0.0,0.0,6.0,20.0,0.0,20,0,0.0,20,0.0,800.0,168.0,0,400.0,400.0,0,0.0,0,25,300,10.0,5,30,0.0,0.0,1,,,,,,,,,,,,,,,,,,,,,,,,,,,,,,,,,,,,,,,,,,,,,,,,,,,,,,,,0.412029774,7.870890217,1374.628659,,833.035435,,,,,,,,,,,,,,,,,,,,,,,,,,,,,
2799,"A. M. Sandu, K. Tsuchiya, S. Yamamoto, Y. Todaka and M. Umemoto",Influence of isothermal ageing on mechanical behaviour in Ni-rich Tiâ€“Zrâ€“Ni shape memory alloy,,Scripta Materialia,55,1079-1082,2006,,,,External,,0.0,0.0,0.0,0.0,0,0.0,0.0,0.0,0.0,0,0.0,0.0,0.0,0.0,0.0,0.0,0.0,0.0,0.0,0.0,52.0,0,0.0,0.0,0.0,0.0,0,0,0.0,0,0.0,0.0,0,42.0,0,0.0,0.0,0.0,6.0,20.0,0.0,20,0,0.0,20,0.0,800.0,168.0,0,500.0,20.0,0,0.0,0,25,300,10.0,1,30,0.0,0.0,1,,,,,,,,,,,,,,,,,,,,,,,,,,,,,,,,,,,,,,,,,,,,,,,,,,,,,,,,3.950310559,7.937888199,1019.035703,,379.4293758,,,,,,,,,,,,,,,,,,,,,,,,,,,,,
2800,"A. M. Sandu, K. Tsuchiya, S. Yamamoto, Y. Todaka and M. Umemoto",Influence of isothermal ageing on mechanical behaviour in Ni-rich Tiâ€“Zrâ€“Ni shape memory alloy,,Scripta Materialia,55,1079-1082,2006,,,,External,,0.0,0.0,0.0,0.0,0,0.0,0.0,0.0,0.0,0,0.0,0.0,0.0,0.0,0.0,0.0,0.0,0.0,0.0,0.0,52.0,0,0.0,0.0,0.0,0.0,0,0,0.0,0,0.0,0.0,0,42.0,0,0.0,0.0,0.0,6.0,20.0,0.0,20,0,0.0,20,0.0,800.0,168.0,0,500.0,20.0,0,0.0,0,25,300,10.0,3,30,0.0,0.0,1,,,,,,,,,,,,,,,,,,,,,,,,,,,,,,,,,,,,,,,,,,,,,,,,,,,,,,,,1.49068323,7.788819876,991.8338621,,407.0222083,,,,,,,,,,,,,,,,,,,,,,,,,,,,,
2801,"A. M. Sandu, K. Tsuchiya, S. Yamamoto, Y. Todaka and M. Umemoto",Influence of isothermal ageing on mechanical behaviour in Ni-rich Tiâ€“Zrâ€“Ni shape memory alloy,,Scripta Materialia,55,1079-1082,2006,,,,External,,0.0,0.0,0.0,0.0,0,0.0,0.0,0.0,0.0,0,0.0,0.0,0.0,0.0,0.0,0.0,0.0,0.0,0.0,0.0,52.0,0,0.0,0.0,0.0,0.0,0,0,0.0,0,0.0,0.0,0,42.0,0,0.0,0.0,0.0,6.0,20.0,0.0,20,0,0.0,20,0.0,800.0,168.0,0,500.0,20.0,0,0.0,0,25,300,10.0,5,30,0.0,0.0,1,,,,,,,,,,,,,,,,,,,,,,,,,,,,,,,,,,,,,,,,,,,,,,,,,,,,,,,,1.341614907,7.863354037,1441.585862,,460.6439072,,,,,,,,,,,,,,,,,,,,,,,,,,,,,
2802,"A. M. Sandu, K. Tsuchiya, S. Yamamoto, Y. Todaka and M. Umemoto",Influence of isothermal ageing on mechanical behaviour in Ni-rich Tiâ€“Zrâ€“Ni shape memory alloy,,Scripta Materialia,55,1079-1082,2006,,,,External,,0.0,0.0,0.0,0.0,0,0.0,0.0,0.0,0.0,0,0.0,0.0,0.0,0.0,0.0,0.0,0.0,0.0,0.0,0.0,52.0,0,0.0,0.0,0.0,0.0,0,0,0.0,0,0.0,0.0,0,42.0,0,0.0,0.0,0.0,6.0,20.0,0.0,20,0,0.0,20,0.0,800.0,168.0,0,500.0,60.0,0,0.0,0,25,300,10.0,1,30,0.0,0.0,1,,,,,,,,,,,,,,,,,,,,,,,,,,,,,,,,,,,,,,,,,,,,,,,,,,,,,,,,2.211180124,7.875776398,1381.652442,,352.2833907,,,,,,,,,,,,,,,,,,,,,,,,,,,,,
2803,"A. M. Sandu, K. Tsuchiya, S. Yamamoto, Y. Todaka and M. Umemoto",Influence of isothermal ageing on mechanical behaviour in Ni-rich Tiâ€“Zrâ€“Ni shape memory alloy,,Scripta Materialia,55,1079-1082,2006,,,,External,,0.0,0.0,0.0,0.0,0,0.0,0.0,0.0,0.0,0,0.0,0.0,0.0,0.0,0.0,0.0,0.0,0.0,0.0,0.0,52.0,0,0.0,0.0,0.0,0.0,0,0,0.0,0,0.0,0.0,0,42.0,0,0.0,0.0,0.0,6.0,20.0,0.0,20,0,0.0,20,0.0,800.0,168.0,0,500.0,60.0,0,0.0,0,25,300,10.0,3,30,0.0,0.0,1,,,,,,,,,,,,,,,,,,,,,,,,,,,,,,,,,,,,,,,,,,,,,,,,,,,,,,,,2.02484472,7.838509317,1642.387953,,352.5626704,,,,,,,,,,,,,,,,,,,,,,,,,,,,,
2804,"A. M. Sandu, K. Tsuchiya, S. Yamamoto, Y. Todaka and M. Umemoto",Influence of isothermal ageing on mechanical behaviour in Ni-rich Tiâ€“Zrâ€“Ni shape memory alloy,,Scripta Materialia,55,1079-1082,2006,,,,External,,0.0,0.0,0.0,0.0,0,0.0,0.0,0.0,0.0,0,0.0,0.0,0.0,0.0,0.0,0.0,0.0,0.0,0.0,0.0,52.0,0,0.0,0.0,0.0,0.0,0,0,0.0,0,0.0,0.0,0,42.0,0,0.0,0.0,0.0,6.0,20.0,0.0,20,0,0.0,20,0.0,800.0,168.0,0,500.0,60.0,0,0.0,0,25,300,10.0,5,30,0.0,0.0,1,,,,,,,,,,,,,,,,,,,,,,,,,,,,,,,,,,,,,,,,,,,,,,,,,,,,,,,,3.776397516,7.913043478,1921.276643,,352.84195,,,,,,,,,,,,,,,,,,,,,,,,,,,,,
2805,"A. M. Sandu, K. Tsuchiya, S. Yamamoto, Y. Todaka and M. Umemoto",Influence of isothermal ageing on mechanical behaviour in Ni-rich Tiâ€“Zrâ€“Ni shape memory alloy,,Scripta Materialia,55,1079-1082,2006,,,,External,,0.0,0.0,0.0,0.0,0,0.0,0.0,0.0,0.0,0,0.0,0.0,0.0,0.0,0.0,0.0,0.0,0.0,0.0,0.0,52.0,0,0.0,0.0,0.0,0.0,0,0,0.0,0,0.0,0.0,0,42.0,0,0.0,0.0,0.0,6.0,20.0,0.0,20,0,0.0,20,0.0,800.0,168.0,0,500.0,400.0,0,0.0,0,25,300,10.0,1,30,0.0,0.0,1,,,,,,,,,,,,,,,,,,,,,,,,,,,,,,,,,,,,,,,,,,,,,,,,,,,,,,,,3.341614907,7.739130435,1591.279771,,108.1929487,,,,,,,,,,,,,,,,,,,,,,,,,,,,,
2806,"A. M. Sandu, K. Tsuchiya, S. Yamamoto, Y. Todaka and M. Umemoto",Influence of isothermal ageing on mechanical behaviour in Ni-rich Tiâ€“Zrâ€“Ni shape memory alloy,,Scripta Materialia,55,1079-1082,2006,,,,External,,0.0,0.0,0.0,0.0,0,0.0,0.0,0.0,0.0,0,0.0,0.0,0.0,0.0,0.0,0.0,0.0,0.0,0.0,0.0,52.0,0,0.0,0.0,0.0,0.0,0,0,0.0,0,0.0,0.0,0,42.0,0,0.0,0.0,0.0,6.0,20.0,0.0,20,0,0.0,20,0.0,800.0,168.0,0,500.0,400.0,0,0.0,0,25,300,10.0,3,30,0.0,0.0,1,,,,,,,,,,,,,,,,,,,,,,,,,,,,,,,,,,,,,,,,,,,,,,,,,,,,,,,,3.118012422,7.776397516,1915.076634,,99.3677108,,,,,,,,,,,,,,,,,,,,,,,,,,,,,
2807,"A. M. Sandu, K. Tsuchiya, S. Yamamoto, Y. Todaka and M. Umemoto",Influence of isothermal ageing on mechanical behaviour in Ni-rich Tiâ€“Zrâ€“Ni shape memory alloy,,Scripta Materialia,55,1079-1082,2006,,,,External,,0.0,0.0,0.0,0.0,0,0.0,0.0,0.0,0.0,0,0.0,0.0,0.0,0.0,0.0,0.0,0.0,0.0,0.0,0.0,52.0,0,0.0,0.0,0.0,0.0,0,0,0.0,0,0.0,0.0,0,42.0,0,0.0,0.0,0.0,6.0,20.0,0.0,20,0,0.0,20,0.0,800.0,168.0,0,500.0,400.0,0,0.0,0,25,300,10.0,5,30,0.0,0.0,1,,,,,,,,,,,,,,,,,,,,,,,,,,,,,,,,,,,,,,,,,,,,,,,,,,,,,,,,4.385093168,8,2284.116806,,2074.7129,,,,,,,,,,,,,,,,,,,,,,,,,,,,,
2808,"S. H. Hong, J. T. Kim, H. J. Park, Y. S. Kim, J. Y. Suh, Y. S. Na, K. R. Lim, C. H. Shim, J. M. Park and K. B. Kim","Influence of Zr content on phase formation, transition and mechanical behavior of Ni-Ti-Hf-Zr high temperature shape memory alloys",,Journal of Alloys and Compounds,692,77-85,2017,,,,External,,0.0,0.0,0.0,0.0,0,0.0,0.0,0.0,0.0,0,0.0,0.0,0.0,12.0,0.0,0.0,0.0,0.0,0.0,0.0,50.0,0,0.0,0.0,0.0,0.0,0,0,0.0,0,0.0,0.0,0,35.0,0,0.0,0.0,0.0,3.0,20.0,0.0,20,0,0.0,20,0.0,20.0,0.0,0,20.0,0.0,0,0.0,0,25,25,10.0,3,30,0.001,0.0,1,,,,,,,,,,,,,,,,,,,,,,,,,,,,,,,,,,,,,,,,,,,,,,,,,,,,,,,,,33.3,3086,,701,,,,,,,,,,,,,,,,,,,,,,,,,,,,,
2809,"S. H. Hong, J. T. Kim, H. J. Park, Y. S. Kim, J. Y. Suh, Y. S. Na, K. R. Lim, C. H. Shim, J. M. Park and K. B. Kim","Influence of Zr content on phase formation, transition and mechanical behavior of Ni-Ti-Hf-Zr high temperature shape memory alloys",,Journal of Alloys and Compounds,692,77-85,2017,,,,External,,0.0,0.0,0.0,0.0,0,0.0,0.0,0.0,0.0,0,0.0,0.0,0.0,12.0,0.0,0.0,0.0,0.0,0.0,0.0,50.0,0,0.0,0.0,0.0,0.0,0,0,0.0,0,0.0,0.0,0,33.0,0,0.0,0.0,0.0,5.0,20.0,0.0,20,0,0.0,20,0.0,20.0,0.0,0,20.0,0.0,0,0.0,0,25,25,10.0,3,30,0.001,0.0,1,,,,,,,,,,,,,,,,,,,,,,,,,,,,,,,,,,,,,,,,,,,,,,,,,,,,,,,,,30.2,2896,,750,,,,,,,,,,,,,,,,,,,,,,,,,,,,,
