Repository: sinazadeh/CatBoost-SMAs

# CatBoost SMAs
This repository contains a sample implementation of using CatBoost for building a surrogate model for transformation temperatures of Shape Memory Alloys (SMAs). The sample code (found in [main.py](main.py)) showcases how CatBoost can be used to model this data and make predictions with a high degree of accuracy. The accompanying [raw_data.csv](raw_data.csv) file contains 4899 data points that can be used to train and validate the model. This data can also serve as a reference for researchers looking to explore the use of CatBoost in this particular field.

File: raw_data.csv (part 41 of 67)
termediate_a_(A),Micro_Intermediate_b,Micro_Intermediate_c,Micro_Intermediate_Space_Group,Micro_Martensite_Test_Temperature_Above_Af(Temp-Af),Micro_Martensite_Structure,Micro_Martensite_a_(A),Micro_Martensite_b,Micro_Martensite_c,Micro_Martensite_Beta,Micro_Martensite_Space_Group,Micro_Martensite_Sub-structure,Micro_Precipitate_Test_Temperature,Micro_Precipitate_Structure,Micro_Precipitate_Volume_Fraction,NeedsAttention,SME_Transforms,SME_Mf,SME_Mp,SME_Ms,SME_As,SME_Ap,SME_Af,SME_Thermal_Hysteresis,SME_Transformation_Range,SME_RfM,SME_RfA,SME_dH(MA)(J/g),SME_dH(AM)(J/g),SME_dH(AR)(J/G),SME_dS(MA)(J/kgK),SME_dS(AM)(J/kgK),SME_dS(AR)(J/kgK),SME_epsilonAct(%),SME_epsilonIrr(%),SME_Failure(FatigueTest),SME_Bend_Recovery(%),SE_R.Strain(%),SE_Strain_Max(%),SE_Stress_Max(MPa),SE_Mf_Stress,SE_Ms_Stress,SE_As_Stress,SE_Af_Stress,SE_M_Yield,SE_A_Yield,MSME_Magnetization (emu/g),MSME_Magnetization Change (AM)(emu/g),MSME_Magnetization Change (MA)(emu/g),MSME_Mf Temp (Â°C),MSME_Mf Mag (emu/g),MSME_Mp Temp (Â°C),MSME_Mp Mag (emu/g),MSME_Ms_Temp(C),MSME_Ms_Mag(emu/g),MSME_Direct average rate (emu/gÂ°C),MSME_Direct_integrated_magnetization_change(emu/g),MSME_As_Temp(C),MSME_As_Mag(emu/g),MSME_Ap_Temp (C),MSME_Ap_Mag(emu/g),MSME_Af_Temp (C),MSME_Af_Mag(emu/g),MSME_Reverse_average_rate(emu/gC),MSME_Reverse_integrated_magnetization_change(emu/g),MSME_Direct_MT_range(C),MSME_Reverse_MT_range(C),MSME_Hysteresis(C),MSME_Estimated_entropy_difference_(J/kg*K),"MSME_Tc(DSC)-Ms(SQUID,0.05T)",Hard_VHN
2959,"S.M. Tuominen, R.J. Biermann",Shape-Memory Wires,,JOM,40,32-35,1988,,,,External,,0.0,0.0,0.0,0.0,0,0.0,0.0,0.0,0.0,0,0.0,0.0,0.0,0.0,0.0,0.0,0.0,0.0,0.0,0.0,29.3,0,20.0,0.0,0.0,0.0,0,0,0.0,0,0.0,0.0,0,50.7,0,0.0,0.0,0.0,0.0,20.0,0.0,20,0,0.0,20,0.0,20.0,0.0,0,600.0,0.25,0,0.0,0,25,,10.0,3,30,0.0,0.0,1,,,,,,,,,,,,,,,,,,,,,,,,,,,,,,,,,,,,,,,36,,167,,,,,,,,,,,,,,,,,,,,,,,,,,,,,,,,,,,,,,,,,,,,,,,,
2960,"S.M. Tuominen, R.J. Biermann",Shape-Memory Wires,,JOM,40,32-35,1988,,,,External,,0.0,0.0,0.0,0.0,0,0.0,0.0,0.0,0.0,0,0.0,0.0,0.0,0.0,0.0,0.0,0.0,0.0,0.0,0.0,22.3,0,27.0,0.0,0.0,0.0,0,0,0.0,0,0.0,0.0,0,50.7,0,0.0,0.0,0.0,0.0,20.0,0.0,20,0,0.0,20,0.0,20.0,0.0,0,600.0,0.25,0,0.0,0,25,,10.0,3,30,0.0,0.0,1,,,,,,,,,,,,,,,,,,,,,,,,,,,,,,,,,,,,,,,36,,201,,,,,,,,,,,,,,,,,,,,,,,,,,,,,,,,,,,,,,,,,,,,,,,,
2961,"S.M. Tuominen, R.J. Biermann",Shape-Memory Wires,,JOM,40,32-35,1988,,,,External,,0.0,0.0,0.0,0.0,0,0.0,0.0,0.0,0.0,0,0.0,0.0,0.0,0.0,0.0,0.0,0.0,0.0,0.0,0.0,22.3,0,27.0,0.0,0.0,0.0,0,0,0.0,0,0.0,0.0,0,50.7,0,0.0,0.0,0.0,0.0,20.0,0.0,20,0,0.0,20,0.0,20.0,0.0,0,600.0,0.25,0,0.0,0,25,,10.0,3,30,0.0,0.0,1,,,,,,,,,,,,,,,,,,,,,,,,,,,,,,,,,,,,,,,35,,208,,,,,,,,,,,,,,,,,,,,,,,,,,,,,,,,,,,,,,,,,,,,,,,,
2962,"S.M. Tuominen, R.J. Biermann",Shape-Memory Wires,,JOM,40,32-35,1988,,,,External,,0.0,0.0,0.0,0.0,0,0.0,0.0,0.0,0.0,0,0.0,0.0,0.0,0.0,0.0,0.0,0.0,0.0,0.0,0.0,22.3,0,27.0,0.0,0.0,0.0,0,0,0.0,0,0.0,0.0,0,50.7,0,0.0,0.0,0.0,0.0,20.0,0.0,20,0,0.0,20,0.0,20.0,0.0,0,600.0,0.25,0,0.0,0,25,,10.0,3,30,0.0,0.0,1,,,,,,,,,,,,,,,,,,,,,,,,,,,,,,,,,,,,,,,33,,217,,,,,,,,,,,,,,,,,,,,,,,,,,,,,,,,,,,,,,,,,,,,,,,,
2963,"S.M. Tuominen, R.J. Biermann",Shape-Memory Wires,,JOM,40,32-35,1988,,,,External,,0.0,0.0,0.0,0.0,0,0.0,0.0,0.0,0.0,0,0.0,0.0,0.0,0.0,0.0,0.0,0.0,0.0,0.0,0.0,23.2,0,27.0,0.0,0.0,0.0,0,0,0.0,0,0.0,0.0,0,49.8,0,0.0,0.0,0.0,0.0,20.0,0.0,20,0,0.0,20,0.0,20.0,0.0,0,600.0,0.25,0,0.0,0,25,25,10.0,3,30,0.0,0.0,1,,,,,,,,,,,,,,,,,,,,,,,,,,,,,,,,,,,,,,,,,,,,,,,,,,,,,,,,,4.7,727,,502,,,,,,,,,,,,,,,,,,,,,,,,,,,,,
2964,"S.M. Tuominen, R.J. Biermann",Shape-Memory Wires,,JOM,40,32-35,1988,,,,External,,0.0,0.0,0.0,0.0,0,0.0,0.0,0.0,0.0,0,0.0,0.0,0.0,0.0,0.0,0.0,0.0,0.0,0.0,0.0,23.0,0,27.0,0.0,0.0,0.0,0,0,0.0,0,0.0,0.0,0,50.0,0,0.0,0.0,0.0,0.0,20.0,0.0,20,0,0.0,20,0.0,20.0,0.0,0,600.0,0.25,0,0.0,0,25,25,10.0,3,30,0.0,0.0,1,,,,,,,,,,,,,,,,,,,,,,,,,,,,,,,,,,,,,,,,,,,,,,,,,,,,,,,,,6.6,993,,716,,,,,,,,,,,,,,,,,,,,,,,,,,,,,
2965,"S.M. Tuominen, R.J. Biermann",Shape-Memory Wires,,JOM,40,32-35,1988,,,,External,,0.0,0.0,0.0,0.0,0,0.0,0.0,0.0,0.0,0,0.0,0.0,0.0,0.0,0.0,0.0,0.0,0.0,0.0,0.0,22.8,0,27.0,0.0,0.0,0.0,0,0,0.0,0,0.0,0.0,0,50.2,0,0.0,0.0,0.0,0.0,20.0,0.0,20,0,0.0,20,0.0,20.0,0.0,0,600.0,0.25,0,0.0,0,25,25,10.0,3,30,0.0,0.0,1,,,,,,,,,,,,,,,,,,,,,,,,,,,,,,,,,,,,,,,,,,,,,,,,,,,,,,,,,6.2,1003,,635,,,,,,,,,,,,,,,,,,,,,,,,,,,,,
2966,"S.M. Tuominen, R.J. Biermann",Shape-Memory Wires,,JOM,40,32-35,1988,,,,External,,0.0,0.0,0.0,0.0,0,0.0,0.0,0.0,0.0,0,0.0,0.0,0.0,0.0,0.0,0.0,0.0,0.0,0.0,0.0,22.6,0,27.0,0.0,0.0,0.0,0,0,0.0,0,0.0,0.0,0,50.4,0,0.0,0.0,0.0,0.0,20.0,0.0,20,0,0.0,20,0.0,20.0,0.0,0,600.0,0.25,0,0.0,0,25,25,10.0,3,30,0.0,0.0,1,,,,,,,,,,,,,,,,,,,,,,,,,,,,,,,,,,,,,,,,,,,,,,,,,,,,,,,,,7.6,1073,,686,,,,,,,,,,,,,,,,,,,,,,,,,,,,,
2967,"S.M. Tuominen, R.J. Biermann",Shape-Memory Wires,,JOM,40,32-35,1988,,,,External,,0.0,0.0,0.0,0.0,0,0.0,0.0,0.0,0.0,0,0.0,0.0,0.0,0.0,0.0,0.0,0.0,0.0,0.0,0.0,22.3,0,27.0,0.0,0.0,0.0,0,0,0.0,0,0.0,0.0,0,50.7,0,0.0,0.0,0.0,0.0,20.0,0.0,20,0,0.0,20,0.0,20.0,0.0,0,600.0,0.25,0,0.0,0,25,25,10.0,3,30,0.0,0.0,1,,,,,,,,,,,,,,,,,,,,,,,,,,,,,,,,,,,,,,,,,,,,,,,,,,,,,,,,,7.5,1325,,1200,,,,,,,,,,,,,,,,,,,,,,,,,,,,,
2968,"B. Lin, K. Gall, H.J. Maier, R. Waldron",Structure and thermomechanical behavior of NiTiPt shape memory alloy wires,,Acta Biomaterialia,5,257-267,2009,,,,External,,0.0,0.0,0.0,0.0,0,0.0,0.0,0.0,0.0,0,0.0,0.0,0.0,0.0,0.0,0.0,0.0,0.0,0.0,0.0,42.7,0,0.0,0.0,7.5,0.0,0,0,0.0,0,0.0,0.0,0,49.8,0,0.0,0.0,0.0,0.0,20.0,0.0,20,0,0.0,20,0.0,20.0,0.0,0,505.0,0.025,0,0.0,0,25,25,10.0,3,30,0.002,0.0,1,,,,,,,,,,,,,,,,,,,,,,,,,,,,,,,,,,,,,,,,,,,,,,,,,,,,,,,,0.302521008,5.698675402,526.1016949,,477.2881356,,,,,,,,,,,,,,,,,,,,,,,,,,,,,
2969,K. H. Eckelmeyer,The Effect of Alloying on the Shape Memory Phenomenon in Nitinol,,Scripta Metallurgica et Materialia,10,667-672,1975,,,,External,,0.0,0.0,0.0,0.0,0,0.0,0.0,0.0,0.0,0,0.0,0.0,0.0,0.0,0.0,0.0,0.0,0.0,0.0,0.0,50.0,0,0.0,0.0,0.0,0.0,0,0,0.0,0,0.0,0.0,0,48.0,0,0.0,0.0,0.0,2.0,20.0,0.0,20,0,0.0,20,0.0,20.0,0.0,0,20.0,0.0,0,0.0,0,25,,10.0,3,30,0.0,0.0,1,,,,,,,,,,,,,,,,,,,,,,,,,,,,,,,,,,,,,,,103.718488,,,,,,,,,,,,,,,,,,,,,,,,,,,,,,,,,,,,,,,,,,,,,,,,,,
2970,K. H. Eckelmeyer,The Effect of Alloying on the Shape Memory Phenomenon in Nitinol,,Scripta Metallurgica et Materialia,10,667-672,1975,,,,External,,0.0,0.0,0.0,0.0,0,0.0,0.0,0.0,0.0,0,0.0,0.0,0.0,0.0,0.0,0.0,0.0,0.0,0.0,0.0,50.0,0,0.0,0.0,0.0,0.0,0,0,0.0,0,0.0,0.0,0,49.0,0,0.0,0.0,0.0,1.0,20.0,0.0,20,0,0.0,20,0.0,20.0,0.0,0,20.0,0.0,0,0.0,0,25,,10.0,3,30,0.0,0.0,1,,,,,,,,,,,,,,,,,,,,,,,,,,,,,,,,,,,,,,,92.94710981,,,,,,,,,,,,,,,,,,,,,,,,,,,,,,,,,,,,,,,,,,,,,,,,,,
2971,K.H. Eckelmeyer,The effect of alloying on the shape memory phenomenon in nitinol,,Scripta Metallurgica et Materialia,10,667-672,1976,,,,External,,0.0,0.0,2.0,0.0,0,0.0,0.0,0.0,0.0,0,0.0,0.0,0.0,0.0,0.0,0.0,0.0,0.0,0.0,0.0,48.0,0,0.0,0.0,0.0,0.0,0,0,0.0,0,0.0,0.0,0,50.0,0,0.0,0.0,0.0,0.0,20.0,0.0,20,0,0.0,20,0.0,20.0,0.0,0,20.0,0.0,0,0.0,0,25,,10.0,3,30,0.0,0.0,1,,,,,,,,,,,,,,,,,,,,,,,,,,,,,,,,,,,,,,,82.33067172,,,,,,,,,,,,,,,,,,,,,,,,,,,,,,,,,,,,,,,,,,,,,,,,,,
2972,K.H. Eckelmeyer,The effect of alloying on the shape memory phenomenon in nitinol,,Scripta Metallurgica et Materialia,10,667-672,1976,,,,External,,0.0,0.0,1.0,0.0,0,0.0,0.0,0.0,0.0,0,0.0,0.0,0.0,0.0,0.0,0.0,0.0,0.0,0.0,0.0,49.0,0,0.0,0.0,0.0,0.0,0,0,0.0,0,0.0,0.0,0,50.0,0,0.0,0.0,0.0,0.0,20.0,0.0,20,0,0.0,20,0.0,20.0,0.0,0,20.0,0.0,0,0.0,0,25,,10.0,3,30,0.0,0.0,1,,,,,,,,,,,,,,,,,,,,,,,,,,,,,,,,,,,,,,,60.94324149,,,,,,,,,,,,,,,,,,,,,,,,,,,,,,,,,,,,,,,,,,,,,,,,,,
2973,"D. H. D. Hsu, T. T. Sasaki, G. B. Thompson and M. V. Manuel",The Effect of Aluminum Additions on the Microstructure and Thermomechanical Behavior of NiTiZr Shape-Memory Alloys,,Metallurgical and Materials Transactions A,43,2921-2931,2012,,,,External,,0.0,1.0,0.0,0.0,0,0.0,0.0,0.0,0.0,0,0.0,0.0,0.0,0.0,0.0,0.0,0.0,0.0,0.0,0.0,48.5,0,0.0,0.0,0.0,0.0,0,0,0.0,0,0.0,0.0,0,30.5,0,0.0,0.0,0.0,20.0,20.0,0.0,20,0,0.0,20,0.0,20.0,0.0,0,950.0,100.0,0,0.0,0,25,25,10.0,3,30,0.0,0.0,1,,,,,,,,,,,,,,,,,,,,,,,,,,,,,,,,,,,,,,,,,,,,,,,,,,,,,,,,5.159520844,8.25891004,1574.675325,,,,,,,,,,,,,,,,,,,,,,,,,,,,,,,
2974,"D. H. D. Hsu, T. T. Sasaki, G. B. Thompson and M. V. Manuel",The Effect of Aluminum Additions on the Microstructure and Thermomechanical Behavior of NiTiZr Shape-Memory Alloys,,Metallurgical and Materials Transactions A,43,2921-2931,2012,,,,External,,0.0,1.0,0.0,0.0,0,0.0,0.0,0.0,0.0,0,0.0,0.0,0.0,0.0,0.0,0.0,0.0,0.0,0.0,0.0,48.5,0,0.0,0.0,0.0,0.0,0,0,0.0,0,0.0,0.0,0,30.5,0,0.0,0.0,0.0,20.0,20.0,0.0,20,0,0.0,20,0.0,950.0,100.0,0,600.0,100.0,0,0.0,0,25,25,10.0,3,30,0.0,0.0,1,,,,,,,,,,,,,,,,,,,,,,,,,,,,,,,,,,,,,,,,,,,,,,,,,,,,,,,,(fractured),6.034068671,2134.74026,,,,,,,,,,,,,,,,,,,,,,,,,,,,,,,
2975,"D. H. D. Hsu, T. T. Sasaki, G. B. Thompson and M. V. Manuel",The Effect of Aluminum Additions on the Microstructure and Thermomechanical Behavior of NiTiZr Shape-Memory Alloys,,Metallurgical and Materials Transactions A,43,2921-2931,2012,,,,External,,0.0,2.0,0.0,0.0,0,0.0,0.0,0.0,0.0,0,0.0,0.0,0.0,0.0,0.0,0.0,0.0,0.0,0.0,0.0,48.5,0,0.0,0.0,0.0,0.0,0,0,0.0,0,0.0,0.0,0,29.5,0,0.0,0.0,0.0,20.0,20.0,0.0,20,0,0.0,20,0.0,20.0,0.0,0,950.0,100.0,0,0.0,0,25,25,10.0,3,30,0.0,0.0,1,,,,,,,,,,,,,,,,,,,,,,,,,,,,,,,,,,,,,,,,,,,,,,,,,,,,,,,,4.794520548,8.145051296,1558.441558,,,,,,,,,,,,,,,,,,,,,,,,,,,,,,,
2976,"D. H. D. Hsu, T. T. Sasaki, G. B. Thompson and M. V. Manuel",The Effect of Aluminum Additions on the Microstructure and Thermomechanical Behavior of NiTiZr Shape-Memory Alloys,,Metallurgical and Materials Transactions A,43,2921-2931,2012,,,,External,,0.0,2.0,0.0,0.0,0,0.0,0.0,0.0,0.0,0,0.0,0.0,0.0,0.0,0.0,0.0,0.0,0.0,0.0,0.0,48.5,0,0.0,0.0,0.0,0.0,0,0,0.0,0,0.0,0.0,0,29.5,0,0.0,0.0,0.0,20.0,20.0,0.0,20,0,0.0,20,0.0,950.0,100.0,0,600.0,100.0,0,0.0,0,25,25,10.0,3,30,0.0,0.0,1,,,,,,,,,,,,,,,,,,,,,,,,,,,,,,,,,,,,,,,,,,,,,,,,,,,,,,,,(fractured),5.285091621,1891.233766,,,,,,,,,,,,,,,,,,,,,,,,,,,,,,,
2977,"D. H. D. Hsu, T. T. Sasaki, G. B. Thompson and M. V. Manuel",The Effect of Aluminum Additions on the Microstructure and Thermomechanical Behavior of NiTiZr Shape-Memory Alloys,,Metallurgical and Materials Transactions A,43,2921-2931,2012,,,,External,,0.0,3.0,0.0,0.0,0,0.0,0.0,0.0,0.0,0,0.0,0.0,0.0,0.0,0.0,0.0,0.0,0.0,0.0,0.0,48.5,0,0.0,0.0,0.0,0.0,0,0,0.0,0,0.0,0.0,0,28.5,0,0.0,0.0,0.0,20.0,20.0,0.0,20,0,0.0,20,0.0,20.0,0.0,0,950.0,100.0,0,0.0,0,25,25,10.0,3,30,0.0,0.0,1,,,,,,,,,,,,,,,,,,,,,,,,,,,,,,,,,,,,,,,,,,,,,,,,,,,,,,,,0.091324201,2.929342347,868.5064935,,,,,,,,,,,,,,,,,,,,,,,,,,,,,,,
2978,"D. H. D. Hsu, T. T. Sasaki, G. B. Thompson and M. V. Manuel",The Effect of Aluminum Additions on the Microstructure and Thermomechanical Behavior of NiTiZr Shape-Memory Alloys,,Metallurgical and Materials Transactions A,43,2921-2931,2012,,,,External,,0.0,3.0,0.0,0.0,0,0.0,0.0,0.0,0.0,0,0.0,0.0,0.0,0.0,0.0,0.0,0.0,0.0,0.0,0.0,48.5,0,0.0,0.0,0.0,0.0,0,0,0.0,0,0.0,0.0,0,28.5,0,0.0,0.0,0.0,20.0,20.0,0.0,20,0,0.0,20,0.0,950.0,100.0,0,600.0,100.0,0,0.0,0,25,25,10.0,3,30,0.0,0.0,1,,,,,,,,,,,,,,,,,,,,,,,,,,,,,,,,,,,,,,,,,,,,,,,,,,,,,,,,0.02283105,2.629573623,1030.844156,,,,,,,,,,,,,,,,,,,,,,,,,,,,,,,
2979,"D. H. D. Hsu, T. T. Sasaki, G. B. Thompson and M. V. Manuel",The Effect of Aluminum Additions on the Microstructure and Thermomechanical Behavior of NiTiZr Shape-Memory Alloys,,Metallurgical and Materials Transactions A,43,2921-2931,2012,,,,External,,0.0,0.0,0.0,0.0,0,0.0,0.0,0.0,0.0,0,0.0,0.0,0.0,0.0,0.0,0.0,0.0,0.0,0.0,0.0,48.5,0,0.0,0.0,0.0,0.0,0,0,0.0,0,0.0,0.0,0,31.5,0,0.0,0.0,0.0,20.0,20.0,0.0,20,0,0.0,20,0.0,20.0,0.0,0,950.0,100.0,0,0.0,0,25,25,10.0,3,30,0.0,0.0,1,,,,,,,,,,,,,,,,,,,,,,,,,,,,,,,,,,,,,,,,,,,,,,,,,,,,,,,,5.136689794,8.098054913,1631.493506,,,,,,,,,,,,,,,,,,,,,,,,,,,,,,,
2980,"D. H. D. Hsu, T. T. Sasaki, G. B. Thompson and M. V. Manuel",The Effect of Aluminum Additions on the Microstructure and Thermomechanical Behavior of NiTiZr Shape-Memory Alloys,,Metallurgical and Materials Transactions A,43,2921-2931,2012,,,,External,,0.0,0.0,0.0,0.0,0,0.0,0.0,0.0,0.0,0,0.0,0.0,0.0,0.0,0.0,0.0,0.0,0.0,0.0,0.0,48.5,0,0.0,0.0,0.0,0.0,0,0,0.0,0,0.0,0.0,0,31.5,0,0.0,0.0,0.0,20.0,20.0,0.0,20,0,0.0,20,0.0,950.0,100.0,0,600.0,100.0,0,0.0,0,25,25,10.0,3,30,0.0,0.0,1,,,,,,,,,,,,,,,,,,,,,,,,,,,,,,,,,,,,,,,,,,,,,,,,,,,,,,,,3.812637135,7.406600249,1988.636364,,,,,,,,,,,,,,,,,,,,,,,,,,,,,,,
2981,"D. H. D. Hsu, T. T. Sasaki, G. B. Thompson and M. V. Manuel",The Effect of Aluminum Additions on the Microstructure and Thermomechanical Behavior of NiTiZr Shape-Memory Alloys,,Metallurgical and Materials Transactions A,43,2921-2931,2012,,,,External,,0.0,1.0,0.0,0.0,0,0.0,0.0,0.0,0.0,0,0.0,0.0,0.0,0.0,0.0,0.0,0.0,0.0,0.0,0.0,48.5,0,0.0,0.0,0.0,0.0,0,0,0.0,0,0.0,0.0,0,30.5,0,0.0,0.0,0.0,20.0,20.0,0.0,20,0,0.0,20,0.0,20.0,0.0,0,950.0,100.0,0,0.0,0,25,25,10.0,3,30,0.0,0.0,1,,,,,,,,,,,,,,,,,,,,,,,,,,,,,,,,,,,,,,,,,,,,,,,,,,,,,,,,5.159520844,8.25891004,1574.675325,,,,,,,,,,,,,,,,,,,,,,,,,,,,,,,
2982,"D. H. D. Hsu, T. T. Sasaki, G. B. Thompson and M. V. Manuel",The Effect of Aluminum Additions on the Microstructure and Thermomechanical Behavior of NiTiZr Shape-Memory Alloys,,Metallurgical and Materials Transactions A,43,2921-2931,2012,,,,External,,0.0,1.0,0.0,0.0,0,0.0,0.0,0.0,0.0,0,0.0,0.0,0.0,0.0,0.0,0.0,0.0,0.0,0.0,0.0,48.5,0,0.0,0.0,0.0,0.0,0,0,0.0,0,0.0,0.0,0,30.5,0,0.0,0.0,0.0,20.0,20.0,0.0,20,0,0.0,20,0.0,950.0,100.0,0,600.0,100.0,0,0.0,0,25,25,10.0,3,30,0.0,0.0,1,,,,,,,,,,,,,,,,,,,,,,,,,,,,,,,,,,,,,,,,,,,,,,,,,,,,,,,,(fractured),6.034068671,2134.74026,,,,,,,,,,,,,,,,,,,,,,,,,,,,,,,
2983,"D. H. D. Hsu, T. T. Sasaki, G. B. Thompson and M. V. Manuel",The Effect of Aluminum Additions on the Microstructure and Thermomechanical Behavior of NiTiZr Shape-Memory Alloys,,Metallurgical and Materials Transactions A,43,2921-2931,2012,,,,External,,0.0,2.0,0.0,0.0,0,0.0,0.0,0.0,0.0,0,0.0,0.0,0.0,0.0,0.0,0.0,0.0,0.0,0.0,0.0,48.5,0,0.0,0.0,0.0,0.0,0,0,0.0,0,0.0,0.0,0,29.5,0,0.0,0.0,0.0,20.0,20.0,0.0,20,0,0.0,20,0.0,20.0,0.0,0,950.0,100.0,0,0.0,0,25,25,10.0,3,30,0.0,0.0,1,,,,,,,,,,,,,,,,,,,,,,,,,,,,,,,,,,,,,,,,,,,,,,,,,,,,,,,,4.794520548,8.145051296,1558.441558,,,,,,,,,,,,,,,,,,,,,,,,,,,,,,,
2984,"D. H. D. Hsu, T. T. Sasaki, G. B. Thompson and M. V. Manuel",The Effect of Aluminum Additions on the Microstructure and Thermomechanical Behavior of NiTiZr Shape-Memory Alloys,,Metallurgical and Materials Transactions A,43,2921-2931,2012,,,,External,,0.0,2.0,0.0,0.0,0,0.0,0.0,0.0,0.0,0,0.0,0.0,0.0,0.0,0.0,0.0,0.0,0.0,0.0,0.0,48.5,0,0.0,0.0,0.0,0.0,0,0,0.0,0,0.0,0.0,0,29.5,0,0.0,0.0,0.0,20.0,20.0,0.0,20,0,0.0,20,0.0,950.0,100.0,0,600.0,100.0,0,0.0,0,25,25,10.0,3,30,0.0,0.0,1,,,,,,,,,,,,,,,,,,,,,,,,,,,,,,,,,,,,,,,,,,,,,,,,,,,,,,,,(fractured),5.285091621,1891.233766,,,,,,,,,,,,,,,,,,,,,,,,,,,,,,,
2985,"D. H. D. Hsu, T. T. Sasaki, G. B. Thompson and M. V. Manuel",The Effect of Aluminum Additions on the Microstructure and Thermomechanical Behavior of NiTiZr Shape-Memory Alloys,,Metallurgical and Materials Transactions A,43,2921-2931,2012,,,,External,,0.0,3.0,0.0,0.0,0,0.0,0.0,0.0,0.0,0,0.0,0.0,0.0,0.0,0.0,0.0,0.0,0.0,0.0,0.0,48.5,0,0.0,0.0,0.0,0.0,0,0,0.0,0,0.0,0.0,0,28.5,0,0.0,0.0,0.0,20.0,20.0,0.0,20,0,0.0,20,0.0,20.0,0.0,0,950.0,100.0,0,0.0,0,25,25,10.0,3,30,0.0,0.0,1,,,,,,,,,,,,,,,,,,,,,,,,,,,,,,,,,,,,,,,,,,,,,,,,,,,,,,,,0.091324201,2.929342347,868.5064935,,,,,,,,,,,,,,,,,,,,,,,,,,,,,,,
2986,"D. H. D. Hsu, T. T. Sasaki, G. B. Thompson and M. V. Manuel",The Effect of Aluminum Additions on the Microstructure and Thermomechanical Behavior of NiTiZr Shape-Memory Alloys,,Metallurgical and Materials Transactions A,43,2921-2931,2012,,,,External,,0.0,3.0,0.0,0.0,0,0.0,0.0,0.0,0.0,0,0.0,0.0,0.0,0.0,0.0,0.0,0.0,0.0,0.0,0.0,48.5,0,0.0,0.0,0.0,0.0,0,0,0.0,0,0.0,0.0,0,28.5,0,0.0,0.0,0.0,20.0,20.0,0.0,20,0,0.0,20,0.0,950.0,100.0,0,600.0,100.0,0,0.0,0,25,25,10.0,3,30,0.0,0.0,1,,,,,,,,,,,,,,,,,,,,,,,,,,,,,,,,,,,,,,,,,,,,,,,,,,,,,,,,0.02283105,2.629573623,1030.844156,,,,,,,,,,,,,,,,,,,,,,,,,,,,,,,
2987,"J. Wu, Q. Tian",The superelasticity of TiPdNi high temperature shape memory alloy,,Intermetallics,11,773-778,2003,,,,External,,0.0,0.0,0.0,0.0,0,0.0,0.0,0.0,0.0,0,0.0,0.0,0.0,0.0,0.0,0.0,0.0,0.0,0.0,0.0,19.0,0,30.0,0.0,0.0,0.0,0,0,0.0,0,0.0,0.0,0,51.0,0,0.0,0.0,0.0,0.0,20.0,0.0,20,0,0.0,20,0.0,20.0,0.0,0,1000.0,5.0,0,0.0,0,25,,10.0,3,30,0.0,0.0,1,,,,,,,,,,,,,,,,,,,,,,,,,,,,,,,,,,,,206.4046749,,262.2490038,226.9413115,,273.7874654,11.5384616,67.3827905,,,,,,,,,,,,,,,,,,,,,,,,,,,,,,,,,,,,,,,,,,,,,,
2988,"J. Wu, Q. Tian",The superelasticity of TiPdNi high temperature shape memory alloy,,Intermetallics,11,773-778,2003,,,,External,,0.0,0.0,0.0,0.0,0,0.0,0.0,0.0,0.0,0,0.0,0.0,0.0,0.0,0.0,0.0,0.0,0.0,0.0,0.0,19.0,0,30.0,0.0,0.0,0.0,0,0,0.0,0,0.0,0.0,0,51.0,0,0.0,0.0,0.0,0.0,20.0,0.0,20,0,0.0,20,0.0,20.0,0.0,0,1000.0,5.0,0,0.0,0,25,25,10.0,3,30,0.0001,0.0,1,,,,,,,,,,,,,,,,,,,,,,,,,,,,,,,,,,,,,,,,,,,,,,,,,,,,,,,,0,7.096153008,445.9493638,,,,,,,,,,,,,,,,,,,,,,,,,,,,,,,
2989,"J. Wu, Q. Tian",The superelasticity of TiPdNi high temperature shape memory alloy,,Intermetallics,11,773-778,2003,,,,External,,0.0,0.0,0.0,0.0,0,0.0,0.0,0.0,0.0,0,0.0,0.0,0.0,0.0,0.0,0.0,0.0,0.0,0.0,0.0,19.0,0,30.0,0.0,0.0,0.0,0,0,0.0,0,0.0,0.0,0,51.0,0,0.0,0.0,0.0,0.0,20.0,0.0,20,0,0.0,20,0.0,20.0,0.0,0,1000.0,5.0,0,0.0,0,25,25,10.0,3,30,0.0001,0.0,1,,,,,,,,,,,,,,,,,,,,,,,,,,,,,,,,,,,,,,,,,,,,,,,,,,,,,,,,0.466906795,11.04972048,745.1443821,,,,,,,,,,,,,,,,,,,,,,,,,,,,,,,
2990,"J. Wu, Q. Tian",The superelasticity of TiPdNi high temperature shape memory alloy,,Intermetallics,11,773-778,2003,,,,External,,0.0,0.0,0.0,0.0,0,0.0,0.0,0.0,0.0,0,0.0,0.0,0.0,0.0,0.0,0.0,0.0,0.0,0.0,0.0,19.0,0,30.0,0.0,0.0,0.0,0,0,0.0,0,0.0,0.0,0,51.0,0,0.0,0.0,0.0,0.0,20.0,0.0,20,0,0.0,20,0.0,20.0,0.0,0,1000.0,5.0,0,0.0,0,25,25,10.0,3,30,0.0001,0.0,1,,,,,,,,,,,,,,,,,,,,,,,,,,,,,,,,,,,,,,,,,,,,,,,,,,,,,,,,3.066151525,12.7952486,930.6826209,,,,,,,,,,,,,,,,,,,,,,,,,,,,,,,
2991,V. P. Sivokha and L. L. Meisner,Shape memory effect in Ti50Ni50âˆ’xZrx alloys,,Physica B: Condensed Matter,296,329-333,2001,,,,External,,0.0,0.0,0.0,0.0,0,0.0,0.0,0.0,0.0,0,0.0,0.0,0.0,0.0,0.0,0.0,0.0,0.0,0.0,0.0,50.0,0,0.0,0.0,0.0,0.0,0,0,0.0,0,0.0,0.0,0,44.0,0,0.0,0.0,0.0,6.0,20.0,0.0,20,0,0.0,20,0.0,20.0,0.0,0,800.0,1.0,0,25.0,0,25,200,10.0,3,30,0.0,0.0,1,,,,,,,,,,,,,,,,,,,,,,,,,,,,,,,,,,,,,,,,,,,,,,,,,,,,0.245687731,,,,,,,,,,,,,,,,,,,,,,,,,,,,,,,,,,,,,
2992,V. P. Sivokha and L. L. Meisner,Shape memory effect in Ti50Ni50âˆ’xZrx alloys,,Physica B: Condensed Matter,296,329-333,2001,,,,External,,0.0,0.0,0.0,0.0,0,0.0,0.0,0.0,0.0,0,0.0,0.0,0.0,0.0,0.0,0.0,0.0,0.0,0.0,0.0,50.0,0,0.0,0.0,0.0,0.0,0,0,0.0,0,0.0,0.0,0,44.0,0,0.0,0.0,0.0,6.0,20.0,0.0,20,0,0.0,20,0.0,20.0,0.0,0,800.0,1.0,0,60.0,0,25,200,10.0,3,30,0.0,0.0,1,,,,,,,,,,,,,,,,,,,,,,,,,,,,,,,,,,,,47.16049383,,73.08641975,,,,,,,,,,,,,,0.717267453,,,,,,,,,,,,,,,,,,,,,,,,,,,,,,,,,,,,,
2993,"L. Meisner, V. Sivokha and V. Grishkov",The martensitic transformations and the shape memory effect in the Ni50Ti50âˆ’xZrxalloys,,Shape Memory Materials 94,,263-266,1994,,,,External,,0.0,0.0,0.0,0.0,0,0.0,0.0,0.0,0.0,0,0.0,0.0,0.0,0.0,0.0,0.0,0.0,0.0,0.0,0.0,50.0,0,0.0,0.0,0.0,0.0,0,0,0.0,0,0.0,0.0,0,40.0,0,0.0,0.0,0.0,10.0,20.0,0.0,20,0,0.0,20,0.0,20.0,0.0,0,800.0,1.0,0,65.0,0,25,200,10.0,3,30,0.0,0.0,1,,,,,,,,,,,,,,,,,,,,,,,,,,,,,,,,,,,,16.81849677,,72.48661896,81.82428631,,138.1679943,65.68137534,121.3494975,,,,,,,,,,,,,,,,,,,,,,,,,,,,,,,,,,,,,,,,,,,,,,
2994,V. P. Sivokha and L. L. Meisner,Shape memory effect in Ti50Ni50âˆ’xZrx alloys,,Physica B: Condensed Matter,296,329-333,2001,,,,External,,0.0,0.0,0.0,0.0,0,0.0,0.0,0.0,0.0,0,0.0,0.0,0.0,0.0,0.0,0.0,0.0,0.0,0.0,0.0,50.0,0,0.0,0.0,0.0,0.0,0,0,0.0,0,0.0,0.0,0,40.0,0,0.0,0.0,0.0,10.0,20.0,0.0,20,0,0.0,20,0.0,20.0,0.0,0,800.0,1.0,0,100.0,0,25,200,10.0,3,30,0.0,0.0,1,,,,,,,,,,,,,,,,,,,,,,,,,,,,,,,,,,,,40.98765432,,69.38271605,,,,,,,,,,,,,,0.303499698,,,,,,,,,,,,,,,,,,,,,,,,,,,,,,,,,,,,,
2995,"L. Meisner, V. Sivokha and V. Grishkov",The martensitic transformations and the shape memory effect in the Ni50Ti50âˆ’xZrxalloys,,Shape Memory Materials 94,,263-266,1994,,,,External,,0.0,0.0,0.0,0.0,0,0.0,0.0,0.0,0.0,0,0.0,0.0,0.0,0.0,0.0,0.0,0.0,0.0,0.0,0.0,50.0,0,0.0,0.0,0.0,0.0,0,0,0.0,0,0.0,0.0,0,40.0,0,0.0,0.0,0.0,10.0,20.0,0.0,20,0,0.0,20,0.0,20.0,0.0,0,800.0,1.0,0,100.0,0,25,200,10.0,3,30,0.0,0.0,1,,,,,,,,,,,,,,,,,,,,,,,,,,,,,,,,,,,,20.2276754,,75.90919025,86.24014732,,139.5838972,63.67470695,119.3562218,,,,,,,,,,,,,,,,,,,,,,,,,,,,,,,,,,,,,,,,,,,,,,
2996,V. P. Sivokha and L. L. Meisner,Shape memory effect in Ti50Ni50âˆ’xZrx alloys,,Physica B: Condensed Matter,296,329-333,2001,,,,External,,0.0,0.0,0.0,0.0,0,0.0,0.0,0.0,0.0,0,0.0,0.0,0.0,0.0,0.0,0.0,0.0,0.0,0.0,0.0,50.0,0,0.0,0.0,0.0,0.0,0,0,0.0,0,0.0,0.0,0,44.0,0,0.0,0.0,0.0,6.0,20.0,0.0,20,0,0.0,20,0.0,20.0,0.0,0,800.0,1.0,0,150.0,0,25,200,10.0,3,30,0.0,0.0,1,,,,,,,,,,,,,,,,,,,,,,,,,,,,,,,,,,,,46.66666667,,74.56790123,,,,,,,,,,,,,,1.576833206,,,,,,,,,,,,,,,,,,,,,,,,,,,,,,,,,,,,,
2997,V. P. Sivokha and L. L. Meisner,Shape memory effect in Ti50Ni50âˆ’xZrx alloys,,Physica B: Condensed Matter,296,329-333,2001,,,,External,,0.0,0.0,0.0,0.0,0,0.0,0.0,0.0,0.0,0,0.0,0.0,0.0,0.0,0.0,0.0,0.0,0.0,0.0,0.0,50.0,0,0.0,0.0,0.0,0.0,0,0,0.0,0,0.0,0.0,0,40.0,0,0.0,0.0,0.0,10.0,20.0,0.0,20,0,0.0,20,0.0,20.0,0.0,0,800.0,1.0,0,175.0,0,25,200,10.0,3,30,0.0,0.0,1,,,,,,,,,,,,,,,,,,,,,,,,,,,,,,,,,,,,41.72839506,,69.13580247,,,,,,,,,,,,,,0.464333535,,,,,,,,,,,,,,,,,,,,,,,,,,,,,,,,,,,,,
2998,"L. Meisner, V. Sivokha and V. Grishkov",The martensitic transformations and the shape memory effect in the Ni50Ti50âˆ’xZrxalloys,,Shape Memory Materials 94,,263-266,1994,,,,External,,0.0,0.0,0.0,0.0,0,0.0,0.0,0.0,0.0,0,0.0,0.0,0.0,0.0,0.0,0.0,0.0,0.0,0.0,0.0,50.0,0,0.0,0.0,0.0,0.0,0,0,0.0,0,0.0,0.0,0,40.0,0,0.0,0.0,0.0,10.0,20.0,0.0,20,0,0.0,20,0.0,20.0,0.0,0,800.0,1.0,0,200.0,0,25,200,10.0,3,30,0.0,0.0,1,,,,,,,,,,,,,,,,,,,,,,,,,,,,,,,,,,,,23.1688546,,91.82117065,83.15462489,,141.818241,49.99707035,118.6493864,,,,,,,,,,,,,,,,,,,,,,,,,,,,,,,,,,,,,,,,,,,,,,
2999,V. P. Sivokha and L. L. Meisner,Shape memory effect in Ti50Ni50âˆ’xZrx alloys,,Physica B: Condensed Matter,296,329-333,2001,,,,External,,0.0,0.0,0.0,0.0,0,0.0,0.0,0.0,0.0,0,0.0,0.0,0.0,0.0,0.0,0.0,0.0,0.0,0.0,0.0,50.0,0,0.0,0.0,0.0,0.0,0,0,0.0,0,0.0,0.0,0,40.0,0,0.0,0.0,0.0,10.0,20.0,0.0,20,0,0.0,20,0.0,20.0,0.0,0,800.0,1.0,0,225.0,0,25,200,10.0,3,30,0.0,0.0,1,,,,,,,,,,,,,,,,,,,,,,,,,,,,,,,,,,,,40.74074074,,69.13580247,,,,,,,,,,,,,,0.626427578,,,,,,,,,,,,,,,,,,,,,,,,,,,,,,,,,,,,,
3000,"L. Meisner, V. Sivokha and V. Grishkov",The martensitic transformations and the shape memory effect in the Ni50Ti50âˆ’xZrxalloys,,Shape Memory Materials 94,,263-266,1994,,,,External,,0.0,0.0,0.0,0.0,0,0.0,0.0,0.0,0.0,0,0.0,0.0,0.0,0.0,0.0,0.0,0.0,0.0,0.0,0.0,50.0,0,0.0,0.0,0.0,0.0,0,0,0.0,0,0.0,0.0,0,40.0,0,0.0,0.0,0.0,10.0,20.0,0.0,20,0,0.0,20,0.0,20.0,0.0,0,800.0,1.0,0,300.0,0,25,200,10.0,3,30,0.0,0.0,1,,,,,,,,,,,,,,,,,,,,,,,,,,,,,,,,,,,,22.41440084,,93.73557847,83.07129272,,151.7370014,58.00142293,129.3226006,,,,,,,,,,,,,,,,,,,,,,,,,,,,,,,,,,,,,,,,,,,,,,
3001,V. P. Sivokha and L. L. Meisner,Shape memory effect in Ti50Ni50âˆ’xZrx alloys,,Physica B: Condensed Matter,296,329-333,2001,,,,External,,0.0,0.0,0.0,0.0,0,0.0,0.0,0.0,0.0,0,0.0,0.0,0.0,0.0,0.0,0.0,0.0,0.0,0.0,0.0,50.0,0,0.0,0.0,0.0,0.0,0,0,0.0,0,0.0,0.0,0,40.0,0,0.0,0.0,0.0,10.0,20.0,0.0,20,0,0.0,20,0.0,20.0,0.0,0,800.0,1.0,0,315.0,0,25,200,10.0,3,30,0.0,0.0,1,,,,,,,,,,,,,,,,,,,,,,,,,,,,,,,,,,,,41.2345679,,68.64197531,,,,,,,,,,,,,,0.745359553,,,,,,,,,,,,,,,,,,,,,,,,,,,,,,,,,,,,,
3002,V. P. Sivokha and L. L. Meisner,Shape memory effect in Ti50Ni50âˆ’xZrx alloys,,Physica B: Condensed Matter,296,329-333,2001,,,,External,,0.0,0.0,0.0,0.0,0,0.0,0.0,0.0,0.0,0,0.0,0.0,0.0,0.0,0.0,0.0,0.0,0.0,0.0,0.0,50.0,0,0.0,0.0,0.0,0.0,0,0,0.0,0,0.0,0.0,0,44.0,0,0.0,0.0,0.0,6.0,20.0,0.0,20,0,0.0,20,0.0,20.0,0.0,0,800.0,1.0,0,350.0,0,25,200,10.0,3,30,0.0,0.0,1,,,,,,,,,,,,,,,,,,,,,,,,,,,,,,,,,,,,41.97530864,,75.80246914,,,,,,,,,,,,,,2.61660847,,,,,,,,,,,,,,,,,,,,,,,,,,,,,,,,,,,,,
3003,"L. Meisner, V. Sivokha and V. Grishkov",The martensitic transformations and the shape memory effect in the Ni50Ti50âˆ’xZrxalloys,,Shape Memory Materials 94,,263-266,1994,,,,External,,0.0,0.0,0.0,0.0,0,0.0,0.0,0.0,0.0,0,0.0,0.0,0.0,0.0,0.0,0.0,0.0,0.0,0.0,0.0,50.0,0,0.0,0.0,0.0,0.0,0,0,0.0,0,0.0,0.0,0,40.0,0,0.0,0.0,0.0,10.0,20.0,0.0,20,0,0.0,20,0.0,20.0,0.0,0,800.0,1.0,0,550.0,0,25,200,10.0,3,30,0.0,0.0,1,,,,,,,,,,,,,,,,,,,,,,,,,,,,,,,,,,,,22.98805355,,110.3603465,84.69403794,,169.3550592,58.9947127,146.3670057,,,,,,,,,,,,,,,,,,,,,,,,,,,,,,,,,,,,,,,,,,,,,,
3004,"L. Meisner, V. Sivokha and V. Grishkov",The martensitic transformations and the shape memory effect in the Ni50Ti50âˆ’xZrxalloys,,Shape Memory Materials 94,,263-266,1994,,,,External,,0.0,0.0,0.0,0.0,0,0.0,0.0,0.0,0.0,0,0.0,0.0,0.0,0.0,0.0,0.0,0.0,0.0,0.0,0.0,50.0,0,0.0,0.0,0.0,0.0,0,0,0.0,0,0.0,0.0,0,40.0,0,0.0,0.0,0.0,10.0,20.0,0.0,20,0,0.0,20,0.0,20.0,0.0,0,800.0,1.0,0,650.0,0,25,200,10.0,3,30,0.0,0.0,1,,,,,,,,,,,,,,,,,,,,,,,,,,,,,,,,,,,,20.94269518,,113.6125333,85.61069182,,174.2738894,60.6613561,153.3311942,,,,,,,,,,,,,,,,,,,,,,,,,,,,,,,,,,,,,,,,,,,,,,
3005,"J. Wu, Q. Tian",The superelasticity of TiPdNi high temperature shape memory alloy,,Intermetallics,11,773-778,2003,,,,External,,0.0,0.0,0.0,0.0,0,0.0,0.0,0.0,0.0,0,0.0,0.0,0.0,0.0,0.0,0.0,0.0,0.0,0.0,0.0,19.0,0,30.0,0.0,0.0,0.0,0,0,0.0,0,0.0,0.0,0,51.0,0,0.0,0.0,0.0,0.0,1000.0,5.0,800,0,0.0,20,0.0,20.0,0.0,0,20.0,0.0,0,0.0,0,25,,10.0,3,30,0.0,0.0,1,,,,,,,,,,,,,,,,,,,,,,,,,,,,,,,,,,,,195.6014968,,254.6802448,215.4485631,,270.3725525,15.6923077,74.7710557,,,,,,,,,,,,,,,,,,,,,,,,,,,,,,,,,,,,,,,,,,,,,,
3006,"J. Wu, Q. Tian",The superelasticity of TiPdNi high temperature shape memory alloy,,Intermetallics,11,773-778,2003,,,,External,,0.0,0.0,0.0,0.0,0,0.0,0.0,0.0,0.0,0,0.0,0.0,0.0,0.0,0.0,0.0,0.0,0.0,0.0,0.0,19.0,0,30.0,0.0,0.0,0.0,0,0,0.0,0,0.0,0.0,0,51.0,0,0.0,0.0,0.0,0.0,1000.0,5.0,800,0,0.0,20,0.0,20.0,0.0,0,400.0,1.0,0,0.0,0,25,,10.0,3,30,0.0,0.0,1,,,,,,,,,,,,,,,,,,,,,,,,,,,,,,,,,,,,170.7943942,,211.4061289,191.5608875,,228.4857894,17.0796605,57.6913952,,,,,,,,,,,,,,,,,,,,,,,,,,,,,,,,,,,,,,,,,,,,,,
3007,"Q. Tian, J. Wu",Tensile behavior of Ti50.6Pd30Ni19.4 alloy under different tensile conditions,,Materials Science and Engineering A,325,249-254,2002,,,,External,,0.0,0.0,0.0,0.0,0,0.0,0.0,0.0,0.0,0,0.0,0.0,0.0,0.0,0.0,0.0,0.0,0.0,0.0,0.0,19.4,0,30.0,0.0,0.0,0.0,0,0,0.0,0,0.0,0.0,0,50.6,0,0.0,0.0,0.0,0.0,1000.0,5.0,800,0,0.0,20,0.0,20.0,0.0,0,400.0,1.0,0,450.0,0,25,25,10.0,3,30,0.00083,0.0,1,,,,,,,,,,,,,,,,,,,,,,,,,,,,,,,,,,,,,,,,,,,,,,,,,,,,,,,,0,7.2,445.1750742,,,,,,,,,,,,,,,,,,,,,,,,,,,,,,,
3008,"Q. Tian, J. Wu",Tensile behavior of Ti50.6Pd30Ni19.4 alloy under different tensile conditions,,Materials Science and Engineering A,325,249-254,2002,,,,External,,0.0,0.0,0.0,0.0,0,0.0,0.0,0.0,0.0,0,0.0,0.0,0.0,0.0,0.0,0.0,0.0,0.0,0.0,0.0,19.4,0,30.0,0.0,0.0,0.0,0,0,0.0,0,0.0,0.0,0,50.6,0,0.0,0.0,0.0,0.0,1000.0,5.0,800,0,0.0,20,0.0,20.0,0.0,0,400.0,1.0,0,750.0,0,25,25,10.0,3,30,0.00083,0.0,1,,,,,,,,,,,,,,,,,,,,,,,,,,,,,,,,,,,,,,,,,,,,,,,,,,,,,,,,0.55,11,727.2878338,,,,,,,,,,,,,,,,,,,,,,,,,,,,,,,
3009,"Q. Tian, J. Wu",Tensile behavior of Ti50.6Pd30Ni19.4 alloy under different tensile conditions,,Materials Science and Engineering A,325,249-254,2002,,,,External,,0.0,0.0,0.0,0.0,0,0.0,0.0,0.0,0.0,0,0.0,0.0,0.0,0.0,0.0,0.0,0.0,0.0,0.0,0.0,19.4,0,30.0,0.0,0.0,0.0,0,0,0.0,0,0.0,0.0,0,50.6,0,0.0,0.0,0.0,0.0,1000.0,5.0,800,0,0.0,20,0.0,20.0,0.0,0,400.0,1.0,0,940.0,0,25,25,10.0,3,30,0.00083,0.0,1,,,,,,,,,,,,,,,,,,,,,,,,,,,,,,,,,,,,,,,,,,,,,,,,,,,,,,,,5.8,12.9,899.347181,,,,,,,,,,,,,,,,,,,,,,,,,,,,,,,
3010,"Z. Feng, B. Gao, J. Wang, D. Qian and Y. Liu",Influence of Zr Additions on Shape-Memory Effect and Mechanical Properties of Ni-Rich NiTi Alloys,,Materials Science Forum,394-395,365-368,2002,,,,External,,0.0,0.0,0.0,0.0,0,0.0,0.0,0.0,0.0,0,0.0,0.0,0.0,0.0,0.0,0.0,0.0,0.0,0.0,0.0,50.6,0,0.0,0.0,0.0,0.0,0,0,0.0,0,0.0,0.0,0,47.4,0,0.0,0.0,0.0,2.0,900.0,5.0,850,0,0.0,20,0.0,700.0,1.0,0,500.0,1.0,0,0.0,0,25,,10.0,3,30,0.0,0.0,1,,,,,,,,,,,,,,,,,,,,,,,,,,,,,,,,,,,,,,,,,,,,,,,,,,,,,,,,0.046189891,2,,,,,,,,,,,,,,,,,,,,,,,,,,,,,,,,
3011,"Z. Feng, B. Gao, J. Wang, D. Qian and Y. Liu",Influence of Zr Additions on Shape-Memory Effect and Mechanical Properties of Ni-Rich NiTi Alloys,,Materials Science Forum,394-395,365-368,2002,,,,External,,0.0,0.0,0.0,0.0,0,0.0,0.0,0.0,0.0,0,0.0,0.0,0.0,0.0,0.0,0.0,0.0,0.0,0.0,0.0,50.6,0,0.0,0.0,0.0,0.0,0,0,0.0,0,0.0,0.0,0,47.4,0,0.0,0.0,0.0,2.0,900.0,5.0,850,0,0.0,20,0.0,700.0,1.0,0,500.0,1.0,0,0.0,0,25,,10.0,3,30,0.0,0.0,1,,,,,,,,,,,,,,,,,,,,,,,,,,,,,,,,,,,,,,,,,,,,,,,,,,,,,,,,0.139073617,4,,,,,,,,,,,,,,,,,,,,,,,,,,,,,,,,
3012,"Z. Feng, B. Gao, J. Wang, D. Qian and Y. Liu",Influence of Zr Additions on Shape-Memory Effect and Mechanical Properties of Ni-Rich NiTi Alloys,,Materials Science Forum,394-395,365-368,2002,,,,External,,0.0,0.0,0.0,0.0,0,0.0,0.0,0.0,0.0,0,0.0,0.0,0.0,0.0,0.0,0.0,0.0,0.0,0.0,0.0,50.6,0,0.0,0.0,0.0,0.0,0,0,0.0,0,0.0,0.0,0,47.4,0,0.0,0.0,0.0,2.0,900.0,5.0,850,0,0.0,20,0.0,700.0,1.0,0,500.0,1.0,0,0.0,0,25,,10.0,3,30,0.0,0.0,1,,,,,,,,,,,,,,,,,,,,,,,,,,,,,,,,,,,,,,,,,,,,,,,,,,,,,,,,0.298490692,6,,,,,,,,,,,,,,,,,,,,,,,,,,,,,,,,
3013,"Z. Feng, B. Gao, J. Wang, D. Qian and Y. Liu",Influence of Zr Additions on Shape-Memory Effect and Mechanical Properties of Ni-Rich NiTi Alloys,,Materials Science Forum,394-395,365-368,2002,,,,External,,0.0,0.0,0.0,0.0,0,0.0,0.0,0.0,0.0,0,0.0,0.0,0.0,0.0,0.0,0.0,0.0,0.0,0.0,0.0,50.6,0,0.0,0.0,0.0,0.0,0,0,0.0,0,0.0,0.0,0,47.4,0,0.0,0.0,0.0,2.0,900.0,5.0,850,0,0.0,20,0.0,700.0,1.0,0,500.0,1.0,0,0.0,0,25,,10.0,3,30,0.0,0.0,1,,,,,,,,,,,,,,,,,,,,,,,,,,,,,,,,,,,,,,,,,,,,,,,,,,,,,,,,0.479346261,8,,,,,,,,,,,,,,,,,,,,,,,,,,,,,,,,
3014,"Z. Feng, B. Gao, J. Wang, D. Qian and Y. Liu",Influence of Zr Additions on Shape-Memory Effect and Mechanical Properties of Ni-Rich NiTi Alloys,,Materials Science Forum,394-395,365-368,2002,,,,External,,0.0,0.0,0.0,0.0,0,0.0,0.0,0.0,0.0,0,0.0,0.0,0.0,0.0,0.0,0.0,0.0,0.0,0.0,0.0,50.6,0,0.0,0.0,0.0,0.0,0,0,0.0,0,0.0,0.0,0,47.4,0,0.0,0.0,0.0,2.0,900.0,5.0,850,0,0.0,20,0.0,700.0,1.0,0,500.0,1.0,0,0.0,0,25,,10.0,3,30,0.0,0.0,1,,,,,,,,,,,,,,,,,,,,,,,,,,,,,,,,,,,,,,,,,,,,,,,,,,,,,,,,0.770025176,10,,,,,,,,,,,,,,,,,,,,,,,,,,,,,,,,
3015,"S.M. Tuominen, R.J. Biermann",High Temperature Shape Memory Alloys,,US4865663,,,1989,,,,External,,0.0,0.0,0.0,0.18,0,0.0,0.0,0.0,0.0,0,0.0,0.0,0.0,0.0,0.0,0.0,0.0,0.0,0.0,0.0,14.12,0,35.0,0.0,0.0,0.0,0,0,0.0,0,0.0,0.0,0,50.7,0,0.0,0.0,0.0,0.0,20.0,0.0,870,0,0.0,20,0.0,20.0,0.0,0,600.0,0.083,0,0.0,0,25,,10.0,3,30,0.0,0.0,1,,,,,,,,,,,,,,,,,,,,,,,,,,,,,,,,,,,,,,,313.3333333,,336.1111111,,,,,,,,,,,,,,,,,,,,,,,,,,,,,,,,,,,,,,,,,,,,,,,,
3016,"S.M. Tuominen, R.J. Biermann",High Temperature Shape Memory Alloys,,US4865663,,,1989,,,,External,,0.0,0.0,0.0,0.13,0,0.0,0.0,0.0,0.0,0,0.0,0.0,0.0,0.0,0.0,0.0,0.0,0.0,0.0,0.0,14.17,0,35.0,0.0,0.0,0.0,0,0,0.0,0,0.0,0.0,0,50.7,0,0.0,0.0,0.0,0.0,20.0,0.0,870,0,0.0,20,0.0,20.0,0.0,0,450.0,0.083,0,0.0,0,25,,10.0,3,30,0.0,0.0,1,,,,,,,,,,,,,,,,,,,,,,,,,,,,,,,,,,,,,,,312.7777778,,371.1111111,,,,,,,,,,,,,,,,,,,,,,,,,,,,,,,,,,,,,,,,,,,,,,,,
3017,"S.M. Tuominen, R.J. Biermann",High Temperature Shape Memory Alloys,,US4865663,,,1989,,,,External,,0.0,0.0,0.0,0.18,0,0.0,0.0,0.0,0.0,0,0.0,0.0,0.0,0.0,0.0,0.0,0.0,0.0,0.0,0.0,14.12,0,35.0,0.0,0.0,0.0,0,0,0.0,0,0.0,0.0,0,50.7,0,0.0,0.0,0.0,0.0,20.0,0.0,870,0,0.0,20,0.0,20.0,0.0,0,450.0,0.083,0,0.0,0,25,,10.0,3,30,0.0,0.0,1,,,,,,,,,,,,,,,,,,,,,,,,,,,,,,,,,,,,,,,302.7777778,,321.1111111,,,,,,,,,,,,,,,,,,,,,,,,,,,,,,,,,,,,,,,,,,,,,,,,
3018,"S.M. Tuominen, R.J. Biermann",High Temperature Shape Memory Alloys,,US4865663,,,1989,,,,External,,0.0,0.0,0.0,0.18,0,0.0,0.0,0.0,0.0,0,0.0,0.0,0.0,0.0,0.0,0.0,0.0,0.0,0.0,0.0,14.12,0,35.0,0.0,0.0,0.0,0,0,0.0,0,0.0,0.0,0,50.7,0,0.0,0.0,0.0,0.0,20.0,0.0,870,0,0.0,20,0.0,20.0,0.0,0,550.0,0.083,0,0.0,0,25,,10.0,3,30,0.0,0.0,1,,,,,,,,,,,,,,,,,,,,,,,,,,,,,,,,,,,,,,,302.2222222,,328.3333333,,,,,,,,,,,,,,,,,,,,,,,,,,,,,,,,,,,,,,,,,,,,,,,,
3019,"S.M. Tuominen, R.J. Biermann",High Temperature Shape Memory Alloys,,US4865663,,,1989,,,,External,,0.0,0.0,0.0,0.01,0,0.0,0.0,0.0,0.0,0,0.0,0.0,0.0,0.0,0.0,0.0,0.0,0.0,0.0,0.0,14.29,0,35.0,0.0,0.0,0.0,0,0,0.0,0,0.0,0.0,0,50.7,0,0.0,0.0,0.0,0.0,20.0,0.0,870,0,0.0,20,0.0,20.0,0.0,0,600.0,0.083,0,0.0,0,25,,10.0,3,30,0.0,0.0,1,,,,,,,,,,,,,,,,,,,,,,,,,,,,,,,,,,,,,,,293.3333333,,322.2222222,,,,,,,,,,,,,,,,,,,,,,,,,,,,,,,,,,,,,,,,,,,,,,,,
3020,"S.M. Tuominen, R.J. Biermann",High Temperature Shape Memory Alloys,,US4865663,,,1989,,,,External,,0.0,0.0,0.0,0.01,0,0.0,0.0,0.0,0.0,0,0.0,0.0,0.0,0.0,0.0,0.0,0.0,0.0,0.0,0.0,14.29,0,35.0,0.0,0.0,0.0,0,0,0.0,0,0.0,0.0,0,50.7,0,0.0,0.0,0.0,0.0,20.0,0.0,870,0,0.0,20,0.0,20.0,0.0,0,500.0,0.083,0,0.0,0,25,,10.0,3,30,0.0,0.0,1,,,,,,,,,,,,,,,,,,,,,,,,,,,,,,,,,,,,,,,290.5555556,,315.5555556,,,,,,,,,,,,,,,,,,,,,,,,,,,,,,,,,,,,,,,,,,,,,,,,
3021,"S.M. Tuominen, R.J. Biermann",High Temperature Shape Memory Alloys,,US4865663,,,1989,,,,External,,0.0,0.0,0.0,0.18,0,0.0,0.0,0.0,0.0,0,0.0,0.0,0.0,0.0,0.0,0.0,0.0,0.0,0.0,0.0,14.12,0,35.0,0.0,0.0,0.0,0,0,0.0,0,0.0,0.0,0,50.7,0,0.0,0.0,0.0,0.0,20.0,0.0,870,0,0.0,20,0.0,20.0,0.0,0,500.0,0.083,0,0.0,0,25,,10.0,3,30,0.0,0.0,1,,,,,,,,,,,,,,,,,,,,,,,,,,,,,,,,,,,,,,,283.3333333,,315.5555556,,,,,,,,,,,,,,,,,,,,,,,,,,,,,,,,,,,,,,,,,,,,,,,,
3022,"S.M. Tuominen, R.J. Biermann",High Temperature Shape Memory Alloys,,US4865663,,,1989,,,,External,,0.0,0.0,0.0,0.18,0,0.0,0.0,0.0,0.0,0,0.0,0.0,0.0,0.0,0.0,0.0,0.0,0.0,0.0,0.0,14.12,0,35.0,0.0,0.0,0.0,0,0,0.0,0,0.0,0.0,0,50.7,0,0.0,0.0,0.0,0.0,20.0,0.0,870,0,0.0,20,0.0,20.0,0.0,0,400.0,0.083,0,0.0,0,25,,10.0,3,30,0.0,0.0,1,,,,,,,,,,,,,,,,,,,,,,,,,,,,,,,,,,,,,,,280.5555556,,312.7777778,,,,,,,,,,,,,,,,,,,,,,,,,,,,,,,,,,,,,,,,,,,,,,,,
3023,"S.M. Tuominen, R.J. Biermann",High Temperature Shape Memory Alloys,,US4865663,,,1989,,,,External,,0.0,0.0,0.0,0.01,0,0.0,0.0,0.0,0.0,0,0.0,0.0,0.0,0.0,0.0,0.0,0.0,0.0,0.0,0.0,14.29,0,35.0,0.0,0.0,0.0,0,0,0.0,0,0.0,0.0,0,50.7,0,0.0,0.0,0.0,0.0,20.0,0.0,870,0,0.0,20,0.0,20.0,0.0,0,550.0,0.083,0,0.0,0,25,,10.0,3,30,0.0,0.0,1,,,,,,,,,,,,,,,,,,,,,,,,,,,,,,,,,,,,,,,280,,335,,,,,,,,,,,,,,,,,,,,,,,,,,,,,,,,,,,,,,,,,,,,,,,,
3024,"S.M. Tuominen, R.J. Biermann",High Temperature Shape Memory Alloys,,US4865663,,,1989,,,,External,,0.0,0.0,0.0,0.13,0,0.0,0.0,0.0,0.0,0,0.0,0.0,0.0,0.0,0.0,0.0,0.0,0.0,0.0,0.0,14.17,0,35.0,0.0,0.0,0.0,0,0,0.0,0,0.0,0.0,0,50.7,0,0.0,0.0,0.0,0.0,20.0,0.0,870,0,0.0,20,0.0,20.0,0.0,0,400.0,0.083,0,0.0,0,25,,10.0,3,30,0.0,0.0,1,,,,,,,,,,,,,,,,,,,,,,,,,,,,,,,,,,,,,,,270,,322.2222222,,,,,,,,,,,,,,,,,,,,,,,,,,,,,,,,,,,,,,,,,,,,,,,,
3025,"S.M. Tuominen, R.J. Biermann",High Temperature Shape Memory Alloys,,US4865663,,,1989,,,,External,,0.0,0.0,0.0,0.01,0,0.0,0.0,0.0,0.0,0,0.0,0.0,0.0,0.0,0.0,0.0,0.0,0.0,0.0,0.0,14.29,0,35.0,0.0,0.0,0.0,0,0,0.0,0,0.0,0.0,0,50.7,0,0.0,0.0,0.0,0.0,20.0,0.0,870,0,0.0,20,0.0,20.0,0.0,0,450.0,0.083,0,0.0,0,25,,10.0,3,30,0.0,0.0,1,,,,,,,,,,,,,,,,,,,,,,,,,,,,,,,,,,,,,,,264.4444444,,336.6666667,,,,,,,,,,,,,,,,,,,,,,,,,,,,,,,,,,,,,,,,,,,,,,,,
3026,"S.M. Tuominen, R.J. Biermann",High Temperature Shape Memory Alloys,,US4865663,,,1989,,,,External,,0.0,0.0,0.0,0.01,0,0.0,0.0,0.0,0.0,0,0.0,0.0,0.0,0.0,0.0,0.0,0.0,0.0,0.0,0.0,14.29,0,35.0,0.0,0.0,0.0,0,0,0.0,0,0.0,0.0,0,50.7,0,0.0,0.0,0.0,0.0,20.0,0.0,870,0,0.0,20,0.0,20.0,0.0,0,400.0,0.083,0,0.0,0,25,,10.0,3,30,0.0,0.0,1,,,,,,,,,,,,,,,,,,,,,,,,,,,,,,,,,,,,,,,254.4444444,,307.2222222,,,,,,,,,,,,,,,,,,,,,,,,,,,,,,,,,,,,,,,,,,,,,,,,
3027,"S.M. Tuominen, R.J. Biermann",High Temperature Shape Memory Alloys,,US4865663,,,1989,,,,External,,0.0,0.0,0.0,0.1,0,0.0,0.0,0.0,0.0,0,0.0,0.0,0.0,0.0,0.0,0.0,0.0,0.0,0.0,0.0,18.2,0,31.0,0.0,0.0,0.0,0,0,0.0,0,0.0,0.0,0,50.7,0,0.0,0.0,0.0,0.0,20.0,0.0,870,0,0.0,20,0.0,20.0,0.0,0,550.0,0.083,0,0.0,0,25,,10.0,3,30,0.0,0.0,1,,,,,,,,,,,,,,,,,,,,,,,,,,,,,,,,,,,,,,,222.2222222,,248.8888889,,,,,,,,,,,,,,,,,,,,,,,,,,,,,,,,,,,,,,,,,,,,,,,,
3028,"S.M. Tuominen, R.J. Biermann",High Temperature Shape Memory Alloys,,US4865663,,,1989,,,,External,,0.0,0.0,0.0,0.1,0,0.0,0.0,0.0,0.0,0,0.0,0.0,0.0,0.0,0.0,0.0,0.0,0.0,0.0,0.0,18.2,0,31.0,0.0,0.0,0.0,0,0,0.0,0,0.0,0.0,0,50.7,0,0.0,0.0,0.0,0.0,20.0,0.0,870,0,0.0,20,0.0,20.0,0.0,0,600.0,0.083,0,0.0,0,25,,10.0,3,30,0.0,0.0,1,,,,,,,,,,,,,,,,,,,,,,,,,,,,,,,,,,,,,,,217.7777778,,262.7777778,,,,,,,,,,,,,,,,,,,,,,,,,,,,,,,,,,,,,,,,,,,,,,,,
3029,"S.M. Tuominen, R.J. Biermann",High Temperature Shape Memory Alloys,,US4865663,,,1989,,,,External,,0.0,0.0,0.0,0.1,0,0.0,0.0,0.0,0.0,0,0.0,0.0,0.0,0.0,0.0,0.0,0.0,0.0,0.0,0.0,22.5,0,27.0,0.0,0.0,0.0,0,0,0.0,0,0.0,0.0,0,50.4,0,0.0,0.0,0.0,0.0,20.0,0.0,870,0,0.0,20,0.0,20.0,0.0,0,600.0,0.083,0,0.0,0,25,,10.0,3,30,0.0,0.0,1,,,,,,,,,,,,,,,,,,,,,,,,,,,,,,,,,,,,,,,210.5555556,,218.3333333,,,,,,,,,,,,,,,,,,,,,,,,,,,,,,,,,,,,,,,,,,,,,,,,
3030,"S.M. Tuominen, R.J. Biermann",High Temperature Shape Memory Alloys,,US4865663,,,1989,,,,External,,0.0,0.0,0.0,0.1,0,0.0,0.0,0.0,0.0,0,0.0,0.0,0.0,0.0,0.0,0.0,0.0,0.0,0.0,0.0,18.2,0,31.0,0.0,0.0,0.0,0,0,0.0,0,0.0,0.0,0,50.7,0,0.0,0.0,0.0,0.0,20.0,0.0,870,0,0.0,20,0.0,20.0,0.0,0,500.0,0.083,0,0.0,0,25,,10.0,3,30,0.0,0.0,1,,,,,,,,,,,,,,,,,,,,,,,,,,,,,,,,,,,,,,,208.3333333,,243.8888889,,,,,,,,,,,,,,,,,,,,,,,,,,,,,,,,,,,,,,,,,,,,,,,,
3031,"S.M. Tuominen, R.J. Biermann",High Temperature Shape Memory Alloys,,US4865663,,,1989,,,,External,,0.0,0.0,0.0,0.12,0,0.0,0.0,0.0,0.0,0,0.0,0.0,0.0,0.0,0.0,0.0,0.0,0.0,0.0,0.0,20.18,0,29.0,0.0,0.0,0.0,0,0,0.0,0,0.0,0.0,0,50.7,0,0.0,0.0,0.0,0.0,20.0,0.0,870,0,0.0,20,0.0,20.0,0.0,0,600.0,0.083,0,0.0,0,25,,10.0,3,30,0.0,0.0,1,,,,,,,,,,,,,,,,,,,,,,,,,,,,,,,,,,,,,,,207.7777778,,245,,,,,,,,,,,,,,,,,,,,,,,,,,,,,,,,,,,,,,,,,,,,,,,,
3032,"S.M. Tuominen, R.J. Biermann",High Temperature Shape Memory Alloys,,US4865663,,,1989,,,,External,,0.0,0.0,0.0,0.1,0,0.0,0.0,0.0,0.0,0,0.0,0.0,0.0,0.0,0.0,0.0,0.0,0.0,0.0,0.0,22.5,0,27.0,0.0,0.0,0.0,0,0,0.0,0,0.0,0.0,0,50.4,0,0.0,0.0,0.0,0.0,20.0,0.0,870,0,0.0,20,0.0,20.0,0.0,0,550.0,0.083,0,0.0,0,25,,10.0,3,30,0.0,0.0,1,,,,,,,,,,,,,,,,,,,,,,,,,,,,,,,,,,,,,,,206.6666667,,221.1111111,,,,,,,,,,,,,,,,,,,,,,,,,,,,,,,,,,,,,,,,,,,,,,,,
3033,"S.M. Tuominen, R.J. Biermann",High Temperature Shape Memory Alloys,,US4865663,,,1989,,,,External,,0.0,0.0,0.0,0.12,0,0.0,0.0,0.0,0.0,0,0.0,0.0,0.0,0.0,0.0,0.0,0.0,0.0,0.0,0.0,20.18,0,29.0,0.0,0.0,0.0,0,0,0.0,0,0.0,0.0,0,50.7,0,0.0,0.0,0.0,0.0,20.0,0.0,870,0,0.0,20,0.0,20.0,0.0,0,500.0,0.083,0,0.0,0,25,,10.0,3,30,0.0,0.0,1,,,,,,,,,,,,,,,,,,,,,,,,,,,,,,,,,,,,,,,204.4444444,,235.5555556,,,,,,,,,,,,,,,,,,,,,,,,,,,,,,,,,,,,,,,,,,,,,,,,
3034,"S.M. Tuominen, R.J. Biermann",High Temperature Shape Memory Alloys,,US4865663,,,1989,,,,External,,0.0,0.0,0.0,0.09,0,0.0,0.0,0.0,0.0,0,0.0,0.0,0.0,0.0,0.0,0.0,0.0,0.0,0.0,0.0,22.71,0,27.0,0.0,0.0,0.0,0,0,0.0,0,0.0,0.0,0,50.2,0,0.0,0.0,0.0,0.0,20.0,0.0,870,0,0.0,20,0.0,20.0,0.0,0,600.0,0.083,0,0.0,0,25,,10.0,3,30,0.0,0.0,1,,,,,,,,,,,,,,,,,,,,,,,,,,,,,,,,,,,,,,,202.2222222,,216.1111111,,,,,,,,,,,,,,,,,,,,,,,,,,,,,,,,,,,,,,,,,,,,,,,,
3035,"S.M. Tuominen, R.J. Biermann",High Temperature Shape Memory Alloys,,US4865663,,,1989,,,,External,,0.0,0.0,0.0,0.08,0,0.0,0.0,0.0,0.0,0,0.0,0.0,0.0,0.0,0.0,0.0,0.0,0.0,0.0,0.0,23.12,0,27.0,0.0,0.0,0.0,0,0,0.0,0,0.0,0.0,0,49.8,0,0.0,0.0,0.0,0.0,20.0,0.0,870,0,0.0,20,0.0,20.0,0.0,0,550.0,0.083,0,0.0,0,25,,10.0,3,30,0.0,0.0,1,,,,,,,,,,,,,,,,,,,,,,,,,,,,,,,,,,,,,,,199.4444444,,216.1111111,,,,,,,,,,,,,,,,,,,,,,,,,,,,,,,,,,,,,,,,,,,,,,,,
3036,"S.M. Tuominen, R.J. Biermann",High Temperature Shape Memory Alloys,,US4865663,,,1989,,,,External,,0.0,0.0,0.0,0.08,0,0.0,0.0,0.0,0.0,0,0.0,0.0,0.0,0.0,0.0,0.0,0.0,0.0,0.0,0.0,23.12,0,27.0,0.0,0.0,0.0,0,0,0.0,0,0.0,0.0,0,49.8,0,0.0,0.0,0.0,0.0,20.0,0.0,870,0,0.0,20,0.0,20.0,0.0,0,600.0,0.083,0,0.0,0,25,,10.0,3,30,0.0,0.0,1,,,,,,,,,,,,,,,,,,,,,,,,,,,,,,,,,,,,,,,199.4444444,,216.1111111,,,,,,,,,,,,,,,,,,,,,,,,,,,,,,,,,,,,,,,,,,,,,,,,
3037,"S.M. Tuominen, R.J. Biermann",High Temperature Shape Memory Alloys,,US4865663,,,1989,,,,External,,0.0,0.0,0.0,0.12,0,0.0,0.0,0.0,0.0,0,0.0,0.0,0.0,0.0,0.0,0.0,0.0,0.0,0.0,0.0,20.18,0,29.0,0.0,0.0,0.0,0,0,0.0,0,0.0,0.0,0,50.7,0,0.0,0.0,0.0,0.0,20.0,0.0,870,0,0.0,20,0.0,20.0,0.0,0,550.0,0.083,0,0.0,0,25,,10.0,3,30,0.0,0.0,1,,,,,,,,,,,,,,,,,,,,,,,,,,,,,,,,,,,,,,,198.8888889,,235,,,,,,,,,,,,,,,,,,,,,,,,,,,,,,,,,,,,,,,,,,,,,,,,
3038,"S.M. Tuominen, R.J. Biermann",High Temperature Shape Memory Alloys,,US4865663,,,1989,,,,External,,0.0,0.0,0.0,0.2,0,0.0,0.0,0.0,0.0,0,0.0,0.0,0.0,0.0,0.0,0.0,0.0,0.0,0.0,0.0,22.1,0,27.0,0.0,0.0,0.0,0,0,0.0,0,0.0,0.0,0,50.7,0,0.0,0.0,0.0,0.0,20.0,0.0,870,0,0.0,20,0.0,20.0,0.0,0,600.0,0.083,0,0.0,0,25,,10.0,3,30,0.0,0.0,1,,,,,,,,,,,,,,,,,,,,,,,,,,,,,,,,,,,,,,,198.8888889,,235,,,,,,,,,,,,,,,,,,,,,,,,,,,,,,,,,,,,,,,,,,,,,,,,
3039,"S.M. Tuominen, R.J. Biermann",High Temperature Shape Memory Alloys,,US4865663,,,1989,,,,External,,0.0,0.0,0.0,0.09,0,0.0,0.0,0.0,0.0,0,0.0,0.0,0.0,0.0,0.0,0.0,0.0,0.0,0.0,0.0,22.71,0,27.0,0.0,0.0,0.0,0,0,0.0,0,0.0,0.0,0,50.2,0,0.0,0.0,0.0,0.0,20.0,0.0,870,0,0.0,20,0.0,20.0,0.0,0,550.0,0.083,0,0.0,0,25,,10.0,3,30,0.0,0.0,1,,,,,,,,,,,,,,,,,,,,,,,,,,,,,,,,,,,,,,,197.7777778,,208.8888889,,,,,,,,,,,,,,,,,,,,,,,,,,,,,,,,,,,,,,,,,,,,,,,,
