Repository: sinazadeh/CatBoost-SMAs

# CatBoost SMAs
This repository contains a sample implementation of using CatBoost for building a surrogate model for transformation temperatures of Shape Memory Alloys (SMAs). The sample code (found in [main.py](main.py)) showcases how CatBoost can be used to model this data and make predictions with a high degree of accuracy. The accompanying [raw_data.csv](raw_data.csv) file contains 4899 data points that can be used to train and validate the model. This data can also serve as a reference for researchers looking to explore the use of CatBoost in this particular field.

File: raw_data.csv (part 44 of 67)
termediate_a_(A),Micro_Intermediate_b,Micro_Intermediate_c,Micro_Intermediate_Space_Group,Micro_Martensite_Test_Temperature_Above_Af(Temp-Af),Micro_Martensite_Structure,Micro_Martensite_a_(A),Micro_Martensite_b,Micro_Martensite_c,Micro_Martensite_Beta,Micro_Martensite_Space_Group,Micro_Martensite_Sub-structure,Micro_Precipitate_Test_Temperature,Micro_Precipitate_Structure,Micro_Precipitate_Volume_Fraction,NeedsAttention,SME_Transforms,SME_Mf,SME_Mp,SME_Ms,SME_As,SME_Ap,SME_Af,SME_Thermal_Hysteresis,SME_Transformation_Range,SME_RfM,SME_RfA,SME_dH(MA)(J/g),SME_dH(AM)(J/g),SME_dH(AR)(J/G),SME_dS(MA)(J/kgK),SME_dS(AM)(J/kgK),SME_dS(AR)(J/kgK),SME_epsilonAct(%),SME_epsilonIrr(%),SME_Failure(FatigueTest),SME_Bend_Recovery(%),SE_R.Strain(%),SE_Strain_Max(%),SE_Stress_Max(MPa),SE_Mf_Stress,SE_Ms_Stress,SE_As_Stress,SE_Af_Stress,SE_M_Yield,SE_A_Yield,MSME_Magnetization (emu/g),MSME_Magnetization Change (AM)(emu/g),MSME_Magnetization Change (MA)(emu/g),MSME_Mf Temp (Â°C),MSME_Mf Mag (emu/g),MSME_Mp Temp (Â°C),MSME_Mp Mag (emu/g),MSME_Ms_Temp(C),MSME_Ms_Mag(emu/g),MSME_Direct average rate (emu/gÂ°C),MSME_Direct_integrated_magnetization_change(emu/g),MSME_As_Temp(C),MSME_As_Mag(emu/g),MSME_Ap_Temp (C),MSME_Ap_Mag(emu/g),MSME_Af_Temp (C),MSME_Af_Mag(emu/g),MSME_Reverse_average_rate(emu/gC),MSME_Reverse_integrated_magnetization_change(emu/g),MSME_Direct_MT_range(C),MSME_Reverse_MT_range(C),MSME_Hysteresis(C),MSME_Estimated_entropy_difference_(J/kg*K),"MSME_Tc(DSC)-Ms(SQUID,0.05T)",Hard_VHN
3204,"B. Lin, K. Gall, H.J. Maier, R. Waldron",Structure and thermomechanical behavior of NiTiPt shape memory alloy wires,,Acta Biomaterialia,5,257-267,2009,,,,External,,0.0,0.0,0.0,0.0,0,0.0,0.0,0.0,0.0,0,0.0,0.0,0.0,0.0,0.0,0.0,0.0,0.0,0.0,0.0,42.7,0,0.0,0.0,7.5,0.0,0,0,0.0,0,0.0,0.0,0,49.8,0,0.0,0.0,0.0,0.0,20.0,0.0,20,0,0.0,20,0.0,505.0,0.025,0,600.0,1.5,0,0.0,0,37,37,10.0,3,30,0.002,0.0,1,,,,,,,,,,,,,,,,,,,,,,,,,,,,,,,,,,,,,,,,,,,,,,,,,,,,,,,,,,,,620.6161137,,,,,,,,,,,,,,,,,,,,,,,,,,,,,
3205,"T.  Inamura, Y.Takahashi, H. Hosoda, K. Wakashima, T. Nagase, T. Nakano, Y. Umakoshi, S. Miyazaki",Martensitic Transformation Behavior and Shape Memory Properties of Tiâ€“Niâ€“Pt Melt-Spun Ribbons,,Materials Transactions,47,540-545,2006,,,,External,,0.0,0.0,0.0,0.0,0,0.0,0.0,0.0,0.0,0,0.0,0.0,0.0,0.0,0.0,0.0,0.0,0.0,0.0,0.0,40.0,0,0.0,0.0,10.0,0.0,0,0,0.0,0,0.0,0.0,0,50.0,0,0.0,0.0,0.0,0.0,20.0,0.0,20,0,0.0,20,0.0,20.0,0.0,0,200.0,1.0,0,0.0,0,40,40,10.0,3,30,0.001,0.0,1,,,,,,,,,,,,,,,,,,,,,,,,,,,,,,,,,,,,,,,,,,,,,,,,,,,,,,,,1.56043956,1.912087912,40.584873,,20.18677293,,,,,,,,,,,,,,,,,,,,,,,,,,,,,
3206,"T.  Inamura, Y.Takahashi, H. Hosoda, K. Wakashima, T. Nagase, T. Nakano, Y. Umakoshi, S. Miyazaki",Martensitic Transformation Behavior and Shape Memory Properties of Tiâ€“Niâ€“Pt Melt-Spun Ribbons,,Materials Transactions,47,540-545,2006,,,,External,,0.0,0.0,0.0,0.0,0,0.0,0.0,0.0,0.0,0,0.0,0.0,0.0,0.0,0.0,0.0,0.0,0.0,0.0,0.0,40.0,0,0.0,0.0,10.0,0.0,0,0,0.0,0,0.0,0.0,0,50.0,0,0.0,0.0,0.0,0.0,20.0,0.0,20,0,0.0,20,0.0,20.0,0.0,0,350.0,1.0,0,0.0,0,40,40,10.0,3,30,0.001,0.0,1,,,,,,,,,,,,,,,,,,,,,,,,,,,,,,,,,,,,,,,,,,,,,,,,,,,,,,,,1.098901099,1.934065934,68.06075487,,38.52862644,,,,,,,,,,,,,,,,,,,,,,,,,,,,,
3207,"T.  Inamura, Y.Takahashi, H. Hosoda, K. Wakashima, T. Nagase, T. Nakano, Y. Umakoshi, S. Miyazaki",Martensitic Transformation Behavior and Shape Memory Properties of Tiâ€“Niâ€“Pt Melt-Spun Ribbons,,Materials Transactions,47,540-545,2006,,,,External,,0.0,0.0,0.0,0.0,0,0.0,0.0,0.0,0.0,0,0.0,0.0,0.0,0.0,0.0,0.0,0.0,0.0,0.0,0.0,40.0,0,0.0,0.0,10.0,0.0,0,0,0.0,0,0.0,0.0,0,50.0,0,0.0,0.0,0.0,0.0,20.0,0.0,20,0,0.0,20,0.0,20.0,0.0,0,500.0,1.0,0,0.0,0,40,40,10.0,3,30,0.001,0.0,1,,,,,,,,,,,,,,,,,,,,,,,,,,,,,,,,,,,,,,,,,,,,,,,,,,,,,,,,0.043956044,1.802197802,97.34465778,,71.5359122,,,,,,,,,,,,,,,,,,,,,,,,,,,,,
3208,"H. Karaca, E. Acar, G. Ded, B. Basaran, H. Tobe, R. Noebe, G. Bigelow and Y. Chumlyakov",Shape memory behavior of high strength NiTiHfPd polycrystalline alloys,,Acta Materialia,61,5036-5049,2013,,,,External,,0.0,0.0,0.0,0.0,0,0.0,0.0,0.0,0.0,0,0.0,0.0,0.0,20.0,0.0,0.0,0.0,0.0,0.0,0.0,45.3,0,5.0,0.0,0.0,0.0,0,0,0.0,0,0.0,0.0,0,29.7,0,0.0,0.0,0.0,0.0,1050.0,72.0,900,0,0.0,20,0.0,20.0,0.0,0,20.0,0.0,0,0.0,0,40,,10.0,3,30,0.0,0.0,1,,,,,,,,,,,,,,,,,,,,,,,,,,,,,,,,,,,,,,,,,,,,,,,,,,,,,,,,0.948275862,8.879310345,1932.20339,,1003.389831,,,,,,,,,,,,,,,,,,,,,,,,,,,,,
3209,"H.E. Karaca, E. Acar, G.S. Ded, B. Basaran, H. Tobe, R.D. Noebe, G.S. Bigelow, Y.I. Chumlyakov",Shape memory behavior of high strength NiTiHfPd polycrystalline alloys,,Acta Materialia,61,5036-5049,2013,,,,External,,0.0,0.0,0.0,0.0,0,0.0,0.0,0.0,0.0,0,0.0,0.0,0.0,20.0,0.0,0.0,0.0,0.0,0.0,0.0,45.3,0,5.0,0.0,0.0,0.0,0,0,0.0,0,0.0,0.0,0,29.7,0,0.0,0.0,0.0,0.0,1050.0,72.0,900,0,0.0,20,0.0,20.0,0.0,0,20.0,0.0,0,0.0,0,40,,10.0,3,30,0.0,0.0,1,,,,,,,,,,,,,,,,,,,,,,,,,,,,,,,,,,,,,,,,,,,,,,,,,,,,,,,,0.948275862,8.879310345,1932.20339,,1003.389831,,,,,,,,,,,,,,,,,,,,,,,,,,,,,
3210,"I. M. Khan, H. Y. Kim, T.-h. Nam and S. Miyazaki",Formation of nanoscaled precipitates and their effects on the high-temperature shape-memory characteristics of a Ti50Ni15Pd25Cu10 alloy,,Acta Materialia,60,5900-5913,2012,,,,External,,0.0,0.0,0.0,0.0,0,0.0,0.0,0.0,10.0,0,0.0,0.0,0.0,0.0,0.0,0.0,0.0,0.0,0.0,0.0,15.0,0,25.0,0.0,0.0,0.0,0,0,0.0,0,0.0,0.0,0,50.0,0,0.0,0.0,0.0,0.0,950.0,2.0,20,0,0.0,20,0.0,20.0,0.0,0,650.0,1.0,0,0.0,0,50,240,10.0,3,30,0.0,0.0,1,,,,,,,,,,,,,,,,,,,,,,,,,,,,,,,,,,,,133.7323702,,150.6953238,151.5401974,,181.2209741,30.5256503,47.4886039,,,,,,,,,,,,,,,,,,,,,,,,,,,,,,,,,,,,,,,,,,,,,,
3211,"M.I. Khan, H.Y. Kim, T. Nam, S. Miyazaki",Formation of nanoscaled precipitates and their effects on the high-temperature shape-memory characteristics of a Ti50Ni15Pd25Cu10 alloy,,Acta Materialia,60,5900-5913,2012,,,,External,,0.0,0.0,0.0,0.0,0,0.0,0.0,0.0,10.0,0,0.0,0.0,0.0,0.0,0.0,0.0,0.0,0.0,0.0,0.0,15.0,0,25.0,0.0,0.0,0.0,0,0,0.0,0,0.0,0.0,0,50.0,0,0.0,0.0,0.0,0.0,950.0,2.0,20,0,0.0,20,0.0,20.0,0.0,0,650.0,1.0,0,0.0,0,50,240,10.0,3,30,0.0,0.0,1,,,,,,,,,,,,,,,,,,,,,,,,,,,,,,,,,,,,133.7323702,,150.6953238,151.5401974,,181.2209741,30.5256503,47.4886039,,,,,,,,,,,,,,,,,,,,,,,,,,,,,,,,,,,,,,,,,,,,,,
3212,"M.I. Khan, H.Y. Kim, T. Nam, S. Miyazaki",Formation of nanoscaled precipitates and their effects on the high-temperature shape-memory characteristics of a Ti50Ni15Pd25Cu10 alloy,,Acta Materialia,60,5900-5913,2012,,,,External,,0.0,0.0,0.0,0.0,0,0.0,0.0,0.0,0.0,0,0.0,0.0,0.0,0.0,0.0,0.0,0.0,0.0,0.0,0.0,25.0,0,25.0,0.0,0.0,0.0,0,0,0.0,0,0.0,0.0,0,50.0,0,0.0,0.0,0.0,0.0,950.0,2.0,20,0,0.0,20,0.0,20.0,0.0,0,450.0,1.0,0,0.0,0,50,240,10.0,3,30,0.0,0.0,1,,,,,,,,,,,,,,,,,,,,,,,,,,,,,,,,,,,,111.7201412,,149.401117,141.2083864,,178.8862595,29.4851425,67.1661183,,,,,,,,,,,,,,,,,,,,,,,,,,,,,,,,,,,,,,,,,,,,,,
3213,"I. M. Khan, H. Y. Kim, T.-h. Nam and S. Miyazaki",Formation of nanoscaled precipitates and their effects on the high-temperature shape-memory characteristics of a Ti50Ni15Pd25Cu10 alloy,,Acta Materialia,60,5900-5913,2012,,,,External,,0.0,0.0,0.0,0.0,0,0.0,0.0,0.0,10.0,0,0.0,0.0,0.0,0.0,0.0,0.0,0.0,0.0,0.0,0.0,15.0,0,25.0,0.0,0.0,0.0,0,0,0.0,0,0.0,0.0,0,50.0,0,0.0,0.0,0.0,0.0,950.0,2.0,20,0,0.0,20,0.0,20.0,0.0,0,600.0,1.0,0,0.0,0,50,240,10.0,3,30,0.0,0.0,1,,,,,,,,,,,,,,,,,,,,,,,,,,,,,,,,,,,,87.02954662,,119.2513326,111.6203193,,138.7584897,19.5071571,51.72894308,,,,,,,,,,,,,,,,,,,,,,,,,,,,,,,,,,,,,,,,,,,,,,
3214,"M.I. Khan, H.Y. Kim, T. Nam, S. Miyazaki",Formation of nanoscaled precipitates and their effects on the high-temperature shape-memory characteristics of a Ti50Ni15Pd25Cu10 alloy,,Acta Materialia,60,5900-5913,2012,,,,External,,0.0,0.0,0.0,0.0,0,0.0,0.0,0.0,10.0,0,0.0,0.0,0.0,0.0,0.0,0.0,0.0,0.0,0.0,0.0,15.0,0,25.0,0.0,0.0,0.0,0,0,0.0,0,0.0,0.0,0,50.0,0,0.0,0.0,0.0,0.0,950.0,2.0,20,0,0.0,20,0.0,20.0,0.0,0,600.0,1.0,0,0.0,0,50,240,10.0,3,30,0.0,0.0,1,,,,,,,,,,,,,,,,,,,,,,,,,,,,,,,,,,,,87.02954662,,119.2513326,111.6203193,,138.7584897,19.5071571,51.72894308,,,,,,,,,,,,,,,,,,,,,,,,,,,,,,,,,,,,,,,,,,,,,,
3215,"K.V. Ramaiah, C.N. Saikrishna,  Gouthama, S.K. Bhaumik",Microstructure and transformation behavior of NiTiPd high temperature shape-memory alloy with Sc micro-addition,,Materials Characterization,106,36-43,2015,,,,External,,0.0,0.0,0.0,0.0,0,0.0,0.0,0.0,0.0,0,0.0,0.0,0.0,0.0,0.0,0.0,0.0,0.0,0.0,0.0,23.7,0,25.0,0.0,0.0,0.0,0,0,1.0,0,0.0,0.0,0,50.3,0,0.0,0.0,0.0,0.0,20.0,0.0,20,0,0.0,20,0.0,20.0,0.0,0,1050.0,24.0,0,0.0,0,50,170,10.0,3,30,0.0,0.0,1,,,,,,,,,,,,,,,,,,,,,,,,,,,,,,,,,,,,83,,111,112,,135,24,52,,,,,,,,,,,,,,,,,,,,,,,,,,,,,,,,,,,,,,,,,,,,,,
3216,"K. V. Ramaiah, C. N. Saikrishna, Gouthama and S. K. Bhaumik",Microstructure and transformation behavior of NiTiPd high temperature shape-memory alloy with Sc micro-addition,,Materials Characterization,106,36-43,2015,,,,External,,0.0,0.0,0.0,0.0,0,0.0,0.0,0.0,0.0,0,0.0,0.0,0.0,0.0,0.0,0.0,0.0,0.0,0.0,0.0,23.7,0,25.0,0.0,0.0,0.0,0,0,1.0,0,0.0,0.0,0,50.3,0,0.0,0.0,0.0,0.0,20.0,0.0,20,0,0.0,20,0.0,20.0,0.0,0,1050.0,24.0,0,0.0,0,50,170,10.0,3,30,0.0,0.0,1,,,,,,,,,,,,,,,,,,,,,,,,,,,,,,,,,,,,83,,111,112,,135,24,52,,,,,,,,,,,,,,,,,,,,,,,,,,,,,,,,,,,,,,,,,,,,,,
3217,"B. Lin, K. Gall, H.J. Maier, R. Waldron",Structure and thermomechanical behavior of NiTiPt shape memory alloy wires,,Acta Biomaterialia,5,257-267,2009,,,,External,,0.0,0.0,0.0,0.0,0,0.0,0.0,0.0,0.0,0,0.0,0.0,0.0,0.0,0.0,0.0,0.0,0.0,0.0,0.0,42.7,0,0.0,0.0,7.5,0.0,0,0,0.0,0,0.0,0.0,0,49.8,0,0.0,0.0,0.0,0.0,20.0,0.0,20,0,0.0,20,0.0,20.0,0.0,0,505.0,0.025,0,0.0,0,50,50,10.0,3,30,0.002,0.0,1,,,,,,,,,,,,,,,,,,,,,,,,,,,,,,,,,,,,,,,,,,,,,,,,,,,,,,,,0.302521008,5.840706452,618.3050847,,553.220339,,,,,,,,,,,,,,,,,,,,,,,,,,,,,
3218,"Z. Feng, B. Gao, J. Wang, D. Qian and Y. Liu",Influence of Zr Additions on Shape-Memory Effect and Mechanical Properties of Ni-Rich NiTi Alloys,,Materials Science Forum,394-395,365-368,2002,,,,External,,0.0,0.0,0.0,0.0,0,0.0,0.0,0.0,0.0,0,0.0,0.0,0.0,0.0,0.0,0.0,0.0,0.0,0.0,0.0,50.6,0,0.0,0.0,0.0,0.0,0,0,0.0,0,0.0,0.0,0,48.4,0,0.0,0.0,0.0,1.0,900.0,5.0,850,0,0.0,20,0.0,700.0,1.0,0,500.0,1.0,0,0.0,0,50,50,10.0,3,30,0.0,0.0,1,,,,,,,,,,,,,,,,,,,,,,,,,,,,,,,,,,,,,,,,,,,,,,,,,,,,,,,,(fractured),65.4,863.7,,406.7,,,,,,,,,,,,,,,,,,,,,,,,,,,,,
3219,"A. Evirgen, I. Karaman, R. Santamarta, J. Pons and R. D. Noebe",Microstructural characterization and superelastic response of a Ni50.3Ti29.7Zr20 high-temperature shape memory alloy,,Scripta Materialia,81,44180,2014,,,,External,,0.0,0.0,0.0,0.0,0,0.0,0.0,0.0,0.0,0,0.0,0.0,0.0,0.0,0.0,0.0,0.0,0.0,0.0,0.0,50.3,0,0.0,0.0,0.0,0.0,0,0,0.0,0,0.0,0.0,0,29.7,0,0.0,0.0,0.0,20.0,1050.0,72.0,900,0,0.0,20,0.0,20.0,0.0,0,20.0,0.0,0,0.0,0,50,50,10.0,2,30,0.0005,0.0,1,,,,,,,,,,,,,,,,,,,,,,,,,,,,,,,,,,,,,,,,,,,,,,,,,,,,,,,,0,2,508.8339223,,416.8421053,,,,,,,,,,,,,,,,,,,,,,,,,,,,,
3220,"H. Karaca, E. Acar, G. Ded, B. Basaran, H. Tobe, R. Noebe, G. Bigelow and Y. Chumlyakov",Shape memory behavior of high strength NiTiHfPd polycrystalline alloys,,Acta Materialia,61,5036-5049,2013,,,,External,,0.0,0.0,0.0,0.0,0,0.0,0.0,0.0,0.0,0,0.0,0.0,0.0,20.0,0.0,0.0,0.0,0.0,0.0,0.0,45.3,0,5.0,0.0,0.0,0.0,0,0,0.0,0,0.0,0.0,0,29.7,0,0.0,0.0,0.0,0.0,1050.0,72.0,900,0,0.0,20,0.0,20.0,0.0,0,400.0,3.0,0,0.0,0,50,,10.0,3,30,0.0,0.0,1,,,,,,,,,,,,,,,,,,,,,,,,,,,,,,,,,,,,,,,,,,,,,,,,,,,,,,,,0.25862069,6.724137931,1437.288136,,983.0508475,,,,,,,,,,,,,,,,,,,,,,,,,,,,,
3221,"H. Karaca, E. Acar, G. Ded, B. Basaran, H. Tobe, R. Noebe, G. Bigelow and Y. Chumlyakov",Shape memory behavior of high strength NiTiHfPd polycrystalline alloys,,Acta Materialia,61,5036-5049,2013,,,,External,,0.0,0.0,0.0,0.0,0,0.0,0.0,0.0,0.0,0,0.0,0.0,0.0,20.0,0.0,0.0,0.0,0.0,0.0,0.0,45.3,0,5.0,0.0,0.0,0.0,0,0,0.0,0,0.0,0.0,0,29.7,0,0.0,0.0,0.0,0.0,1050.0,72.0,900,0,0.0,20,0.0,20.0,0.0,0,550.0,3.0,0,0.0,0,50,,10.0,3,30,0.0,0.0,1,,,,,,,,,,,,,,,,,,,,,,,,,,,,,,,,,,,,,,,,,,,,,,,,,,,,,,,,0.491192977,6.14685781,2002.555982,,858.2541535,,,,,,,,,,,,,,,,,,,,,,,,,,,,,
3222,"H.E. Karaca, E. Acar, G.S. Ded, B. Basaran, H. Tobe, R.D. Noebe, G.S. Bigelow, Y.I. Chumlyakov",Shape memory behavior of high strength NiTiHfPd polycrystalline alloys,,Acta Materialia,61,5036-5049,2013,,,,External,,0.0,0.0,0.0,0.0,0,0.0,0.0,0.0,0.0,0,0.0,0.0,0.0,20.0,0.0,0.0,0.0,0.0,0.0,0.0,45.3,0,5.0,0.0,0.0,0.0,0,0,0.0,0,0.0,0.0,0,29.7,0,0.0,0.0,0.0,0.0,1050.0,72.0,900,0,0.0,20,0.0,20.0,0.0,0,400.0,3.0,0,0.0,0,50,,10.0,3,30,0.0,0.0,1,,,,,,,,,,,,,,,,,,,,,,,,,,,,,,,,,,,,,,,,,,,,,,,,,,,,,,,,0.25862069,6.724137931,1437.288136,,983.0508475,,,,,,,,,,,,,,,,,,,,,,,,,,,,,
3223,"H.E. Karaca, E. Acar, G.S. Ded, B. Basaran, H. Tobe, R.D. Noebe, G.S. Bigelow, Y.I. Chumlyakov",Shape memory behavior of high strength NiTiHfPd polycrystalline alloys,,Acta Materialia,61,5036-5049,2013,,,,External,,0.0,0.0,0.0,0.0,0,0.0,0.0,0.0,0.0,0,0.0,0.0,0.0,20.0,0.0,0.0,0.0,0.0,0.0,0.0,45.3,0,5.0,0.0,0.0,0.0,0,0,0.0,0,0.0,0.0,0,29.7,0,0.0,0.0,0.0,0.0,1050.0,72.0,900,0,0.0,20,0.0,20.0,0.0,0,550.0,3.0,0,0.0,0,50,,10.0,3,30,0.0,0.0,1,,,,,,,,,,,,,,,,,,,,,,,,,,,,,,,,,,,,,,,,,,,,,,,,,,,,,,,,0.491192977,6.14685781,2002.555982,,858.2541535,,,,,,,,,,,,,,,,,,,,,,,,,,,,,
3224,"M. Imahashi, M. I. Khan, H. Y. Kim and S. Miyazaki",The effect of Pd content on microstructure and shape-memory properties of Tiâ€“Niâ€“Pdâ€“Cu alloys,,Materials Science and Engineering: A,602,19-24,2014,,,,External,,0.0,0.0,0.0,0.0,0,0.0,0.0,0.0,5.0,0,0.0,0.0,0.0,0.0,0.0,0.0,0.0,0.0,0.0,0.0,15.0,0,30.0,0.0,0.0,0.0,0,0,0.0,0,0.0,0.0,0,50.0,0,0.0,0.0,0.0,0.0,950.0,2.0,20,0,0.0,20,0.0,20.0,0.0,0,500.0,1.0,0,0.0,0,59.29161369,366.5734798,10.0,3,30,0.0,0.0,1,,,,,,,,,,,,,,,,,,,,,,,,,,,,,,,,,,,,152.2962417,,216.9905067,164.4044313,,252.0139857,35.023479,99.717744,,,,,,,,,,,,,,,,,,,,,,,,,,,,,,,,,,,,,,,,,,,,,,
3225,"M. Imahashi, M.I. Khan, H.Y. Kim, S. Miyazaki",The effect of Pd content on microstructure and shape-memory properties of Tiâ€“Niâ€“Pdâ€“Cu alloys,,Materials Science and Engineering A,602,19-24,2014,,,,External,,0.0,0.0,0.0,0.0,0,0.0,0.0,0.0,5.0,0,0.0,0.0,0.0,0.0,0.0,0.0,0.0,0.0,0.0,0.0,15.0,0,30.0,0.0,0.0,0.0,0,0,0.0,0,0.0,0.0,0,50.0,0,0.0,0.0,0.0,0.0,950.0,2.0,20,0,0.0,20,0.0,20.0,0.0,0,500.0,1.0,0,0.0,0,59.29161369,366.5734798,10.0,3,30,0.0,0.0,1,,,,,,,,,,,,,,,,,,,,,,,,,,,,,,,,,,,,152.2962417,,216.9905067,164.4044313,,252.0139857,35.023479,99.717744,,,,,,,,,,,,,,,,,,,,,,,,,,,,,,,,,,,,,,,,,,,,,,
3226,"E. Acar, H. Tobe, I. Kaya, H. E. Karaca and Y. I. Chumlyakov",Compressive response of Ni45.3Ti34.7Hf15Pd5 and Ni45.3Ti29.7Hf20Pd5 shape-memory alloys,,Journal of Materials Science,50,1924-1934,2015,,,,External,,0.0,0.0,0.0,0.0,0,0.0,0.0,0.0,0.0,0,0.0,0.0,0.0,15.0,0.0,0.0,0.0,0.0,0.0,0.0,45.3,0,5.0,0.0,0.0,0.0,0,0,0.0,0,0.0,0.0,0,34.7,0,0.0,0.0,0.0,0.0,20.0,0.0,20,0,0.0,20,0.0,20.0,0.0,0,900.0,72.0,0,0.0,0,60,60,10.0,1,30,0.0001,0.0,1,,,,,,,,,,,,,,,,,,,,,,,,,,,,,,,,,,,,,,,,,,,,,,,,,,,,,,,,1.384038181,2.088652206,405.8988764,,273.8764045,,,,,,,,,,,,,,,,,,,,,,,,,,,,,
3227,"E. Acar, H. Tobe, I. Kaya, H. E. Karaca and Y. I. Chumlyakov",Compressive response of Ni45.3Ti34.7Hf15Pd5 and Ni45.3Ti29.7Hf20Pd5 shape-memory alloys,,Journal of Materials Science,50,1924-1934,2015,,,,External,,0.0,0.0,0.0,0.0,0,0.0,0.0,0.0,0.0,0,0.0,0.0,0.0,15.0,0.0,0.0,0.0,0.0,0.0,0.0,45.3,0,5.0,0.0,0.0,0.0,0,0,0.0,0,0.0,0.0,0,34.7,0,0.0,0.0,0.0,0.0,20.0,0.0,20,0,0.0,20,0.0,20.0,0.0,0,900.0,72.0,0,0.0,0,60,60,10.0,1,30,0.0001,0.0,1,,,,,,,,,,,,,,,,,,,,,,,,,,,,,,,,,,,,,,,,,,,,,,,,,,,,,,,,1.384038181,2.088652206,405.8988764,,273.8764045,,,,,,,,,,,,,,,,,,,,,,,,,,,,,
3228,"T.  Inamura, Y.Takahashi, H. Hosoda, K. Wakashima, T. Nagase, T. Nakano, Y. Umakoshi, S. Miyazaki",Martensitic Transformation Behavior and Shape Memory Properties of Tiâ€“Niâ€“Pt Melt-Spun Ribbons,,Materials Transactions,47,540-545,2006,,,,External,,0.0,0.0,0.0,0.0,0,0.0,0.0,0.0,0.0,0,0.0,0.0,0.0,0.0,0.0,0.0,0.0,0.0,0.0,0.0,40.0,0,0.0,0.0,10.0,0.0,0,0,0.0,0,0.0,0.0,0,50.0,0,0.0,0.0,0.0,0.0,20.0,0.0,20,0,0.0,20,0.0,20.0,0.0,0,200.0,1.0,0,0.0,0,60,60,10.0,3,30,0.001,0.0,1,,,,,,,,,,,,,,,,,,,,,,,,,,,,,,,,,,,,,,,,,,,,,,,,,,,,,,,,0.483516484,1.89010989,46.0760241,,31.18584712,,,,,,,,,,,,,,,,,,,,,,,,,,,,,
3229,"T.  Inamura, Y.Takahashi, H. Hosoda, K. Wakashima, T. Nagase, T. Nakano, Y. Umakoshi, S. Miyazaki",Martensitic Transformation Behavior and Shape Memory Properties of Tiâ€“Niâ€“Pt Melt-Spun Ribbons,,Materials Transactions,47,540-545,2006,,,,External,,0.0,0.0,0.0,0.0,0,0.0,0.0,0.0,0.0,0,0.0,0.0,0.0,0.0,0.0,0.0,0.0,0.0,0.0,0.0,40.0,0,0.0,0.0,10.0,0.0,0,0,0.0,0,0.0,0.0,0,50.0,0,0.0,0.0,0.0,0.0,20.0,0.0,20,0,0.0,20,0.0,20.0,0.0,0,350.0,1.0,0,0.0,0,60,60,10.0,3,30,0.001,0.0,1,,,,,,,,,,,,,,,,,,,,,,,,,,,,,,,,,,,,,,,,,,,,,,,,,,,,,,,,0.285714286,1.934065934,49.74573656,,31.20261911,,,,,,,,,,,,,,,,,,,,,,,,,,,,,
3230,"T.  Inamura, Y.Takahashi, H. Hosoda, K. Wakashima, T. Nagase, T. Nakano, Y. Umakoshi, S. Miyazaki",Martensitic Transformation Behavior and Shape Memory Properties of Tiâ€“Niâ€“Pt Melt-Spun Ribbons,,Materials Transactions,47,540-545,2006,,,,External,,0.0,0.0,0.0,0.0,0,0.0,0.0,0.0,0.0,0,0.0,0.0,0.0,0.0,0.0,0.0,0.0,0.0,0.0,0.0,40.0,0,0.0,0.0,10.0,0.0,0,0,0.0,0,0.0,0.0,0,50.0,0,0.0,0.0,0.0,0.0,20.0,0.0,20,0,0.0,20,0.0,20.0,0.0,0,500.0,1.0,0,0.0,0,60,60,10.0,3,30,0.001,0.0,1,,,,,,,,,,,,,,,,,,,,,,,,,,,,,,,,,,,,,,,,,,,,,,,,,,,,,,,,(fractured),1.736263736,170.5946678,,154.0004562,,,,,,,,,,,,,,,,,,,,,,,,,,,,,
3231,"K.V. Ramaiah, C.N. Saikrishna, Gouthama, S.K. Bhamik",Microstructure and transformation behaviour of Ni75âˆ’XTiXPd25 high temperature shape memory alloys,,Journal of Alloys and Compounds,554,319-326,2013,,,,External,,0.0,0.0,0.0,0.0,0,0.0,0.0,0.0,0.0,0,0.0,0.0,0.0,0.0,0.0,0.0,0.0,0.0,0.0,0.0,25.3,0,25.0,0.0,0.0,0.0,0,0,0.0,0,0.0,0.0,0,49.7,0,0.0,0.0,0.0,0.0,20.0,0.0,20,0,0.0,20,0.0,20.0,0.0,0,1050.0,24.0,0,0.0,0,60,180,10.0,2,30,0.0,0.0,1,,,,,,,,,,,,,,,,,,,,,,,,,,,,,,,,,,,,105,,117,122,,129,12,24,,,,,,,,,,,,,,,,,,,,,,,,,,,,,,,,,,,,,,,,,,,,,,
3232,"K.V. Ramaiah, C.N. Saikrishna, Gouthama, S.K. Bhamik",Microstructure and transformation behaviour of Ni75âˆ’XTiXPd25 high temperature shape memory alloys,,Journal of Alloys and Compounds,554,319-326,2013,,,,External,,0.0,0.0,0.0,0.0,0,0.0,0.0,0.0,0.0,0,0.0,0.0,0.0,0.0,0.0,0.0,0.0,0.0,0.0,0.0,25.3,0,25.0,0.0,0.0,0.0,0,0,0.0,0,0.0,0.0,0,49.7,0,0.0,0.0,0.0,0.0,20.0,0.0,20,0,0.0,20,0.0,20.0,0.0,0,1050.0,24.0,0,0.0,0,60,180,10.0,12,30,0.0,0.0,1,,,,,,,,,,,,,,,,,,,,,,,,,,,,,,,,,,,,100,,116,117,,126,10,26,,,,,,,,,,,,,,,,,,,,,,,,,,,,,,,,,,,,,,,,,,,,,,
3233,"E. Acar, H. E. Karaca, H. Tobe, R. D. Noebe and Y. I. Chumlyakov",Orientation dependence of the shape memory properties in aged Ni45.3Ti29.7Hf20Pd5 single crystals,,Intermetallics,54,60-68,2014,,,,External,,0.0,0.0,0.0,0.0,0,0.0,0.0,0.0,0.0,0,0.0,0.0,0.0,20.0,0.0,0.0,0.0,0.0,0.0,0.0,45.3,0,5.0,0.0,0.0,0.0,0,0,0.0,0,0.0,0.0,0,29.7,0,0.0,0.0,0.0,0.0,20.0,0.0,20,0,0.0,20,0.0,1050.0,4.0,0,550.0,3.0,0,0.0,0,60,60,10.0,3,30,0.00083,0.0,1,,,,,,,,,,,,,,,,,,,,,,,,,,,,,,,,,,,,,,,,,,,,,,,,,,,,,,,,0.059259259,4.044444444,1585.152838,,641.9213974,,,,,,,,,,,,,,,,,,,,,,,,,,,,,
3234,"E. Acar, H. E. Karaca, H. Tobe, R. D. Noebe and Y. I. Chumlyakov",Orientation dependence of the shape memory properties in aged Ni45.3Ti29.7Hf20Pd5 single crystals,,Intermetallics,54,60-68,2014,,,,External,,0.0,0.0,0.0,0.0,0,0.0,0.0,0.0,0.0,0,0.0,0.0,0.0,20.0,0.0,0.0,0.0,0.0,0.0,0.0,45.3,0,5.0,0.0,0.0,0.0,0,0,0.0,0,0.0,0.0,0,29.7,0,0.0,0.0,0.0,0.0,20.0,0.0,20,0,0.0,20,0.0,1050.0,4.0,0,550.0,3.0,0,0.0,0,60,60,10.0,3,30,0.00083,0.0,1,,,,,,,,,,,,,,,,,,,,,,,,,,,,,,,,,,,,,,,,,,,,,,,,,,,,,,,,0.014814815,4.074074074,1069.868996,,393.0131004,,,,,,,,,,,,,,,,,,,,,,,,,,,,,
3235,"E. Acar, H. E. Karaca, H. Tobe, R. D. Noebe and Y. I. Chumlyakov",Orientation dependence of the shape memory properties in aged Ni45.3Ti29.7Hf20Pd5 single crystals,,Intermetallics,54,60-68,2014,,,,External,,0.0,0.0,0.0,0.0,0,0.0,0.0,0.0,0.0,0,0.0,0.0,0.0,20.0,0.0,0.0,0.0,0.0,0.0,0.0,45.3,0,5.0,0.0,0.0,0.0,0,0,0.0,0,0.0,0.0,0,29.7,0,0.0,0.0,0.0,0.0,20.0,0.0,20,0,0.0,20,0.0,1050.0,4.0,0,550.0,3.0,0,0.0,0,60,60,10.0,3,30,0.00083,0.0,1,,,,,,,,,,,,,,,,,,,,,,,,,,,,,,,,,,,,,,,,,,,,,,,,,,,,,,,,0.074074074,2.414814815,1484.716157,,1240.174672,,,,,,,,,,,,,,,,,,,,,,,,,,,,,
3236,"E. Acar, H.E. Karaca, H. Tobe, R.D. Noebe, Y.I. Chumlyakov",Orientation dependence of the shape memory properties in aged Ni45.3Ti29.7Hf20Pd5 single crystals,,Intermetallics,54,60-68,2014,,,,External,,0.0,0.0,0.0,0.0,0,0.0,0.0,0.0,0.0,0,0.0,0.0,0.0,20.0,0.0,0.0,0.0,0.0,0.0,0.0,45.3,0,5.0,0.0,0.0,0.0,0,0,0.0,0,0.0,0.0,0,29.7,0,0.0,0.0,0.0,0.0,20.0,0.0,20,0,0.0,20,0.0,1050.0,4.0,0,550.0,3.0,0,0.0,0,60,60,10.0,3,30,0.00083,0.0,1,,,,,,,,,,,,,,,,,,,,,,,,,,,,,,,,,,,,,,,,,,,,,,,,,,,,,,,,0.059259259,4.044444444,1585.152838,,641.9213974,,,,,,,,,,,,,,,,,,,,,,,,,,,,,
3237,"E. Acar, H.E. Karaca, H. Tobe, R.D. Noebe, Y.I. Chumlyakov",Orientation dependence of the shape memory properties in aged Ni45.3Ti29.7Hf20Pd5 single crystals,,Intermetallics,54,60-68,2014,,,,External,,0.0,0.0,0.0,0.0,0,0.0,0.0,0.0,0.0,0,0.0,0.0,0.0,20.0,0.0,0.0,0.0,0.0,0.0,0.0,45.3,0,5.0,0.0,0.0,0.0,0,0,0.0,0,0.0,0.0,0,29.7,0,0.0,0.0,0.0,0.0,20.0,0.0,20,0,0.0,20,0.0,1050.0,4.0,0,550.0,3.0,0,0.0,0,60,60,10.0,3,30,0.00083,0.0,1,,,,,,,,,,,,,,,,,,,,,,,,,,,,,,,,,,,,,,,,,,,,,,,,,,,,,,,,0.014814815,4.074074074,1069.868996,,393.0131004,,,,,,,,,,,,,,,,,,,,,,,,,,,,,
3238,"E. Acar, H.E. Karaca, H. Tobe, R.D. Noebe, Y.I. Chumlyakov",Orientation dependence of the shape memory properties in aged Ni45.3Ti29.7Hf20Pd5 single crystals,,Intermetallics,54,60-68,2014,,,,External,,0.0,0.0,0.0,0.0,0,0.0,0.0,0.0,0.0,0,0.0,0.0,0.0,20.0,0.0,0.0,0.0,0.0,0.0,0.0,45.3,0,5.0,0.0,0.0,0.0,0,0,0.0,0,0.0,0.0,0,29.7,0,0.0,0.0,0.0,0.0,20.0,0.0,20,0,0.0,20,0.0,1050.0,4.0,0,550.0,3.0,0,0.0,0,60,60,10.0,3,30,0.00083,0.0,1,,,,,,,,,,,,,,,,,,,,,,,,,,,,,,,,,,,,,,,,,,,,,,,,,,,,,,,,0.074074074,2.414814815,1484.716157,,1240.174672,,,,,,,,,,,,,,,,,,,,,,,,,,,,,
3239,"Z. Feng, B. Gao, J. Wang, D. Qian and Y. Liu",Influence of Zr Additions on Shape-Memory Effect and Mechanical Properties of Ni-Rich NiTi Alloys,,Materials Science Forum,394-395,365-368,2002,,,,External,,0.0,0.0,0.0,0.0,0,0.0,0.0,0.0,0.0,0,0.0,0.0,0.0,0.0,0.0,0.0,0.0,0.0,0.0,0.0,50.6,0,0.0,0.0,0.0,0.0,0,0,0.0,0,0.0,0.0,0,47.4,0,0.0,0.0,0.0,2.0,900.0,5.0,850,0,0.0,20,0.0,700.0,1.0,0,500.0,1.0,0,0.0,0,60,60,10.0,3,30,0.0,0.0,1,,,,,,,,,,,,,,,,,,,,,,,,,,,,,,,,,,,,,,,,,,,,,,,,,,,,,,,,(fractured),57.3,900.5,,271,,,,,,,,,,,,,,,,,,,,,,,,,,,,,
3240,"H. Karaca, E. Acar, G. Ded, B. Basaran, H. Tobe, R. Noebe, G. Bigelow and Y. Chumlyakov",Shape memory behavior of high strength NiTiHfPd polycrystalline alloys,,Acta Materialia,61,5036-5049,2013,,,,External,,0.0,0.0,0.0,0.0,0,0.0,0.0,0.0,0.0,0,0.0,0.0,0.0,20.0,0.0,0.0,0.0,0.0,0.0,0.0,45.3,0,5.0,0.0,0.0,0.0,0,0,0.0,0,0.0,0.0,0,29.7,0,0.0,0.0,0.0,0.0,1050.0,72.0,900,0,0.0,20,0.0,20.0,0.0,0,20.0,0.0,0,0.0,0,60,,10.0,3,30,0.0,0.0,1,,,,,,,,,,,,,,,,,,,,,,,,,,,,,,,,,,,,,,,,,,,,,,,,,,,,,,,,1.034482759,8.965517241,2013.559322,,1057.627119,,,,,,,,,,,,,,,,,,,,,,,,,,,,,
3241,"H.E. Karaca, E. Acar, G.S. Ded, B. Basaran, H. Tobe, R.D. Noebe, G.S. Bigelow, Y.I. Chumlyakov",Shape memory behavior of high strength NiTiHfPd polycrystalline alloys,,Acta Materialia,61,5036-5049,2013,,,,External,,0.0,0.0,0.0,0.0,0,0.0,0.0,0.0,0.0,0,0.0,0.0,0.0,20.0,0.0,0.0,0.0,0.0,0.0,0.0,45.3,0,5.0,0.0,0.0,0.0,0,0,0.0,0,0.0,0.0,0,29.7,0,0.0,0.0,0.0,0.0,1050.0,72.0,900,0,0.0,20,0.0,20.0,0.0,0,20.0,0.0,0,0.0,0,60,,10.0,3,30,0.0,0.0,1,,,,,,,,,,,,,,,,,,,,,,,,,,,,,,,,,,,,,,,,,,,,,,,,,,,,,,,,1.034482759,8.965517241,2013.559322,,1057.627119,,,,,,,,,,,,,,,,,,,,,,,,,,,,,
3242,"S. Rehman, M. Khan, A.N. Khan, S.H.I. Jaffery, L. Ali, A. Mubashar",Improvement in the Mechanical Properties of High Temperature Shape Memory Alloy (Ti50Ni25Pd25) by Copper Addition,,Advances in Materials Science and Engineering,2015,43837,2015,,,,External,,0.0,0.0,0.0,0.0,0,0.0,0.0,0.0,0.0,0,0.0,0.0,0.0,0.0,0.0,0.0,0.0,0.0,0.0,0.0,25.0,0,25.0,0.0,0.0,0.0,0,0,0.0,0,0.0,0.0,0,50.0,0,0.0,0.0,0.0,0.0,20.0,0.0,20,0,0.0,20,0.0,950.0,2.0,0,900.0,1.0,0,0.0,0,69,69,10.0,3,30,0.00083,0.0,1,,,,,,,,,,,,,,,,,,,,,,,,,,,,,,,,,,,,,,,,,,,,,,,,,,,,,,,,(fractured),10,951.6,,290,,,,,,,,,,,,,,,,,,,,,,,,,,,,,
3243,"A. Evirgen, I. Karaman, R. Santamarta, J. Pons and R. D. Noebe",Microstructural characterization and superelastic response of a Ni50.3Ti29.7Zr20 high-temperature shape memory alloy,,Scripta Materialia,81,44180,2014,,,,External,,0.0,0.0,0.0,0.0,0,0.0,0.0,0.0,0.0,0,0.0,0.0,0.0,0.0,0.0,0.0,0.0,0.0,0.0,0.0,50.3,0,0.0,0.0,0.0,0.0,0,0,0.0,0,0.0,0.0,0,29.7,0,0.0,0.0,0.0,20.0,1050.0,72.0,900,0,0.0,20,0.0,20.0,0.0,0,20.0,0.0,0,0.0,0,70,70,10.0,3,30,0.0005,0.0,1,,,,,,,,,,,,,,,,,,,,,,,,,,,,,,,,,,,,,,,,,,,,,,,,,,,,,,,,0,2,614.8409894,,488.4210526,,,,,,,,,,,,,,,,,,,,,,,,,,,,,
3244,"H. Karaca, E. Acar, G. Ded, B. Basaran, H. Tobe, R. Noebe, G. Bigelow and Y. Chumlyakov",Shape memory behavior of high strength NiTiHfPd polycrystalline alloys,,Acta Materialia,61,5036-5049,2013,,,,External,,0.0,0.0,0.0,0.0,0,0.0,0.0,0.0,0.0,0,0.0,0.0,0.0,20.0,0.0,0.0,0.0,0.0,0.0,0.0,45.3,0,5.0,0.0,0.0,0.0,0,0,0.0,0,0.0,0.0,0,29.7,0,0.0,0.0,0.0,0.0,1050.0,72.0,900,0,0.0,20,0.0,20.0,0.0,0,400.0,3.0,0,0.0,0,70,,10.0,3,30,0.0,0.0,1,,,,,,,,,,,,,,,,,,,,,,,,,,,,,,,,,,,,,,,,,,,,,,,,,,,,,,,,0.25862069,6.724137931,1559.322034,,1091.525424,,,,,,,,,,,,,,,,,,,,,,,,,,,,,
3245,"H. Karaca, E. Acar, G. Ded, B. Basaran, H. Tobe, R. Noebe, G. Bigelow and Y. Chumlyakov",Shape memory behavior of high strength NiTiHfPd polycrystalline alloys,,Acta Materialia,61,5036-5049,2013,,,,External,,0.0,0.0,0.0,0.0,0,0.0,0.0,0.0,0.0,0,0.0,0.0,0.0,20.0,0.0,0.0,0.0,0.0,0.0,0.0,45.3,0,5.0,0.0,0.0,0.0,0,0,0.0,0,0.0,0.0,0,29.7,0,0.0,0.0,0.0,0.0,1050.0,72.0,900,0,0.0,20,0.0,20.0,0.0,0,550.0,3.0,0,0.0,0,70,,10.0,3,30,0.0,0.0,1,,,,,,,,,,,,,,,,,,,,,,,,,,,,,,,,,,,,,,,,,,,,,,,,,,,,,,,,0.244763016,6.079902206,1813.302217,,913.152192,,,,,,,,,,,,,,,,,,,,,,,,,,,,,
3246,"H.E. Karaca, E. Acar, G.S. Ded, B. Basaran, H. Tobe, R.D. Noebe, G.S. Bigelow, Y.I. Chumlyakov",Shape memory behavior of high strength NiTiHfPd polycrystalline alloys,,Acta Materialia,61,5036-5049,2013,,,,External,,0.0,0.0,0.0,0.0,0,0.0,0.0,0.0,0.0,0,0.0,0.0,0.0,20.0,0.0,0.0,0.0,0.0,0.0,0.0,45.3,0,5.0,0.0,0.0,0.0,0,0,0.0,0,0.0,0.0,0,29.7,0,0.0,0.0,0.0,0.0,1050.0,72.0,900,0,0.0,20,0.0,20.0,0.0,0,400.0,3.0,0,0.0,0,70,,10.0,3,30,0.0,0.0,1,,,,,,,,,,,,,,,,,,,,,,,,,,,,,,,,,,,,,,,,,,,,,,,,,,,,,,,,0.25862069,6.724137931,1559.322034,,1091.525424,,,,,,,,,,,,,,,,,,,,,,,,,,,,,
3247,"H.E. Karaca, E. Acar, G.S. Ded, B. Basaran, H. Tobe, R.D. Noebe, G.S. Bigelow, Y.I. Chumlyakov",Shape memory behavior of high strength NiTiHfPd polycrystalline alloys,,Acta Materialia,61,5036-5049,2013,,,,External,,0.0,0.0,0.0,0.0,0,0.0,0.0,0.0,0.0,0,0.0,0.0,0.0,20.0,0.0,0.0,0.0,0.0,0.0,0.0,45.3,0,5.0,0.0,0.0,0.0,0,0,0.0,0,0.0,0.0,0,29.7,0,0.0,0.0,0.0,0.0,1050.0,72.0,900,0,0.0,20,0.0,20.0,0.0,0,550.0,3.0,0,0.0,0,70,,10.0,3,30,0.0,0.0,1,,,,,,,,,,,,,,,,,,,,,,,,,,,,,,,,,,,,,,,,,,,,,,,,,,,,,,,,0.244763016,6.079902206,1813.302217,,913.152192,,,,,,,,,,,,,,,,,,,,,,,,,,,,,
3248,"B. Lin, K. Gall, H.J. Maier, R. Waldron",Structure and thermomechanical behavior of NiTiPt shape memory alloy wires,,Acta Biomaterialia,5,257-267,2009,,,,External,,0.0,0.0,0.0,0.0,0,0.0,0.0,0.0,0.0,0,0.0,0.0,0.0,0.0,0.0,0.0,0.0,0.0,0.0,0.0,42.7,0,0.0,0.0,7.5,0.0,0,0,0.0,0,0.0,0.0,0,49.8,0,0.0,0.0,0.0,0.0,20.0,0.0,20,0,0.0,20,0.0,20.0,0.0,0,505.0,0.025,0,0.0,0,75,75,10.0,3,30,0.002,0.0,1,,,,,,,,,,,,,,,,,,,,,,,,,,,,,,,,,,,,,,,,,,,,,,,,,,,,,,,,0.302521008,5.829426008,737.6271186,,629.1525424,,,,,,,,,,,,,,,,,,,,,,,,,,,,,
3249,"T.  Inamura, Y.Takahashi, H. Hosoda, K. Wakashima, T. Nagase, T. Nakano, Y. Umakoshi, S. Miyazaki",Martensitic Transformation Behavior and Shape Memory Properties of Tiâ€“Niâ€“Pt Melt-Spun Ribbons,,Materials Transactions,47,540-545,2006,,,,External,,0.0,0.0,0.0,0.0,0,0.0,0.0,0.0,0.0,0,0.0,0.0,0.0,0.0,0.0,0.0,0.0,0.0,0.0,0.0,40.0,0,0.0,0.0,10.0,0.0,0,0,0.0,0,0.0,0.0,0,50.0,0,0.0,0.0,0.0,0.0,20.0,0.0,20,0,0.0,20,0.0,20.0,0.0,0,200.0,1.0,0,0.0,0,80,80,10.0,3,30,0.001,0.0,1,,,,,,,,,,,,,,,,,,,,,,,,,,,,,,,,,,,,,,,,,,,,,,,,,,,,,,,,0.065934066,1.868131868,93.69171732,,71.55603859,,,,,,,,,,,,,,,,,,,,,,,,,,,,,
3250,"T.  Inamura, Y.Takahashi, H. Hosoda, K. Wakashima, T. Nagase, T. Nakano, Y. Umakoshi, S. Miyazaki",Martensitic Transformation Behavior and Shape Memory Properties of Tiâ€“Niâ€“Pt Melt-Spun Ribbons,,Materials Transactions,47,540-545,2006,,,,External,,0.0,0.0,0.0,0.0,0,0.0,0.0,0.0,0.0,0,0.0,0.0,0.0,0.0,0.0,0.0,0.0,0.0,0.0,0.0,40.0,0,0.0,0.0,10.0,0.0,0,0,0.0,0,0.0,0.0,0,50.0,0,0.0,0.0,0.0,0.0,20.0,0.0,20,0,0.0,20,0.0,20.0,0.0,0,350.0,1.0,0,0.0,0,80,80,10.0,3,30,0.001,0.0,1,,,,,,,,,,,,,,,,,,,,,,,,,,,,,,,,,,,,,,,,,,,,,,,,,,,,,,,,0.043956044,1.824175824,102.8425177,,80.76050933,,,,,,,,,,,,,,,,,,,,,,,,,,,,,
3251,"T.  Inamura, Y.Takahashi, H. Hosoda, K. Wakashima, T. Nagase, T. Nakano, Y. Umakoshi, S. Miyazaki",Martensitic Transformation Behavior and Shape Memory Properties of Tiâ€“Niâ€“Pt Melt-Spun Ribbons,,Materials Transactions,47,540-545,2006,,,,External,,0.0,0.0,0.0,0.0,0,0.0,0.0,0.0,0.0,0,0.0,0.0,0.0,0.0,0.0,0.0,0.0,0.0,0.0,0.0,40.0,0,0.0,0.0,10.0,0.0,0,0,0.0,0,0.0,0.0,0,50.0,0,0.0,0.0,0.0,0.0,20.0,0.0,20,0,0.0,20,0.0,20.0,0.0,0,500.0,1.0,0,0.0,0,80,80,10.0,3,30,0.001,0.0,1,,,,,,,,,,,,,,,,,,,,,,,,,,,,,,,,,,,,,,,,,,,,,,,,,,,,,,,,0.285714286,1.736263736,181.5836788,,148.4824699,,,,,,,,,,,,,,,,,,,,,,,,,,,,,
3252,"E. Acar, H. E. Karaca, H. Tobe, R. D. Noebe and Y. I. Chumlyakov",Orientation dependence of the shape memory properties in aged Ni45.3Ti29.7Hf20Pd5 single crystals,,Intermetallics,54,60-68,2014,,,,External,,0.0,0.0,0.0,0.0,0,0.0,0.0,0.0,0.0,0,0.0,0.0,0.0,20.0,0.0,0.0,0.0,0.0,0.0,0.0,45.3,0,5.0,0.0,0.0,0.0,0,0,0.0,0,0.0,0.0,0,29.7,0,0.0,0.0,0.0,0.0,20.0,0.0,20,0,0.0,20,0.0,1050.0,4.0,0,550.0,3.0,0,0.0,0,80,80,10.0,3,30,0.00083,0.0,1,,,,,,,,,,,,,,,,,,,,,,,,,,,,,,,,,,,,,,,,,,,,,,,,,,,,,,,,0.059259259,4.12288905,1713.665944,,872.0173536,,,,,,,,,,,,,,,,,,,,,,,,,,,,,
3253,"E. Acar, H. E. Karaca, H. Tobe, R. D. Noebe and Y. I. Chumlyakov",Orientation dependence of the shape memory properties in aged Ni45.3Ti29.7Hf20Pd5 single crystals,,Intermetallics,54,60-68,2014,,,,External,,0.0,0.0,0.0,0.0,0,0.0,0.0,0.0,0.0,0,0.0,0.0,0.0,20.0,0.0,0.0,0.0,0.0,0.0,0.0,45.3,0,5.0,0.0,0.0,0.0,0,0,0.0,0,0.0,0.0,0,29.7,0,0.0,0.0,0.0,0.0,20.0,0.0,20,0,0.0,20,0.0,1050.0,4.0,0,550.0,3.0,0,0.0,0,80,80,10.0,3,30,0.00083,0.0,1,,,,,,,,,,,,,,,,,,,,,,,,,,,,,,,,,,,,,,,,,,,,,,,,,,,,,,,,0.02962963,4.05762031,1119.305857,,537.9609544,,,,,,,,,,,,,,,,,,,,,,,,,,,,,
3254,"E. Acar, H. E. Karaca, H. Tobe, R. D. Noebe and Y. I. Chumlyakov",Orientation dependence of the shape memory properties in aged Ni45.3Ti29.7Hf20Pd5 single crystals,,Intermetallics,54,60-68,2014,,,,External,,0.0,0.0,0.0,0.0,0,0.0,0.0,0.0,0.0,0,0.0,0.0,0.0,20.0,0.0,0.0,0.0,0.0,0.0,0.0,45.3,0,5.0,0.0,0.0,0.0,0,0,0.0,0,0.0,0.0,0,29.7,0,0.0,0.0,0.0,0.0,20.0,0.0,20,0,0.0,20,0.0,1050.0,4.0,0,550.0,3.0,0,0.0,0,80,80,10.0,3,30,0.00083,0.0,1,,,,,,,,,,,,,,,,,,,,,,,,,,,,,,,,,,,,,,,,,,,,,,,,,,,,,,,,0.029693902,2.554382582,1600.867679,,1336.225597,,,,,,,,,,,,,,,,,,,,,,,,,,,,,
3255,"E. Acar, H.E. Karaca, H. Tobe, R.D. Noebe, Y.I. Chumlyakov",Orientation dependence of the shape memory properties in aged Ni45.3Ti29.7Hf20Pd5 single crystals,,Intermetallics,54,60-68,2014,,,,External,,0.0,0.0,0.0,0.0,0,0.0,0.0,0.0,0.0,0,0.0,0.0,0.0,20.0,0.0,0.0,0.0,0.0,0.0,0.0,45.3,0,5.0,0.0,0.0,0.0,0,0,0.0,0,0.0,0.0,0,29.7,0,0.0,0.0,0.0,0.0,20.0,0.0,20,0,0.0,20,0.0,1050.0,4.0,0,550.0,3.0,0,0.0,0,80,80,10.0,3,30,0.00083,0.0,1,,,,,,,,,,,,,,,,,,,,,,,,,,,,,,,,,,,,,,,,,,,,,,,,,,,,,,,,0.059259259,4.12288905,1713.665944,,872.0173536,,,,,,,,,,,,,,,,,,,,,,,,,,,,,
3256,"E. Acar, H.E. Karaca, H. Tobe, R.D. Noebe, Y.I. Chumlyakov",Orientation dependence of the shape memory properties in aged Ni45.3Ti29.7Hf20Pd5 single crystals,,Intermetallics,54,60-68,2014,,,,External,,0.0,0.0,0.0,0.0,0,0.0,0.0,0.0,0.0,0,0.0,0.0,0.0,20.0,0.0,0.0,0.0,0.0,0.0,0.0,45.3,0,5.0,0.0,0.0,0.0,0,0,0.0,0,0.0,0.0,0,29.7,0,0.0,0.0,0.0,0.0,20.0,0.0,20,0,0.0,20,0.0,1050.0,4.0,0,550.0,3.0,0,0.0,0,80,80,10.0,3,30,0.00083,0.0,1,,,,,,,,,,,,,,,,,,,,,,,,,,,,,,,,,,,,,,,,,,,,,,,,,,,,,,,,0.02962963,4.05762031,1119.305857,,537.9609544,,,,,,,,,,,,,,,,,,,,,,,,,,,,,
3257,"E. Acar, H.E. Karaca, H. Tobe, R.D. Noebe, Y.I. Chumlyakov",Orientation dependence of the shape memory properties in aged Ni45.3Ti29.7Hf20Pd5 single crystals,,Intermetallics,54,60-68,2014,,,,External,,0.0,0.0,0.0,0.0,0,0.0,0.0,0.0,0.0,0,0.0,0.0,0.0,20.0,0.0,0.0,0.0,0.0,0.0,0.0,45.3,0,5.0,0.0,0.0,0.0,0,0,0.0,0,0.0,0.0,0,29.7,0,0.0,0.0,0.0,0.0,20.0,0.0,20,0,0.0,20,0.0,1050.0,4.0,0,550.0,3.0,0,0.0,0,80,80,10.0,3,30,0.00083,0.0,1,,,,,,,,,,,,,,,,,,,,,,,,,,,,,,,,,,,,,,,,,,,,,,,,,,,,,,,,0.029693902,2.554382582,1600.867679,,1336.225597,,,,,,,,,,,,,,,,,,,,,,,,,,,,,
3258,"H. Karaca, E. Acar, G. Ded, B. Basaran, H. Tobe, R. Noebe, G. Bigelow and Y. Chumlyakov",Shape memory behavior of high strength NiTiHfPd polycrystalline alloys,,Acta Materialia,61,5036-5049,2013,,,,External,,0.0,0.0,0.0,0.0,0,0.0,0.0,0.0,0.0,0,0.0,0.0,0.0,20.0,0.0,0.0,0.0,0.0,0.0,0.0,45.3,0,5.0,0.0,0.0,0.0,0,0,0.0,0,0.0,0.0,0,29.7,0,0.0,0.0,0.0,0.0,1050.0,72.0,900,0,0.0,20,0.0,20.0,0.0,0,20.0,0.0,0,0.0,0,80,,10.0,3,30,0.0,0.0,1,,,,,,,,,,,,,,,,,,,,,,,,,,,,,,,,,,,,,,,,,,,,,,,,,,,,,,,,0.689655172,7.586206897,1864.40678,,1077.966102,,,,,,,,,,,,,,,,,,,,,,,,,,,,,
3259,"H.E. Karaca, E. Acar, G.S. Ded, B. Basaran, H. Tobe, R.D. Noebe, G.S. Bigelow, Y.I. Chumlyakov",Shape memory behavior of high strength NiTiHfPd polycrystalline alloys,,Acta Materialia,61,5036-5049,2013,,,,External,,0.0,0.0,0.0,0.0,0,0.0,0.0,0.0,0.0,0,0.0,0.0,0.0,20.0,0.0,0.0,0.0,0.0,0.0,0.0,45.3,0,5.0,0.0,0.0,0.0,0,0,0.0,0,0.0,0.0,0,29.7,0,0.0,0.0,0.0,0.0,1050.0,72.0,900,0,0.0,20,0.0,20.0,0.0,0,20.0,0.0,0,0.0,0,80,,10.0,3,30,0.0,0.0,1,,,,,,,,,,,,,,,,,,,,,,,,,,,,,,,,,,,,,,,,,,,,,,,,,,,,,,,,0.689655172,7.586206897,1864.40678,,1077.966102,,,,,,,,,,,,,,,,,,,,,,,,,,,,,
3260,"S. Rehman, M. Khan, A. N. Khan, S. H. I. Jaffery, L. Ali and A. Mubashar",Improvement in the Mechanical Properties of High Temperature Shape Memory Alloy (Ti50Ni25Pd25) by Copper Addition,,Advances in Materials Science and Engineering,2015,43837,2015,,,,External,,0.0,0.0,0.0,0.0,0,0.0,0.0,0.0,5.0,0,0.0,0.0,0.0,0.0,0.0,0.0,0.0,0.0,0.0,0.0,20.0,0,25.0,0.0,0.0,0.0,0,0,0.0,0,0.0,0.0,0,50.0,0,0.0,0.0,0.0,0.0,20.0,0.0,20,0,0.0,20,0.0,950.0,2.0,0,900.0,1.0,0,0.0,0,83,83,10.0,3,30,0.0,0.0,1,,,,,,,,,,,,,,,,,,,,,,,,,,,,,,,,,,,,,,,,,,,,,,,,,,,,,,,,(fractured),9.5,1011.6,,323,,,,,,,,,,,,,,,,,,,,,,,,,,,,,
3261,"S. Rehman, M. Khan, A.N. Khan, S.H.I. Jaffery, L. Ali, A. Mubashar",Improvement in the Mechanical Properties of High Temperature Shape Memory Alloy (Ti50Ni25Pd25) by Copper Addition,,Advances in Materials Science and Engineering,2015,43837,2015,,,,External,,0.0,0.0,0.0,0.0,0,0.0,0.0,0.0,5.0,0,0.0,0.0,0.0,0.0,0.0,0.0,0.0,0.0,0.0,0.0,20.0,0,25.0,0.0,0.0,0.0,0,0,0.0,0,0.0,0.0,0,50.0,0,0.0,0.0,0.0,0.0,20.0,0.0,20,0,0.0,20,0.0,950.0,2.0,0,900.0,1.0,0,0.0,0,83,83,10.0,3,30,0.00083,0.0,1,,,,,,,,,,,,,,,,,,,,,,,,,,,,,,,,,,,,,,,,,,,,,,,,,,,,,,,,(fractured),9.5,1011.6,,323,,,,,,,,,,,,,,,,,,,,,,,,,,,,,
3262,"E. Acar, H. Tobe, I. Kaya, H. E. Karaca and Y. I. Chumlyakov",Compressive response of Ni45.3Ti34.7Hf15Pd5 and Ni45.3Ti29.7Hf20Pd5 shape-memory alloys,,Journal of Materials Science,50,1924-1934,2015,,,,External,,0.0,0.0,0.0,0.0,0,0.0,0.0,0.0,0.0,0,0.0,0.0,0.0,15.0,0.0,0.0,0.0,0.0,0.0,0.0,45.3,0,5.0,0.0,0.0,0.0,0,0,0.0,0,0.0,0.0,0,34.7,0,0.0,0.0,0.0,0.0,20.0,0.0,20,0,0.0,20,0.0,20.0,0.0,0,900.0,72.0,0,0.0,0,90,90,10.0,1,30,0.0001,0.0,1,,,,,,,,,,,,,,,,,,,,,,,,,,,,,,,,,,,,,,,,,,,,,,,,,,,,,,,,0.053620629,2.078700106,866.6107383,,682.0469799,,,,,,,,,,,,,,,,,,,,,,,,,,,,,
3263,"E. Acar, H. Tobe, I. Kaya, H. E. Karaca and Y. I. Chumlyakov",Compressive response of Ni45.3Ti34.7Hf15Pd5 and Ni45.3Ti29.7Hf20Pd5 shape-memory alloys,,Journal of Materials Science,50,1924-1934,2015,,,,External,,0.0,0.0,0.0,0.0,0,0.0,0.0,0.0,0.0,0,0.0,0.0,0.0,15.0,0.0,0.0,0.0,0.0,0.0,0.0,45.3,0,5.0,0.0,0.0,0.0,0,0,0.0,0,0.0,0.0,0,34.7,0,0.0,0.0,0.0,0.0,20.0,0.0,20,0,0.0,20,0.0,20.0,0.0,0,900.0,72.0,0,0.0,0,90,90,10.0,2,30,0.0001,0.0,1,,,,,,,,,,,,,,,,,,,,,,,,,,,,,,,,,,,,,,,,,,,,,,,,,,,,,,,,0.085199576,3.059413635,971.4765101,,682.0469799,,,,,,,,,,,,,,,,,,,,,,,,,,,,,
3264,"E. Acar, H. Tobe, I. Kaya, H. E. Karaca and Y. I. Chumlyakov",Compressive response of Ni45.3Ti34.7Hf15Pd5 and Ni45.3Ti29.7Hf20Pd5 shape-memory alloys,,Journal of Materials Science,50,1924-1934,2015,,,,External,,0.0,0.0,0.0,0.0,0,0.0,0.0,0.0,0.0,0,0.0,0.0,0.0,15.0,0.0,0.0,0.0,0.0,0.0,0.0,45.3,0,5.0,0.0,0.0,0.0,0,0,0.0,0,0.0,0.0,0,34.7,0,0.0,0.0,0.0,0.0,20.0,0.0,20,0,0.0,20,0.0,20.0,0.0,0,900.0,72.0,0,0.0,0,90,90,10.0,3,30,0.0001,0.0,1,,,,,,,,,,,,,,,,,,,,,,,,,,,,,,,,,,,,,,,,,,,,,,,,,,,,,,,,0.169410102,4.050794772,1084.731544,,682.0469799,,,,,,,,,,,,,,,,,,,,,,,,,,,,,
3265,"E. Acar, H. Tobe, I. Kaya, H. E. Karaca and Y. I. Chumlyakov",Compressive response of Ni45.3Ti34.7Hf15Pd5 and Ni45.3Ti29.7Hf20Pd5 shape-memory alloys,,Journal of Materials Science,50,1924-1934,2015,,,,External,,0.0,0.0,0.0,0.0,0,0.0,0.0,0.0,0.0,0,0.0,0.0,0.0,15.0,0.0,0.0,0.0,0.0,0.0,0.0,45.3,0,5.0,0.0,0.0,0.0,0,0,0.0,0,0.0,0.0,0,34.7,0,0.0,0.0,0.0,0.0,20.0,0.0,20,0,0.0,20,0.0,20.0,0.0,0,900.0,72.0,0,0.0,0,90,90,10.0,4,30,0.0001,0.0,1,,,,,,,,,,,,,,,,,,,,,,,,,,,,,,,,,,,,,,,,,,,,,,,,,,,,,,,,0.527304839,5.085552808,1273.489933,,682.0469799,,,,,,,,,,,,,,,,,,,,,,,,,,,,,
3266,"E. Acar, H. Tobe, I. Kaya, H. E. Karaca and Y. I. Chumlyakov",Compressive response of Ni45.3Ti34.7Hf15Pd5 and Ni45.3Ti29.7Hf20Pd5 shape-memory alloys,,Journal of Materials Science,50,1924-1934,2015,,,,External,,0.0,0.0,0.0,0.0,0,0.0,0.0,0.0,0.0,0,0.0,0.0,0.0,15.0,0.0,0.0,0.0,0.0,0.0,0.0,45.3,0,5.0,0.0,0.0,0.0,0,0,0.0,0,0.0,0.0,0,34.7,0,0.0,0.0,0.0,0.0,20.0,0.0,20,0,0.0,20,0.0,20.0,0.0,0,900.0,72.0,0,0.0,0,90,90,10.0,1,30,0.0001,0.0,1,,,,,,,,,,,,,,,,,,,,,,,,,,,,,,,,,,,,,,,,,,,,,,,,,,,,,,,,0.053620629,2.078700106,866.6107383,,682.0469799,,,,,,,,,,,,,,,,,,,,,,,,,,,,,
3267,"E. Acar, H. Tobe, I. Kaya, H. E. Karaca and Y. I. Chumlyakov",Compressive response of Ni45.3Ti34.7Hf15Pd5 and Ni45.3Ti29.7Hf20Pd5 shape-memory alloys,,Journal of Materials Science,50,1924-1934,2015,,,,External,,0.0,0.0,0.0,0.0,0,0.0,0.0,0.0,0.0,0,0.0,0.0,0.0,15.0,0.0,0.0,0.0,0.0,0.0,0.0,45.3,0,5.0,0.0,0.0,0.0,0,0,0.0,0,0.0,0.0,0,34.7,0,0.0,0.0,0.0,0.0,20.0,0.0,20,0,0.0,20,0.0,20.0,0.0,0,900.0,72.0,0,0.0,0,90,90,10.0,2,30,0.0001,0.0,1,,,,,,,,,,,,,,,,,,,,,,,,,,,,,,,,,,,,,,,,,,,,,,,,,,,,,,,,0.085199576,3.059413635,971.4765101,,682.0469799,,,,,,,,,,,,,,,,,,,,,,,,,,,,,
3268,"E. Acar, H. Tobe, I. Kaya, H. E. Karaca and Y. I. Chumlyakov",Compressive response of Ni45.3Ti34.7Hf15Pd5 and Ni45.3Ti29.7Hf20Pd5 shape-memory alloys,,Journal of Materials Science,50,1924-1934,2015,,,,External,,0.0,0.0,0.0,0.0,0,0.0,0.0,0.0,0.0,0,0.0,0.0,0.0,15.0,0.0,0.0,0.0,0.0,0.0,0.0,45.3,0,5.0,0.0,0.0,0.0,0,0,0.0,0,0.0,0.0,0,34.7,0,0.0,0.0,0.0,0.0,20.0,0.0,20,0,0.0,20,0.0,20.0,0.0,0,900.0,72.0,0,0.0,0,90,90,10.0,3,30,0.0001,0.0,1,,,,,,,,,,,,,,,,,,,,,,,,,,,,,,,,,,,,,,,,,,,,,,,,,,,,,,,,0.169410102,4.050794772,1084.731544,,682.0469799,,,,,,,,,,,,,,,,,,,,,,,,,,,,,
3269,"E. Acar, H. Tobe, I. Kaya, H. E. Karaca and Y. I. Chumlyakov",Compressive response of Ni45.3Ti34.7Hf15Pd5 and Ni45.3Ti29.7Hf20Pd5 shape-memory alloys,,Journal of Materials Science,50,1924-1934,2015,,,,External,,0.0,0.0,0.0,0.0,0,0.0,0.0,0.0,0.0,0,0.0,0.0,0.0,15.0,0.0,0.0,0.0,0.0,0.0,0.0,45.3,0,5.0,0.0,0.0,0.0,0,0,0.0,0,0.0,0.0,0,34.7,0,0.0,0.0,0.0,0.0,20.0,0.0,20,0,0.0,20,0.0,20.0,0.0,0,900.0,72.0,0,0.0,0,90,90,10.0,4,30,0.0001,0.0,1,,,,,,,,,,,,,,,,,,,,,,,,,,,,,,,,,,,,,,,,,,,,,,,,,,,,,,,,0.527304839,5.085552808,1273.489933,,682.0469799,,,,,,,,,,,,,,,,,,,,,,,,,,,,,
3270,"M.I. Khan, H.Y. Kim, T. Nam, S. Miyazaki",Formation of nanoscaled precipitates and their effects on the high-temperature shape-memory characteristics of a Ti50Ni15Pd25Cu10 alloy,,Acta Materialia,60,5900-5913,2012,,,,External,,0.0,0.0,0.0,0.0,0,0.0,0.0,0.0,0.0,0,0.0,0.0,0.0,0.0,0.0,0.0,0.0,0.0,0.0,0.0,25.0,0,25.0,0.0,0.0,0.0,0,0,0.0,0,0.0,0.0,0,50.0,0,0.0,0.0,0.0,0.0,950.0,2.0,20,0,0.0,20,0.0,20.0,0.0,0,700.0,1.0,0,0.0,0,90,240,10.0,3,30,0.0,0.0,1,,,,,,,,,,,,,,,,,,,,,,,,,,,,,,,,,,,,164.6695992,,181.0504063,178.5961552,,194.1609471,13.1105408,29.4913479,,,,,,,,,,,,,,,,,,,,,,,,,,,,,,,,,,,,,,,,,,,,,,
3271,"M.I. Khan, H.Y. Kim, T. Nam, S. Miyazaki",Formation of nanoscaled precipitates and their effects on the high-temperature shape-memory characteristics of a Ti50Ni15Pd25Cu10 alloy,,Acta Materialia,60,5900-5913,2012,,,,External,,0.0,0.0,0.0,0.0,0,0.0,0.0,0.0,0.0,0,0.0,0.0,0.0,0.0,0.0,0.0,0.0,0.0,0.0,0.0,25.0,0,25.0,0.0,0.0,0.0,0,0,0.0,0,0.0,0.0,0,50.0,0,0.0,0.0,0.0,0.0,950.0,2.0,20,0,0.0,20,0.0,20.0,0.0,0,600.0,1.0,0,0.0,0,90,240,10.0,3,30,0.0,0.0,1,,,,,,,,,,,,,,,,,,,,,,,,,,,,,,,,,,,,161.5094795,,174.6153662,178.7125072,,193.4535271,18.8381609,31.9440476,,,,,,,,,,,,,,,,,,,,,,,,,,,,,,,,,,,,,,,,,,,,,,
