Repository: sinazadeh/CatBoost-SMAs

# CatBoost SMAs
This repository contains a sample implementation of using CatBoost for building a surrogate model for transformation temperatures of Shape Memory Alloys (SMAs). The sample code (found in [main.py](main.py)) showcases how CatBoost can be used to model this data and make predictions with a high degree of accuracy. The accompanying [raw_data.csv](raw_data.csv) file contains 4899 data points that can be used to train and validate the model. This data can also serve as a reference for researchers looking to explore the use of CatBoost in this particular field.

File: raw_data.csv (part 45 of 67)
termediate_a_(A),Micro_Intermediate_b,Micro_Intermediate_c,Micro_Intermediate_Space_Group,Micro_Martensite_Test_Temperature_Above_Af(Temp-Af),Micro_Martensite_Structure,Micro_Martensite_a_(A),Micro_Martensite_b,Micro_Martensite_c,Micro_Martensite_Beta,Micro_Martensite_Space_Group,Micro_Martensite_Sub-structure,Micro_Precipitate_Test_Temperature,Micro_Precipitate_Structure,Micro_Precipitate_Volume_Fraction,NeedsAttention,SME_Transforms,SME_Mf,SME_Mp,SME_Ms,SME_As,SME_Ap,SME_Af,SME_Thermal_Hysteresis,SME_Transformation_Range,SME_RfM,SME_RfA,SME_dH(MA)(J/g),SME_dH(AM)(J/g),SME_dH(AR)(J/G),SME_dS(MA)(J/kgK),SME_dS(AM)(J/kgK),SME_dS(AR)(J/kgK),SME_epsilonAct(%),SME_epsilonIrr(%),SME_Failure(FatigueTest),SME_Bend_Recovery(%),SE_R.Strain(%),SE_Strain_Max(%),SE_Stress_Max(MPa),SE_Mf_Stress,SE_Ms_Stress,SE_As_Stress,SE_Af_Stress,SE_M_Yield,SE_A_Yield,MSME_Magnetization (emu/g),MSME_Magnetization Change (AM)(emu/g),MSME_Magnetization Change (MA)(emu/g),MSME_Mf Temp (Â°C),MSME_Mf Mag (emu/g),MSME_Mp Temp (Â°C),MSME_Mp Mag (emu/g),MSME_Ms_Temp(C),MSME_Ms_Mag(emu/g),MSME_Direct average rate (emu/gÂ°C),MSME_Direct_integrated_magnetization_change(emu/g),MSME_As_Temp(C),MSME_As_Mag(emu/g),MSME_Ap_Temp (C),MSME_Ap_Mag(emu/g),MSME_Af_Temp (C),MSME_Af_Mag(emu/g),MSME_Reverse_average_rate(emu/gC),MSME_Reverse_integrated_magnetization_change(emu/g),MSME_Direct_MT_range(C),MSME_Reverse_MT_range(C),MSME_Hysteresis(C),MSME_Estimated_entropy_difference_(J/kg*K),"MSME_Tc(DSC)-Ms(SQUID,0.05T)",Hard_VHN
3272,"M.I. Khan, H.Y. Kim, T. Nam, S. Miyazaki",Formation of nanoscaled precipitates and their effects on the high-temperature shape-memory characteristics of a Ti50Ni15Pd25Cu10 alloy,,Acta Materialia,60,5900-5913,2012,,,,External,,0.0,0.0,0.0,0.0,0,0.0,0.0,0.0,0.0,0,0.0,0.0,0.0,0.0,0.0,0.0,0.0,0.0,0.0,0.0,25.0,0,25.0,0.0,0.0,0.0,0,0,0.0,0,0.0,0.0,0,50.0,0,0.0,0.0,0.0,0.0,950.0,2.0,20,0,0.0,20,0.0,20.0,0.0,0,650.0,1.0,0,0.0,0,90,240,10.0,3,30,0.0,0.0,1,,,,,,,,,,,,,,,,,,,,,,,,,,,,,,,,,,,,161.4505278,,177.8328862,176.1962018,,190.9403244,13.1074382,29.4897966,,,,,,,,,,,,,,,,,,,,,,,,,,,,,,,,,,,,,,,,,,,,,,
3273,"M.I. Khan, H.Y. Kim, T. Nam, S. Miyazaki",Formation of nanoscaled precipitates and their effects on the high-temperature shape-memory characteristics of a Ti50Ni15Pd25Cu10 alloy,,Acta Materialia,60,5900-5913,2012,,,,External,,0.0,0.0,0.0,0.0,0,0.0,0.0,0.0,0.0,0,0.0,0.0,0.0,0.0,0.0,0.0,0.0,0.0,0.0,0.0,25.0,0,25.0,0.0,0.0,0.0,0,0,0.0,0,0.0,0.0,0,50.0,0,0.0,0.0,0.0,0.0,950.0,2.0,20,0,0.0,20,0.0,20.0,0.0,0,900.0,1.0,0,0.0,0,90,240,10.0,3,30,0.0,0.0,1,,,,,,,,,,,,,,,,,,,,,,,,,,,,,,,,,,,,160.3397542,,182.4574895,178.3603485,,193.9220377,11.4645482,33.5822835,,,,,,,,,,,,,,,,,,,,,,,,,,,,,,,,,,,,,,,,,,,,,,
3274,"M.I. Khan, H.Y. Kim, T. Nam, S. Miyazaki",Formation of nanoscaled precipitates and their effects on the high-temperature shape-memory characteristics of a Ti50Ni15Pd25Cu10 alloy,,Acta Materialia,60,5900-5913,2012,,,,External,,0.0,0.0,0.0,0.0,0,0.0,0.0,0.0,0.0,0,0.0,0.0,0.0,0.0,0.0,0.0,0.0,0.0,0.0,0.0,25.0,0,25.0,0.0,0.0,0.0,0,0,0.0,0,0.0,0.0,0,50.0,0,0.0,0.0,0.0,0.0,950.0,2.0,20,0,0.0,20,0.0,20.0,0.0,0,550.0,1.0,0,0.0,0,90,240,10.0,3,30,0.0,0.0,1,,,,,,,,,,,,,,,,,,,,,,,,,,,,,,,,,,,,154.1979212,,177.9492382,173.036082,,192.6949122,14.745674,38.496991,,,,,,,,,,,,,,,,,,,,,,,,,,,,,,,,,,,,,,,,,,,,,,
3275,"M.I. Khan, H.Y. Kim, T. Nam, S. Miyazaki",Formation of nanoscaled precipitates and their effects on the high-temperature shape-memory characteristics of a Ti50Ni15Pd25Cu10 alloy,,Acta Materialia,60,5900-5913,2012,,,,External,,0.0,0.0,0.0,0.0,0,0.0,0.0,0.0,0.0,0,0.0,0.0,0.0,0.0,0.0,0.0,0.0,0.0,0.0,0.0,25.0,0,25.0,0.0,0.0,0.0,0,0,0.0,0,0.0,0.0,0,50.0,0,0.0,0.0,0.0,0.0,950.0,2.0,20,0,0.0,20,0.0,20.0,0.0,0,500.0,1.0,0,0.0,0,90,240,10.0,3,30,0.0,0.0,1,,,,,,,,,,,,,,,,,,,,,,,,,,,,,,,,,,,,138.6951837,,158.3524625,159.9906983,,178.8304105,20.477948,40.1352268,,,,,,,,,,,,,,,,,,,,,,,,,,,,,,,,,,,,,,,,,,,,,,
3276,"H. Karaca, E. Acar, G. Ded, B. Basaran, H. Tobe, R. Noebe, G. Bigelow and Y. Chumlyakov",Shape memory behavior of high strength NiTiHfPd polycrystalline alloys,,Acta Materialia,61,5036-5049,2013,,,,External,,0.0,0.0,0.0,0.0,0,0.0,0.0,0.0,0.0,0,0.0,0.0,0.0,20.0,0.0,0.0,0.0,0.0,0.0,0.0,45.3,0,5.0,0.0,0.0,0.0,0,0,0.0,0,0.0,0.0,0,29.7,0,0.0,0.0,0.0,0.0,1050.0,72.0,900,0,0.0,20,0.0,20.0,0.0,0,400.0,3.0,0,0.0,0,90,,10.0,3,30,0.0,0.0,1,,,,,,,,,,,,,,,,,,,,,,,,,,,,,,,,,,,,,,,,,,,,,,,,,,,,,,,,0.344827586,6.724137931,1701.694915,,1145.762712,,,,,,,,,,,,,,,,,,,,,,,,,,,,,
3277,"H. Karaca, E. Acar, G. Ded, B. Basaran, H. Tobe, R. Noebe, G. Bigelow and Y. Chumlyakov",Shape memory behavior of high strength NiTiHfPd polycrystalline alloys,,Acta Materialia,61,5036-5049,2013,,,,External,,0.0,0.0,0.0,0.0,0,0.0,0.0,0.0,0.0,0,0.0,0.0,0.0,20.0,0.0,0.0,0.0,0.0,0.0,0.0,45.3,0,5.0,0.0,0.0,0.0,0,0,0.0,0,0.0,0.0,0,29.7,0,0.0,0.0,0.0,0.0,1050.0,72.0,900,0,0.0,20,0.0,20.0,0.0,0,550.0,3.0,0,0.0,0,90,,10.0,3,30,0.0,0.0,1,,,,,,,,,,,,,,,,,,,,,,,,,,,,,,,,,,,,,,,,,,,,,,,,,,,,,,,,0.16336056,5.910429516,1895.982664,,1172.973273,,,,,,,,,,,,,,,,,,,,,,,,,,,,,
3278,"H.E. Karaca, E. Acar, G.S. Ded, B. Basaran, H. Tobe, R.D. Noebe, G.S. Bigelow, Y.I. Chumlyakov",Shape memory behavior of high strength NiTiHfPd polycrystalline alloys,,Acta Materialia,61,5036-5049,2013,,,,External,,0.0,0.0,0.0,0.0,0,0.0,0.0,0.0,0.0,0,0.0,0.0,0.0,20.0,0.0,0.0,0.0,0.0,0.0,0.0,45.3,0,5.0,0.0,0.0,0.0,0,0,0.0,0,0.0,0.0,0,29.7,0,0.0,0.0,0.0,0.0,1050.0,72.0,900,0,0.0,20,0.0,20.0,0.0,0,400.0,3.0,0,0.0,0,90,,10.0,3,30,0.0,0.0,1,,,,,,,,,,,,,,,,,,,,,,,,,,,,,,,,,,,,,,,,,,,,,,,,,,,,,,,,0.344827586,6.724137931,1701.694915,,1145.762712,,,,,,,,,,,,,,,,,,,,,,,,,,,,,
3279,"H.E. Karaca, E. Acar, G.S. Ded, B. Basaran, H. Tobe, R.D. Noebe, G.S. Bigelow, Y.I. Chumlyakov",Shape memory behavior of high strength NiTiHfPd polycrystalline alloys,,Acta Materialia,61,5036-5049,2013,,,,External,,0.0,0.0,0.0,0.0,0,0.0,0.0,0.0,0.0,0,0.0,0.0,0.0,20.0,0.0,0.0,0.0,0.0,0.0,0.0,45.3,0,5.0,0.0,0.0,0.0,0,0,0.0,0,0.0,0.0,0,29.7,0,0.0,0.0,0.0,0.0,1050.0,72.0,900,0,0.0,20,0.0,20.0,0.0,0,550.0,3.0,0,0.0,0,90,,10.0,3,30,0.0,0.0,1,,,,,,,,,,,,,,,,,,,,,,,,,,,,,,,,,,,,,,,,,,,,,,,,,,,,,,,,0.16336056,5.910429516,1895.982664,,1172.973273,,,,,,,,,,,,,,,,,,,,,,,,,,,,,
3280,"I. M. Khan, H. Y. Kim, T.-h. Nam and S. Miyazaki",Formation of nanoscaled precipitates and their effects on the high-temperature shape-memory characteristics of a Ti50Ni15Pd25Cu10 alloy,,Acta Materialia,60,5900-5913,2012,,,,External,,0.0,0.0,0.0,0.0,0,0.0,0.0,0.0,10.0,0,0.0,0.0,0.0,0.0,0.0,0.0,0.0,0.0,0.0,0.0,15.0,0,25.0,0.0,0.0,0.0,0,0,0.0,0,0.0,0.0,0,50.0,0,0.0,0.0,0.0,0.0,950.0,2.0,20,0,0.0,20,0.0,20.0,0.0,0,900.0,1.0,0,0.0,0,100,240,10.0,3,30,0.001,0.0,1,,,,,,,,,,,,,,,,,,,,,,,,,,,,,,,,,,,,178.9834166,,195.0967053,193.4005696,,206.9680577,11.8713524,27.9846411,,,,,,,,,,,,,,,,,,,,,,,,,,,,,,,,,,,,,,,,,,,,,,
3281,"M.I. Khan, H.Y. Kim, T. Nam, S. Miyazaki",Formation of nanoscaled precipitates and their effects on the high-temperature shape-memory characteristics of a Ti50Ni15Pd25Cu10 alloy,,Acta Materialia,60,5900-5913,2012,,,,External,,0.0,0.0,0.0,0.0,0,0.0,0.0,0.0,10.0,0,0.0,0.0,0.0,0.0,0.0,0.0,0.0,0.0,0.0,0.0,15.0,0,25.0,0.0,0.0,0.0,0,0,0.0,0,0.0,0.0,0,50.0,0,0.0,0.0,0.0,0.0,950.0,2.0,20,0,0.0,20,0.0,20.0,0.0,0,900.0,1.0,0,0.0,0,100,240,10.0,3,30,0.0,0.0,1,,,,,,,,,,,,,,,,,,,,,,,,,,,,,,,,,,,,178.9834166,,195.0967053,193.4005696,,206.9680577,11.8713524,27.9846411,,,,,,,,,,,,,,,,,,,,,,,,,,,,,,,,,,,,,,,,,,,,,,
3282,"I. M. Khan, H. Y. Kim, T.-h. Nam and S. Miyazaki",Formation of nanoscaled precipitates and their effects on the high-temperature shape-memory characteristics of a Ti50Ni15Pd25Cu10 alloy,,Acta Materialia,60,5900-5913,2012,,,,External,,0.0,0.0,0.0,0.0,0,0.0,0.0,0.0,10.0,0,0.0,0.0,0.0,0.0,0.0,0.0,0.0,0.0,0.0,0.0,15.0,0,25.0,0.0,0.0,0.0,0,0,0.0,0,0.0,0.0,0,50.0,0,0.0,0.0,0.0,0.0,950.0,2.0,20,0,0.0,20,0.0,20.0,0.0,0,700.0,1.0,0,0.0,0,100,240,10.0,3,30,0.001,0.0,1,,,,,,,,,,,,,,,,,,,,,,,,,,,,,,,,,,,,176.1948546,,184.67713,193.1562111,,200.7888215,16.1116915,24.5939669,,,,,,,,,,,,,,,,,,,,,,,,,,,,,,,,,,,,,,,,,,,,,,
3283,"M.I. Khan, H.Y. Kim, T. Nam, S. Miyazaki",Formation of nanoscaled precipitates and their effects on the high-temperature shape-memory characteristics of a Ti50Ni15Pd25Cu10 alloy,,Acta Materialia,60,5900-5913,2012,,,,External,,0.0,0.0,0.0,0.0,0,0.0,0.0,0.0,10.0,0,0.0,0.0,0.0,0.0,0.0,0.0,0.0,0.0,0.0,0.0,15.0,0,25.0,0.0,0.0,0.0,0,0,0.0,0,0.0,0.0,0,50.0,0,0.0,0.0,0.0,0.0,950.0,2.0,20,0,0.0,20,0.0,20.0,0.0,0,700.0,1.0,0,0.0,0,100,240,10.0,3,30,0.0,0.0,1,,,,,,,,,,,,,,,,,,,,,,,,,,,,,,,,,,,,176.1948546,,184.67713,193.1562111,,200.7888215,16.1116915,24.5939669,,,,,,,,,,,,,,,,,,,,,,,,,,,,,,,,,,,,,,,,,,,,,,
3284,"K.V. Ramaiah, C.N. Saikrishna, J. Bhagyaraj, Gouthama, S.K. Bhamik",Influence of Sc addition on microstructure and transformation behaviour of Ni24.7Ti50.3Pd25.0 high temperature shape memory alloy,,Intermetallics,40,44122,2013,,,,External,,0.0,0.0,0.0,0.0,0,0.0,0.0,0.0,0.0,0,0.0,0.0,0.0,0.0,0.0,0.0,0.0,0.0,0.0,0.0,24.7,0,25.0,0.0,0.0,0.0,0,0,1.0,0,0.0,0.0,0,49.3,0,0.0,0.0,0.0,0.0,20.0,0.0,20,0,0.0,20,0.0,20.0,0.0,0,1050.0,24.0,0,0.0,0,100,200,10.0,12,30,0.0,0.0,1,,,,,,,,,,,,,,,,,,,,,,,,,,,,,,,,,,,,139,,159,151,,166,7,27,,,,,,,,,,,,,,,,,,,,,,,,,,,,,,,,,,,,,,,,,,,,,,
3285,"K. V. Ramaiah, C. N. Saikrishna, J. Bhagyaraj, Gouthama and S. K. Bhamik",Influence of Sc addition on microstructure and transformation behaviour of Ni24.7Ti50.3Pd25.0 high temperature shape memory alloy,,Intermetallics,40,44122,2013,,,,External,,0.0,0.0,0.0,0.0,0,0.0,0.0,0.0,0.0,0,0.0,0.0,0.0,0.0,0.0,0.0,0.0,0.0,0.0,0.0,24.7,0,25.0,0.0,0.0,0.0,0,0,1.0,0,0.0,0.0,0,49.3,0,0.0,0.0,0.0,0.0,20.0,0.0,20,0,0.0,20,0.0,20.0,0.0,0,1050.0,24.0,0,0.0,0,100,200,10.0,12,30,0.0,0.0,1,,,,,,,,,,,,,,,,,,,,,,,,,,,,,,,,,,,,139,,159,151,,166,7,27,,,,,,,,,,,,,,,,,,,,,,,,,,,,,,,,,,,,,,,,,,,,,,
3286,"K.V. Ramaiah, C.N. Saikrishna, J. Bhagyaraj, Gouthama, S.K. Bhamik",Influence of Sc addition on microstructure and transformation behaviour of Ni24.7Ti50.3Pd25.0 high temperature shape memory alloy,,Intermetallics,40,44122,2013,,,,External,,0.0,0.0,0.0,0.0,0,0.0,0.0,0.0,0.0,0,0.0,0.0,0.0,0.0,0.0,0.0,0.0,0.0,0.0,0.0,24.7,0,25.0,0.0,0.0,0.0,0,0,1.0,0,0.0,0.0,0,49.3,0,0.0,0.0,0.0,0.0,20.0,0.0,20,0,0.0,20,0.0,20.0,0.0,0,1050.0,24.0,0,0.0,0,100,200,10.0,2,30,0.0,0.0,1,,,,,,,,,,,,,,,,,,,,,,,,,,,,,,,,,,,,139,,161,152,,168,7,29,,,,,,,,,,,,,,,,,,,,,,,,,,,,,,,,,,,,,,,,,,,,,,
3287,"K. V. Ramaiah, C. N. Saikrishna, J. Bhagyaraj, Gouthama and S. K. Bhamik",Influence of Sc addition on microstructure and transformation behaviour of Ni24.7Ti50.3Pd25.0 high temperature shape memory alloy,,Intermetallics,40,44122,2013,,,,External,,0.0,0.0,0.0,0.0,0,0.0,0.0,0.0,0.0,0,0.0,0.0,0.0,0.0,0.0,0.0,0.0,0.0,0.0,0.0,24.7,0,25.0,0.0,0.0,0.0,0,0,1.0,0,0.0,0.0,0,49.3,0,0.0,0.0,0.0,0.0,20.0,0.0,20,0,0.0,20,0.0,20.0,0.0,0,1050.0,24.0,0,0.0,0,100,200,10.0,2,30,0.0,0.0,1,,,,,,,,,,,,,,,,,,,,,,,,,,,,,,,,,,,,139,,161,152,,168,7,29,,,,,,,,,,,,,,,,,,,,,,,,,,,,,,,,,,,,,,,,,,,,,,
3288,"T.  Inamura, Y.Takahashi, H. Hosoda, K. Wakashima, T. Nagase, T. Nakano, Y. Umakoshi, S. Miyazaki",Martensitic Transformation Behavior and Shape Memory Properties of Tiâ€“Niâ€“Pt Melt-Spun Ribbons,,Materials Transactions,47,540-545,2006,,,,External,,0.0,0.0,0.0,0.0,0,0.0,0.0,0.0,0.0,0,0.0,0.0,0.0,0.0,0.0,0.0,0.0,0.0,0.0,0.0,40.0,0,0.0,0.0,10.0,0.0,0,0,0.0,0,0.0,0.0,0,50.0,0,0.0,0.0,0.0,0.0,20.0,0.0,20,0,0.0,20,0.0,20.0,0.0,0,200.0,1.0,0,0.0,0,100,100,10.0,3,30,0.001,0.0,1,,,,,,,,,,,,,,,,,,,,,,,,,,,,,,,,,,,,,,,,,,,,,,,,,,,,,,,,0.153846154,1.956043956,168.79671,,132.0056622,,,,,,,,,,,,,,,,,,,,,,,,,,,,,
3289,"T.  Inamura, Y.Takahashi, H. Hosoda, K. Wakashima, T. Nagase, T. Nakano, Y. Umakoshi, S. Miyazaki",Martensitic Transformation Behavior and Shape Memory Properties of Tiâ€“Niâ€“Pt Melt-Spun Ribbons,,Materials Transactions,47,540-545,2006,,,,External,,0.0,0.0,0.0,0.0,0,0.0,0.0,0.0,0.0,0,0.0,0.0,0.0,0.0,0.0,0.0,0.0,0.0,0.0,0.0,40.0,0,0.0,0.0,10.0,0.0,0,0,0.0,0,0.0,0.0,0,50.0,0,0.0,0.0,0.0,0.0,20.0,0.0,20,0,0.0,20,0.0,20.0,0.0,0,350.0,1.0,0,0.0,0,100,100,10.0,3,30,0.001,0.0,1,,,,,,,,,,,,,,,,,,,,,,,,,,,,,,,,,,,,,,,,,,,,,,,,,,,,,,,,0.043956044,1.868131868,157.7942814,,122.8246723,,,,,,,,,,,,,,,,,,,,,,,,,,,,,
3290,"T.  Inamura, Y.Takahashi, H. Hosoda, K. Wakashima, T. Nagase, T. Nakano, Y. Umakoshi, S. Miyazaki",Martensitic Transformation Behavior and Shape Memory Properties of Tiâ€“Niâ€“Pt Melt-Spun Ribbons,,Materials Transactions,47,540-545,2006,,,,External,,0.0,0.0,0.0,0.0,0,0.0,0.0,0.0,0.0,0,0.0,0.0,0.0,0.0,0.0,0.0,0.0,0.0,0.0,0.0,40.0,0,0.0,0.0,10.0,0.0,0,0,0.0,0,0.0,0.0,0,50.0,0,0.0,0.0,0.0,0.0,20.0,0.0,20,0,0.0,20,0.0,20.0,0.0,0,500.0,1.0,0,0.0,0,100,100,10.0,3,30,0.001,0.0,1,,,,,,,,,,,,,,,,,,,,,,,,,,,,,,,,,,,,,,,,,,,,,,,,,,,,,,,,(fractured),1.384615385,209.0025359,,186.9607804,,,,,,,,,,,,,,,,,,,,,,,,,,,,,
3291,"K.V. Ramaiah, C.N. Saikrishna,  Gouthama, S.K. Bhaumik",Microstructure and transformation behavior of NiTiPd high temperature shape-memory alloy with Sc micro-addition,,Materials Characterization,106,36-43,2015,,,,External,,0.0,0.0,0.0,0.0,0,0.0,0.0,0.0,0.0,0,0.0,0.0,0.0,0.0,0.0,0.0,0.0,0.0,0.0,0.0,24.7,0,25.0,0.0,0.0,0.0,0,0,1.0,0,0.0,0.0,0,49.3,0,0.0,0.0,0.0,0.0,20.0,0.0,20,0,0.0,20,0.0,20.0,0.0,0,1050.0,24.0,0,0.0,0,100,200,10.0,3,30,0.0,0.0,1,,,,,,,,,,,,,,,,,,,,,,,,,,,,,,,,,,,,139,,161,152,,168,7,29,,,,,,,,,,,,,,,,,,,,,,,,,,,,,,,,,,,,,,,,,,,,,,
3292,"K. V. Ramaiah, C. N. Saikrishna, Gouthama and S. K. Bhaumik",Microstructure and transformation behavior of NiTiPd high temperature shape-memory alloy with Sc micro-addition,,Materials Characterization,106,36-43,2015,,,,External,,0.0,0.0,0.0,0.0,0,0.0,0.0,0.0,0.0,0,0.0,0.0,0.0,0.0,0.0,0.0,0.0,0.0,0.0,0.0,24.7,0,25.0,0.0,0.0,0.0,0,0,1.0,0,0.0,0.0,0,49.3,0,0.0,0.0,0.0,0.0,20.0,0.0,20,0,0.0,20,0.0,20.0,0.0,0,1050.0,24.0,0,0.0,0,100,200,10.0,3,30,0.0,0.0,1,,,,,,,,,,,,,,,,,,,,,,,,,,,,,,,,,,,,139,,161,152,,168,7,29,,,,,,,,,,,,,,,,,,,,,,,,,,,,,,,,,,,,,,,,,,,,,,
3293,"B. Lin, K. Gall, H.J. Maier, R. Waldron",Structure and thermomechanical behavior of NiTiPt shape memory alloy wires,,Acta Biomaterialia,5,257-267,2009,,,,External,,0.0,0.0,0.0,0.0,0,0.0,0.0,0.0,0.0,0,0.0,0.0,0.0,0.0,0.0,0.0,0.0,0.0,0.0,0.0,42.7,0,0.0,0.0,7.5,0.0,0,0,0.0,0,0.0,0.0,0,49.8,0,0.0,0.0,0.0,0.0,20.0,0.0,20,0,0.0,20,0.0,20.0,0.0,0,505.0,0.025,0,0.0,0,100,100,10.0,3,30,0.002,0.0,1,,,,,,,,,,,,,,,,,,,,,,,,,,,,,,,,,,,,,,,,,,,,,,,,,,,,,,,,0.605042017,5.664321322,889.4915254,,732.2033898,,,,,,,,,,,,,,,,,,,,,,,,,,,,,
3294,"K.C. Atli, I. Karaman, R.D. Noebe, A. Garg, Y.I. Chumlyakov, I.V. Kireeva",Improvement in the Shape Memory Response of Ti50.5Ni24.5Pd25 High-Temperature Shape Memory Alloy with Scandium Microalloying,,Metallurgical and Materials Transactions,41,2485-2497,2010,,,,External,,0.0,0.0,0.0,0.0,0,0.0,0.0,0.0,0.0,0,0.0,0.0,0.0,0.0,0.0,0.0,0.0,0.0,0.0,0.0,24.5,0,25.0,0.0,0.0,0.0,0,0,0.0,0,0.0,0.0,0,50.5,0,0.0,0.0,0.0,0.0,1050.0,72.0,900,0,0.0,20,0.0,20.0,0.0,0,20.0,0.0,0,0.0,0,100,260,10.0,2,30,0.0,0.0,1,,,,,,,,,,,,,,,,,,,,,,,,,,,,,,,,,,,,166.5,,179.4,184.1,,195.1,15.7,28.6,,,,,,,,,,,,,,,,,,,,,,,,,,,,,,,,,,,,,,,,,,,,,,
3295,"K.C. Atli, I. Karaman, R.D. Noebe, A. Garg, Y.I. Chumlyakov, I.V. Kireeva",Improvement in the Shape Memory Response of Ti50.5Ni24.5Pd25 High-Temperature Shape Memory Alloy with Scandium Microalloying,,Metallurgical and Materials Transactions,41,2485-2497,2010,,,,External,,0.0,0.0,0.0,0.0,0,0.0,0.0,0.0,0.0,0,0.0,0.0,0.0,0.0,0.0,0.0,0.0,0.0,0.0,0.0,24.5,0,25.0,0.0,0.0,0.0,0,0,0.5,0,0.0,0.0,0,50.0,0,0.0,0.0,0.0,0.0,1050.0,72.0,900,0,0.0,20,0.0,20.0,0.0,0,20.0,0.0,0,0.0,0,100,260,10.0,2,30,0.0,0.0,1,,,,,,,,,,,,,,,,,,,,,,,,,,,,,,,,,,,,160.3,,160.3,177.6,,185.1,24.8,24.8,,,,,,,,,,,,,,,,,,,,,,,,,,,,,,,,,,,,,,,,,,,,,,
3296,"K. C. Atli, I. Karaman, R. D. Noebe, A. Garg, Y. I. Chumlyakov and I. V. Kireeva",Improvement in the Shape Memory Response of Ti50.5Ni24.5Pd25 High-Temperature Shape Memory Alloy with Scandium Microalloying,,Metallurgical and Materials Transactions,41,2485-2497,2010,,,,External,,0.0,0.0,0.0,0.0,0,0.0,0.0,0.0,0.0,0,0.0,0.0,0.0,0.0,0.0,0.0,0.0,0.0,0.0,0.0,24.5,0,25.0,0.0,0.0,0.0,0,0,0.5,0,0.0,0.0,0,50.0,0,0.0,0.0,0.0,0.0,1050.0,72.0,900,0,0.0,20,0.0,20.0,0.0,0,20.0,0.0,0,0.0,0,100,260,10.0,2,30,0.0,0.0,1,,,,,,,,,,,,,,,,,,,,,,,,,,,,,,,,,,,,160.3,,160.3,177.6,,185.1,24.8,24.8,,,,,,,,,,,,,,,,,,,,,,,,,,,,,,,,,,,,,,,,,,,,,,
3297,"K.C. Atli, I. Karaman, R.D. Noebe",Influence of tantalum additions on the microstructure and shape memory response of Ti50.5Ni24.5Pd25 high-temperature shape memory alloy,,Materials Science and Engineering A,613,250-258,2014,,,,External,,0.0,0.0,0.0,0.0,0,0.0,0.0,0.0,0.0,0,0.0,0.0,0.0,0.0,0.0,0.0,0.0,0.0,0.0,0.0,24.5,0,25.0,0.0,0.0,0.0,0,0,0.0,0,0.0,0.0,0,50.5,0,0.0,0.0,0.0,0.0,1050.0,72.0,900,0,0.0,20,0.0,20.0,0.0,0,20.0,0.0,0,0.0,0,100,275,10.0,2,30,0.0,0.0,1,,,,,,,,,,,,,,,,,,,,,,,,,,,,,,,,,,,,166.5,,179.4,184.1,,195.1,15.7,28.6,,,,,,,,,,,,,,,,,,,,,,,,,,,,,,,,,,,,,,,,,,,,,,
3298,"K.C. Atli, I. Karaman, R.D. Noebe",Influence of tantalum additions on the microstructure and shape memory response of Ti50.5Ni24.5Pd25 high-temperature shape memory alloy,,Materials Science and Engineering A,613,250-258,2014,,,,External,,0.0,0.0,0.0,0.0,0,0.0,0.0,0.0,0.0,0,0.0,0.0,0.0,0.0,0.0,0.0,0.0,0.0,0.0,0.0,24.5,0,25.0,0.0,0.0,0.0,0,0,0.0,0,0.0,1.0,0,49.5,0,0.0,0.0,0.0,0.0,1050.0,72.0,900,0,0.0,20,0.0,20.0,0.0,0,20.0,0.0,0,0.0,0,100,275,10.0,2,30,0.0,0.0,1,,,,,,,,,,,,,,,,,,,,,,,,,,,,,,,,,,,,161.6,,179.1,188.5,,202.3,23.2,40.7,,,,,,,,,,,,,,,,,,,,,,,,,,,,,,,,,,,,,,,,,,,,,,
3299,"K. C. Atli, I. Karaman and R. D. Noebe",Influence of tantalum additions on the microstructure and shape memory response of Ti50.5Ni24.5Pd25 high-temperature shape memory alloy,,Materials Science and Engineering: A,613,250-258,2014,,,,External,,0.0,0.0,0.0,0.0,0,0.0,0.0,0.0,0.0,0,0.0,0.0,0.0,0.0,0.0,0.0,0.0,0.0,0.0,0.0,24.5,0,25.0,0.0,0.0,0.0,0,0,0.0,0,0.0,1.0,0,49.5,0,0.0,0.0,0.0,0.0,1050.0,72.0,900,0,0.0,20,0.0,20.0,0.0,0,20.0,0.0,0,0.0,0,100,275,10.0,2,30,0.0,0.0,1,,,,,,,,,,,,,,,,,,,,,,,,,,,,,,,,,,,,161.6,,179.1,188.5,,202.3,23.2,40.7,,,,,,,,,,,,,,,,,,,,,,,,,,,,,,,,,,,,,,,,,,,,,,
3300,"K.C. Atli, I. Karaman, R.D. Noebe",Influence of tantalum additions on the microstructure and shape memory response of Ti50.5Ni24.5Pd25 high-temperature shape memory alloy,,Materials Science and Engineering A,613,250-258,2014,,,,External,,0.0,0.0,0.0,0.0,0,0.0,0.0,0.0,0.0,0,0.0,0.0,0.0,0.0,0.0,0.0,0.0,0.0,0.0,0.0,24.5,0,25.0,0.0,0.0,0.0,0,0,0.0,0,0.0,3.0,0,47.5,0,0.0,0.0,0.0,0.0,1050.0,72.0,900,0,0.0,20,0.0,20.0,0.0,0,20.0,0.0,0,0.0,0,100,275,10.0,2,30,0.0,0.0,1,,,,,,,,,,,,,,,,,,,,,,,,,,,,,,,,,,,,128.5,,147.6,158.8,,172.6,25,44.1,,,,,,,,,,,,,,,,,,,,,,,,,,,,,,,,,,,,,,,,,,,,,,
3301,"K. C. Atli, I. Karaman and R. D. Noebe",Influence of tantalum additions on the microstructure and shape memory response of Ti50.5Ni24.5Pd25 high-temperature shape memory alloy,,Materials Science and Engineering: A,613,250-258,2014,,,,External,,0.0,0.0,0.0,0.0,0,0.0,0.0,0.0,0.0,0,0.0,0.0,0.0,0.0,0.0,0.0,0.0,0.0,0.0,0.0,24.5,0,25.0,0.0,0.0,0.0,0,0,0.0,0,0.0,3.0,0,47.5,0,0.0,0.0,0.0,0.0,1050.0,72.0,900,0,0.0,20,0.0,20.0,0.0,0,20.0,0.0,0,0.0,0,100,275,10.0,2,30,0.0,0.0,1,,,,,,,,,,,,,,,,,,,,,,,,,,,,,,,,,,,,128.5,,147.6,158.8,,172.6,25,44.1,,,,,,,,,,,,,,,,,,,,,,,,,,,,,,,,,,,,,,,,,,,,,,
3302,"A. Evirgen, I. Karaman, R. Santamarta, J. Pons and R. D. Noebe",Microstructural characterization and superelastic response of a Ni50.3Ti29.7Zr20 high-temperature shape memory alloy,,Scripta Materialia,81,44180,2014,,,,External,,0.0,0.0,0.0,0.0,0,0.0,0.0,0.0,0.0,0,0.0,0.0,0.0,0.0,0.0,0.0,0.0,0.0,0.0,0.0,50.3,0,0.0,0.0,0.0,0.0,0,0,0.0,0,0.0,0.0,0,29.7,0,0.0,0.0,0.0,20.0,1050.0,72.0,900,0,0.0,20,0.0,20.0,0.0,0,20.0,0.0,0,0.0,0,100,100,10.0,4,30,0.0005,0.0,1,,,,,,,,,,,,,,,,,,,,,,,,,,,,,,,,,,,,,,,,,,,,,,,,,,,,,,,,0,2,720.8480565,,593.6842105,,,,,,,,,,,,,,,,,,,,,,,,,,,,,
3303,"H. Karaca, E. Acar, G. Ded, B. Basaran, H. Tobe, R. Noebe, G. Bigelow and Y. Chumlyakov",Shape memory behavior of high strength NiTiHfPd polycrystalline alloys,,Acta Materialia,61,5036-5049,2013,,,,External,,0.0,0.0,0.0,0.0,0,0.0,0.0,0.0,0.0,0,0.0,0.0,0.0,20.0,0.0,0.0,0.0,0.0,0.0,0.0,45.3,0,5.0,0.0,0.0,0.0,0,0,0.0,0,0.0,0.0,0,29.7,0,0.0,0.0,0.0,0.0,1050.0,72.0,900,0,0.0,20,0.0,20.0,0.0,0,20.0,0.0,0,0.0,0,100,,10.0,3,30,0.0,0.0,1,,,,,,,,,,,,,,,,,,,,,,,,,,,,,,,,,,,,,,,,,,,,,,,,,,,,,,,,1.465517241,7.672413793,1993.220339,,1098.305085,,,,,,,,,,,,,,,,,,,,,,,,,,,,,
3304,"H. Karaca, E. Acar, G. Ded, B. Basaran, H. Tobe, R. Noebe, G. Bigelow and Y. Chumlyakov",Shape memory behavior of high strength NiTiHfPd polycrystalline alloys,,Acta Materialia,61,5036-5049,2013,,,,External,,0.0,0.0,0.0,0.0,0,0.0,0.0,0.0,0.0,0,0.0,0.0,0.0,20.0,0.0,0.0,0.0,0.0,0.0,0.0,45.3,0,5.0,0.0,0.0,0.0,0,0,0.0,0,0.0,0.0,0,29.7,0,0.0,0.0,0.0,0.0,1050.0,72.0,900,0,0.0,20,0.0,20.0,0.0,0,650.0,3.0,0,0.0,0,100,,10.0,3,30,0.0,0.0,1,,,,,,,,,,,,,,,,,,,,,,,,,,,,,,,,,,,,,,,,,,,,,,,,,,,,,,,,1.311885314,5.210035006,1482.913819,,698.6720009,,,,,,,,,,,,,,,,,,,,,,,,,,,,,
3305,"H.E. Karaca, E. Acar, G.S. Ded, B. Basaran, H. Tobe, R.D. Noebe, G.S. Bigelow, Y.I. Chumlyakov",Shape memory behavior of high strength NiTiHfPd polycrystalline alloys,,Acta Materialia,61,5036-5049,2013,,,,External,,0.0,0.0,0.0,0.0,0,0.0,0.0,0.0,0.0,0,0.0,0.0,0.0,20.0,0.0,0.0,0.0,0.0,0.0,0.0,45.3,0,5.0,0.0,0.0,0.0,0,0,0.0,0,0.0,0.0,0,29.7,0,0.0,0.0,0.0,0.0,1050.0,72.0,900,0,0.0,20,0.0,20.0,0.0,0,20.0,0.0,0,0.0,0,100,,10.0,3,30,0.0,0.0,1,,,,,,,,,,,,,,,,,,,,,,,,,,,,,,,,,,,,,,,,,,,,,,,,,,,,,,,,1.465517241,7.672413793,1993.220339,,1098.305085,,,,,,,,,,,,,,,,,,,,,,,,,,,,,
3306,"H.E. Karaca, E. Acar, G.S. Ded, B. Basaran, H. Tobe, R.D. Noebe, G.S. Bigelow, Y.I. Chumlyakov",Shape memory behavior of high strength NiTiHfPd polycrystalline alloys,,Acta Materialia,61,5036-5049,2013,,,,External,,0.0,0.0,0.0,0.0,0,0.0,0.0,0.0,0.0,0,0.0,0.0,0.0,20.0,0.0,0.0,0.0,0.0,0.0,0.0,45.3,0,5.0,0.0,0.0,0.0,0,0,0.0,0,0.0,0.0,0,29.7,0,0.0,0.0,0.0,0.0,1050.0,72.0,900,0,0.0,20,0.0,20.0,0.0,0,650.0,3.0,0,0.0,0,100,,10.0,3,30,0.0,0.0,1,,,,,,,,,,,,,,,,,,,,,,,,,,,,,,,,,,,,,,,,,,,,,,,,,,,,,,,,1.311885314,5.210035006,1482.913819,,698.6720009,,,,,,,,,,,,,,,,,,,,,,,,,,,,,
3307,"M. Imahashi, M. I. Khan, H. Y. Kim and S. Miyazaki",The effect of Pd content on microstructure and shape-memory properties of Tiâ€“Niâ€“Pdâ€“Cu alloys,,Materials Science and Engineering: A,602,19-24,2014,,,,External,,0.0,0.0,0.0,0.0,0,0.0,0.0,0.0,5.0,0,0.0,0.0,0.0,0.0,0.0,0.0,0.0,0.0,0.0,0.0,20.0,0,25.0,0.0,0.0,0.0,0,0,0.0,0,0.0,0.0,0,50.0,0,0.0,0.0,0.0,0.0,950.0,2.0,20,0,0.0,20,0.0,20.0,0.0,0,700.0,1.0,0,0.0,0,103.175719,266.6873809,10.0,3,30,0.0,0.0,1,,,,,,,,,,,,,,,,,,,,,,,,,,,,,,,,,,,,166.7281474,,181.5701959,180.1905497,,200.4605904,18.8903945,33.732443,,,,,,,,,,,,,,,,,,,,,,,,,,,,,,,,,,,,,,,,,,,,,,
3308,"M. Imahashi, M.I. Khan, H.Y. Kim, S. Miyazaki",The effect of Pd content on microstructure and shape-memory properties of Tiâ€“Niâ€“Pdâ€“Cu alloys,,Materials Science and Engineering A,602,19-24,2014,,,,External,,0.0,0.0,0.0,0.0,0,0.0,0.0,0.0,5.0,0,0.0,0.0,0.0,0.0,0.0,0.0,0.0,0.0,0.0,0.0,20.0,0,25.0,0.0,0.0,0.0,0,0,0.0,0,0.0,0.0,0,50.0,0,0.0,0.0,0.0,0.0,950.0,2.0,20,0,0.0,20,0.0,20.0,0.0,0,700.0,1.0,0,0.0,0,103.175719,266.6873809,10.0,3,30,0.0,0.0,1,,,,,,,,,,,,,,,,,,,,,,,,,,,,,,,,,,,,166.7281474,,181.5701959,180.1905497,,200.4605904,18.8903945,33.732443,,,,,,,,,,,,,,,,,,,,,,,,,,,,,,,,,,,,,,,,,,,,,,
3309,"M. Imahashi, M. I. Khan, H. Y. Kim and S. Miyazaki",The effect of Pd content on microstructure and shape-memory properties of Tiâ€“Niâ€“Pdâ€“Cu alloys,,Materials Science and Engineering: A,602,19-24,2014,,,,External,,0.0,0.0,0.0,0.0,0,0.0,0.0,0.0,5.0,0,0.0,0.0,0.0,0.0,0.0,0.0,0.0,0.0,0.0,0.0,20.0,0,25.0,0.0,0.0,0.0,0,0,0.0,0,0.0,0.0,0,50.0,0,0.0,0.0,0.0,0.0,950.0,2.0,20,0,0.0,20,0.0,20.0,0.0,0,900.0,1.0,0,0.0,0,103.5607365,265.7210623,10.0,3,30,0.0,0.0,1,,,,,,,,,,,,,,,,,,,,,,,,,,,,,,,,,,,,165.7561669,,180.6265254,180.5868913,,194.1115758,13.4850504,28.3554089,,,,,,,,,,,,,,,,,,,,,,,,,,,,,,,,,,,,,,,,,,,,,,
3310,"M. Imahashi, M.I. Khan, H.Y. Kim, S. Miyazaki",The effect of Pd content on microstructure and shape-memory properties of Tiâ€“Niâ€“Pdâ€“Cu alloys,,Materials Science and Engineering A,602,19-24,2014,,,,External,,0.0,0.0,0.0,0.0,0,0.0,0.0,0.0,5.0,0,0.0,0.0,0.0,0.0,0.0,0.0,0.0,0.0,0.0,0.0,20.0,0,25.0,0.0,0.0,0.0,0,0,0.0,0,0.0,0.0,0,50.0,0,0.0,0.0,0.0,0.0,950.0,2.0,20,0,0.0,20,0.0,20.0,0.0,0,900.0,1.0,0,0.0,0,103.5607365,265.7210623,10.0,3,30,0.0,0.0,1,,,,,,,,,,,,,,,,,,,,,,,,,,,,,,,,,,,,165.7561669,,180.6265254,180.5868913,,194.1115758,13.4850504,28.3554089,,,,,,,,,,,,,,,,,,,,,,,,,,,,,,,,,,,,,,,,,,,,,,
3311,"M. Imahashi, M. I. Khan, H. Y. Kim and S. Miyazaki",The effect of Pd content on microstructure and shape-memory properties of Tiâ€“Niâ€“Pdâ€“Cu alloys,,Materials Science and Engineering: A,602,19-24,2014,,,,External,,0.0,0.0,0.0,0.0,0,0.0,0.0,0.0,5.0,0,0.0,0.0,0.0,0.0,0.0,0.0,0.0,0.0,0.0,0.0,20.0,0,25.0,0.0,0.0,0.0,0,0,0.0,0,0.0,0.0,0,50.0,0,0.0,0.0,0.0,0.0,950.0,2.0,20,0,0.0,20,0.0,20.0,0.0,0,600.0,1.0,0,0.0,0,104.2326299,266.3929557,10.0,3,30,0.0,0.0,1,,,,,,,,,,,,,,,,,,,,,,,,,,,,,,,,,,,,165.0823862,,182.6497548,185.3127928,,198.8318153,16.1820605,33.7494291,,,,,,,,,,,,,,,,,,,,,,,,,,,,,,,,,,,,,,,,,,,,,,
3312,"M. Imahashi, M.I. Khan, H.Y. Kim, S. Miyazaki",The effect of Pd content on microstructure and shape-memory properties of Tiâ€“Niâ€“Pdâ€“Cu alloys,,Materials Science and Engineering A,602,19-24,2014,,,,External,,0.0,0.0,0.0,0.0,0,0.0,0.0,0.0,5.0,0,0.0,0.0,0.0,0.0,0.0,0.0,0.0,0.0,0.0,0.0,20.0,0,25.0,0.0,0.0,0.0,0,0,0.0,0,0.0,0.0,0,50.0,0,0.0,0.0,0.0,0.0,950.0,2.0,20,0,0.0,20,0.0,20.0,0.0,0,600.0,1.0,0,0.0,0,104.2326299,266.3929557,10.0,3,30,0.0,0.0,1,,,,,,,,,,,,,,,,,,,,,,,,,,,,,,,,,,,,165.0823862,,182.6497548,185.3127928,,198.8318153,16.1820605,33.7494291,,,,,,,,,,,,,,,,,,,,,,,,,,,,,,,,,,,,,,,,,,,,,,
3313,G. Hudish,"Influence of microstructure on the shape memory properties of two Ti-lean, Ni-Ti-Pt high temperature shape memory alloys",,PhD Thesis,,1-168,2013,,,,External,,0.0,0.0,0.0,0.0,0,0.0,0.0,0.0,0.0,0,0.0,0.0,0.0,0.0,0.0,0.0,0.0,0.0,0.0,0.0,30.5,0,0.0,0.0,21.0,0.0,0,0,0.0,0,0.0,0.0,0,48.5,0,0.0,0.0,0.0,0.0,1050.0,72.0,900,0,0.0,20,0.0,20.0,0.0,0,500.0,1.0,0,0.0,0,105,500,10.0,3,30,0.0,0.0,1,,,,,,,,,,,,,,,,,,,,,,,,,,,,,,,,,,,,,,,,,,,,,,,,,,,,,,,,,,,,,,,,,,,,,,,,,,,,,,,,,,,,,,,,,
3314,G. Hudish,"Influence of microstructure on the shape memory properties of two Ti-lean, Ni-Ti-Pt high temperature shape memory alloys",,PhD Thesis,,1-168,2013,,,,External,,0.0,0.0,0.0,0.0,0,0.0,0.0,0.0,0.0,0,0.0,0.0,0.0,0.0,0.0,0.0,0.0,0.0,0.0,0.0,30.5,0,0.0,0.0,21.0,0.0,0,0,0.0,0,0.0,0.0,0,48.5,0,0.0,0.0,0.0,0.0,1050.0,72.0,900,0,0.0,20,0.0,20.0,0.0,0,550.0,1.0,0,0.0,0,105,500,10.0,3,30,0.0,0.0,1,,,,,,,,,,,,,,,,,,,,,,,,,,,,,,,,,,,,,,,,,,,,,,,,,,,,,,,,,,,,,,,,,,,,,,,,,,,,,,,,,,,,,,,,,
3315,G. Hudish,"Influence of microstructure on the shape memory properties of two Ti-lean, Ni-Ti-Pt high temperature shape memory alloys",,PhD Thesis,,1-168,2013,,,,External,,0.0,0.0,0.0,0.0,0,0.0,0.0,0.0,0.0,0,0.0,0.0,0.0,0.0,0.0,0.0,0.0,0.0,0.0,0.0,30.5,0,0.0,0.0,21.0,0.0,0,0,0.0,0,0.0,0.0,0,48.5,0,0.0,0.0,0.0,0.0,1050.0,72.0,900,0,0.0,20,0.0,20.0,0.0,0,600.0,1.0,0,0.0,0,105,500,10.0,3,30,0.0,0.0,1,,,,,,,,,,,,,,,,,,,,,,,,,,,,,,,,,,,,,,,,,,,,,,,,,,,,,,,,,,,,,,,,,,,,,,,,,,,,,,,,,,,,,,,,,
3316,G. Hudish,"Influence of microstructure on the shape memory properties of two Ti-lean, Ni-Ti-Pt high temperature shape memory alloys",,PhD Thesis,,1-168,2013,,,,External,,0.0,0.0,0.0,0.0,0,0.0,0.0,0.0,0.0,0,0.0,0.0,0.0,0.0,0.0,0.0,0.0,0.0,0.0,0.0,30.5,0,0.0,0.0,21.0,0.0,0,0,0.0,0,0.0,0.0,0,48.5,0,0.0,0.0,0.0,0.0,1050.0,72.0,900,0,0.0,20,0.0,20.0,0.0,0,650.0,1.0,0,0.0,0,105,500,10.0,3,30,0.0,0.0,1,,,,,,,,,,,,,,,,,,,,,,,,,,,,,,,,,,,,,,,,,,,,,,,,,,,,,,,,,,,,,,,,,,,,,,,,,,,,,,,,,,,,,,,,,
3317,G. Hudish,"Influence of microstructure on the shape memory properties of two Ti-lean, Ni-Ti-Pt high temperature shape memory alloys",,PhD Thesis,,1-168,2013,,,,External,,0.0,0.0,0.0,0.0,0,0.0,0.0,0.0,0.0,0,0.0,0.0,0.0,0.0,0.0,0.0,0.0,0.0,0.0,0.0,30.5,0,0.0,0.0,21.0,0.0,0,0,0.0,0,0.0,0.0,0,48.5,0,0.0,0.0,0.0,0.0,1050.0,72.0,900,0,0.0,20,0.0,20.0,0.0,0,700.0,1.0,0,0.0,0,105,500,10.0,3,30,0.0,0.0,1,,,,,,,,,,,,,,,,,,,,,,,,,,,,,,,,,,,,,,,,,,,,,,,,,,,,,,,,,,,,,,,,,,,,,,,,,,,,,,,,,,,,,,,,,
3318,G. Hudish,"Influence of microstructure on the shape memory properties of two Ti-lean, Ni-Ti-Pt high temperature shape memory alloys",,PhD Thesis,,1-168,2013,,,,External,,0.0,0.0,0.0,0.0,0,0.0,0.0,0.0,0.0,0,0.0,0.0,0.0,0.0,0.0,0.0,0.0,0.0,0.0,0.0,29.5,0,0.0,0.0,21.0,0.0,0,0,0.0,0,0.0,0.0,0,49.5,0,0.0,0.0,0.0,0.0,1050.0,72.0,900,0,0.0,20,0.0,20.0,0.0,0,20.0,0.0,0,0.0,0,105,500,10.0,3,30,0.0,0.0,1,,,,,,,,,,,,,,,,,,,,,,,,,,,,,,,,,,,,,,226,245,,,,,,,,,,,,,,,,,,,,,,,,,,,,,,,,,,,,,,,,,,,,,,,,,,
3319,G. Hudish,"Influence of microstructure on the shape memory properties of two Ti-lean, Ni-Ti-Pt high temperature shape memory alloys",,PhD Thesis,,1-168,2013,,,,External,,0.0,0.0,0.0,0.0,0,0.0,0.0,0.0,0.0,0,0.0,0.0,0.0,0.0,0.0,0.0,0.0,0.0,0.0,0.0,29.5,0,0.0,0.0,21.0,0.0,0,0,0.0,0,0.0,0.0,0,49.5,0,0.0,0.0,0.0,0.0,1050.0,72.0,900,0,0.0,20,0.0,20.0,0.0,0,500.0,1.0,0,0.0,0,105,500,10.0,3,30,0.0,0.0,1,,,,,,,,,,,,,,,,,,,,,,,,,,,,,,,,,,,,,,237,260,,,,,,,,,,,,,,,,,,,,,,,,,,,,,,,,,,,,,,,,,,,,,,,,,,
3320,G. Hudish,"Influence of microstructure on the shape memory properties of two Ti-lean, Ni-Ti-Pt high temperature shape memory alloys",,PhD Thesis,,1-168,2013,,,,External,,0.0,0.0,0.0,0.0,0,0.0,0.0,0.0,0.0,0,0.0,0.0,0.0,0.0,0.0,0.0,0.0,0.0,0.0,0.0,29.5,0,0.0,0.0,21.0,0.0,0,0,0.0,0,0.0,0.0,0,49.5,0,0.0,0.0,0.0,0.0,1050.0,72.0,900,0,0.0,20,0.0,20.0,0.0,0,550.0,1.0,0,0.0,0,105,500,10.0,3,30,0.0,0.0,1,,,,,,,,,,,,,,,,,,,,,,,,,,,,,,,,,,,,,,260,299,,,,,,,,,,,,,,,,,,,,,,,,,,,,,,,,,,,,,,,,,,,,,,,,,,
3321,G. Hudish,"Influence of microstructure on the shape memory properties of two Ti-lean, Ni-Ti-Pt high temperature shape memory alloys",,PhD Thesis,,1-168,2013,,,,External,,0.0,0.0,0.0,0.0,0,0.0,0.0,0.0,0.0,0,0.0,0.0,0.0,0.0,0.0,0.0,0.0,0.0,0.0,0.0,29.5,0,0.0,0.0,21.0,0.0,0,0,0.0,0,0.0,0.0,0,49.5,0,0.0,0.0,0.0,0.0,1050.0,72.0,900,0,0.0,20,0.0,20.0,0.0,0,700.0,1.0,0,0.0,0,105,500,10.0,3,30,0.0,0.0,1,,,,,,,,,,,,,,,,,,,,,,,,,,,,,,,,,,,,,,293,313,,,,,,,,,,,,,,,,,,,,,,,,,,,,,,,,,,,,,,,,,,,,,,,,,,
3322,G. Hudish,"Influence of microstructure on the shape memory properties of two Ti-lean, Ni-Ti-Pt high temperature shape memory alloys",,PhD Thesis,,1-168,2013,,,,External,,0.0,0.0,0.0,0.0,0,0.0,0.0,0.0,0.0,0,0.0,0.0,0.0,0.0,0.0,0.0,0.0,0.0,0.0,0.0,29.5,0,0.0,0.0,21.0,0.0,0,0,0.0,0,0.0,0.0,0,49.5,0,0.0,0.0,0.0,0.0,1050.0,72.0,900,0,0.0,20,0.0,20.0,0.0,0,500.0,100.0,0,0.0,0,105,500,10.0,3,30,0.0,0.0,1,,,,,,,,,,,,,,,,,,,,,,,,,,,,,,,,,,,,,,301,354,,,,,,,,,,,,,,,,,,,,,,,,,,,,,,,,,,,,,,,,,,,,,,,,,,
3323,G. Hudish,"Influence of microstructure on the shape memory properties of two Ti-lean, Ni-Ti-Pt high temperature shape memory alloys",,PhD Thesis,,1-168,2013,,,,External,,0.0,0.0,0.0,0.0,0,0.0,0.0,0.0,0.0,0,0.0,0.0,0.0,0.0,0.0,0.0,0.0,0.0,0.0,0.0,29.5,0,0.0,0.0,21.0,0.0,0,0,0.0,0,0.0,0.0,0,49.5,0,0.0,0.0,0.0,0.0,1050.0,72.0,900,0,0.0,20,0.0,20.0,0.0,0,550.0,100.0,0,0.0,0,105,500,10.0,3,30,0.0,0.0,1,,,,,,,,,,,,,,,,,,,,,,,,,,,,,,,,,,,,,,314.6,361.1,,,,,,,,,,,,,,,,,,,,,,,,,,,,,,,,,,,,,,,,,,,,,,,,,,
3324,G. Hudish,"Influence of microstructure on the shape memory properties of two Ti-lean, Ni-Ti-Pt high temperature shape memory alloys",,PhD Thesis,,1-168,2013,,,,External,,0.0,0.0,0.0,0.0,0,0.0,0.0,0.0,0.0,0,0.0,0.0,0.0,0.0,0.0,0.0,0.0,0.0,0.0,0.0,30.5,0,0.0,0.0,21.0,0.0,0,0,0.0,0,0.0,0.0,0,48.5,0,0.0,0.0,0.0,0.0,1050.0,72.0,900,0,0.0,20,0.0,20.0,0.0,0,700.0,100.0,0,0.0,0,105,500,10.0,3,30,0.0,0.0,1,,,,,,,,,,,,,,,,,,,,,,,,,,,,,,,,,,,,,,318,353,,,,,,,,,,,,,,,,,,,,,,,,,,,,,,,,,,,,,,,,,,,,,,,,,,
3325,G. Hudish,"Influence of microstructure on the shape memory properties of two Ti-lean, Ni-Ti-Pt high temperature shape memory alloys",,PhD Thesis,,1-168,2013,,,,External,,0.0,0.0,0.0,0.0,0,0.0,0.0,0.0,0.0,0,0.0,0.0,0.0,0.0,0.0,0.0,0.0,0.0,0.0,0.0,30.5,0,0.0,0.0,21.0,0.0,0,0,0.0,0,0.0,0.0,0,48.5,0,0.0,0.0,0.0,0.0,1050.0,72.0,900,0,0.0,20,0.0,20.0,0.0,0,550.0,100.0,0,0.0,0,105,500,10.0,3,30,0.0,0.0,1,,,,,,,,,,,,,,,,,,,,,,,,,,,,,,,,,,,,,,318,348,,,,,,,,,,,,,,,,,,,,,,,,,,,,,,,,,,,,,,,,,,,,,,,,,,
3326,G. Hudish,"Influence of microstructure on the shape memory properties of two Ti-lean, Ni-Ti-Pt high temperature shape memory alloys",,PhD Thesis,,1-168,2013,,,,External,,0.0,0.0,0.0,0.0,0,0.0,0.0,0.0,0.0,0,0.0,0.0,0.0,0.0,0.0,0.0,0.0,0.0,0.0,0.0,30.5,0,0.0,0.0,21.0,0.0,0,0,0.0,0,0.0,0.0,0,48.5,0,0.0,0.0,0.0,0.0,1050.0,72.0,900,0,0.0,20,0.0,20.0,0.0,0,500.0,100.0,0,0.0,0,105,500,10.0,3,30,0.0,0.0,1,,,,,,,,,,,,,,,,,,,,,,,,,,,,,,,,,,,,,,318,317,,,,,,,,,,,,,,,,,,,,,,,,,,,,,,,,,,,,,,,,,,,,,,,,,,
3327,G. Hudish,"Influence of microstructure on the shape memory properties of two Ti-lean, Ni-Ti-Pt high temperature shape memory alloys",,PhD Thesis,,1-168,2013,,,,External,,0.0,0.0,0.0,0.0,0,0.0,0.0,0.0,0.0,0,0.0,0.0,0.0,0.0,0.0,0.0,0.0,0.0,0.0,0.0,29.5,0,0.0,0.0,21.0,0.0,0,0,0.0,0,0.0,0.0,0,49.5,0,0.0,0.0,0.0,0.0,1050.0,72.0,900,0,0.0,20,0.0,20.0,0.0,0,650.0,1.0,0,0.0,0,105,500,10.0,3,30,0.0,0.0,1,,,,,,,,,,,,,,,,,,,,,,,,,,,,,,,,,,,,,,318,241,,,,,,,,,,,,,,,,,,,,,,,,,,,,,,,,,,,,,,,,,,,,,,,,,,
3328,G. Hudish,"Influence of microstructure on the shape memory properties of two Ti-lean, Ni-Ti-Pt high temperature shape memory alloys",,PhD Thesis,,1-168,2013,,,,External,,0.0,0.0,0.0,0.0,0,0.0,0.0,0.0,0.0,0,0.0,0.0,0.0,0.0,0.0,0.0,0.0,0.0,0.0,0.0,30.5,0,0.0,0.0,21.0,0.0,0,0,0.0,0,0.0,0.0,0,48.5,0,0.0,0.0,0.0,0.0,1050.0,72.0,900,0,0.0,20,0.0,20.0,0.0,0,600.0,100.0,0,0.0,0,105,500,10.0,3,30,0.0,0.0,1,,,,,,,,,,,,,,,,,,,,,,,,,,,,,,,,,,,,,,319,373,,,,,,,,,,,,,,,,,,,,,,,,,,,,,,,,,,,,,,,,,,,,,,,,,,
3329,G. Hudish,"Influence of microstructure on the shape memory properties of two Ti-lean, Ni-Ti-Pt high temperature shape memory alloys",,PhD Thesis,,1-168,2013,,,,External,,0.0,0.0,0.0,0.0,0,0.0,0.0,0.0,0.0,0,0.0,0.0,0.0,0.0,0.0,0.0,0.0,0.0,0.0,0.0,29.5,0,0.0,0.0,21.0,0.0,0,0,0.0,0,0.0,0.0,0,49.5,0,0.0,0.0,0.0,0.0,1050.0,72.0,900,0,0.0,20,0.0,20.0,0.0,0,700.0,100.0,0,0.0,0,105,500,10.0,3,30,0.0,0.0,1,,,,,,,,,,,,,,,,,,,,,,,,,,,,,,,,,,,,,,319,342,,,,,,,,,,,,,,,,,,,,,,,,,,,,,,,,,,,,,,,,,,,,,,,,,,
3330,G. Hudish,"Influence of microstructure on the shape memory properties of two Ti-lean, Ni-Ti-Pt high temperature shape memory alloys",,PhD Thesis,,1-168,2013,,,,External,,0.0,0.0,0.0,0.0,0,0.0,0.0,0.0,0.0,0,0.0,0.0,0.0,0.0,0.0,0.0,0.0,0.0,0.0,0.0,30.5,0,0.0,0.0,21.0,0.0,0,0,0.0,0,0.0,0.0,0,48.5,0,0.0,0.0,0.0,0.0,1050.0,72.0,900,0,0.0,20,0.0,20.0,0.0,0,650.0,100.0,0,0.0,0,105,500,10.0,3,30,0.0,0.0,1,,,,,,,,,,,,,,,,,,,,,,,,,,,,,,,,,,,,,,320,369,,,,,,,,,,,,,,,,,,,,,,,,,,,,,,,,,,,,,,,,,,,,,,,,,,
3331,G. Hudish,"Influence of microstructure on the shape memory properties of two Ti-lean, Ni-Ti-Pt high temperature shape memory alloys",,PhD Thesis,,1-168,2013,,,,External,,0.0,0.0,0.0,0.0,0,0.0,0.0,0.0,0.0,0,0.0,0.0,0.0,0.0,0.0,0.0,0.0,0.0,0.0,0.0,30.5,0,0.0,0.0,21.0,0.0,0,0,0.0,0,0.0,0.0,0,48.5,0,0.0,0.0,0.0,0.0,1050.0,72.0,900,0,0.0,20,0.0,20.0,0.0,0,20.0,0.0,0,0.0,0,105,500,10.0,3,30,0.0,0.0,1,,,,,,,,,,,,,,,,,,,,,,,,,,,,,,,,,,,,,,320,262,,,,,,,,,,,,,,,,,,,,,,,,,,,,,,,,,,,,,,,,,,,,,,,,,,
3332,G. Hudish,"Influence of microstructure on the shape memory properties of two Ti-lean, Ni-Ti-Pt high temperature shape memory alloys",,PhD Thesis,,1-168,2013,,,,External,,0.0,0.0,0.0,0.0,0,0.0,0.0,0.0,0.0,0,0.0,0.0,0.0,0.0,0.0,0.0,0.0,0.0,0.0,0.0,30.5,0,0.0,0.0,21.0,0.0,0,0,0.0,0,0.0,0.0,0,48.5,0,0.0,0.0,0.0,0.0,1050.0,72.0,900,0,0.0,20,0.0,20.0,0.0,0,700.0,100.0,0,0.0,0,105,500,10.0,3,30,0.0,0.0,1,,,,,,,,,,,,,,,,,,,,,,,,,,,,,,,,,,,,,,322,357,,,,,,,,,,,,,,,,,,,,,,,,,,,,,,,,,,,,,,,,,,,,,,,,,,
3333,G. Hudish,"Influence of microstructure on the shape memory properties of two Ti-lean, Ni-Ti-Pt high temperature shape memory alloys",,PhD Thesis,,1-168,2013,,,,External,,0.0,0.0,0.0,0.0,0,0.0,0.0,0.0,0.0,0,0.0,0.0,0.0,0.0,0.0,0.0,0.0,0.0,0.0,0.0,30.5,0,0.0,0.0,21.0,0.0,0,0,0.0,0,0.0,0.0,0,48.5,0,0.0,0.0,0.0,0.0,1050.0,72.0,900,0,0.0,20,0.0,20.0,0.0,0,800.0,100.0,0,0.0,0,105,500,10.0,3,30,0.0,0.0,1,,,,,,,,,,,,,,,,,,,,,,,,,,,,,,,,,,,,,,324,356,,,,,,,,,,,,,,,,,,,,,,,,,,,,,,,,,,,,,,,,,,,,,,,,,,
3334,G. Hudish,"Influence of microstructure on the shape memory properties of two Ti-lean, Ni-Ti-Pt high temperature shape memory alloys",,PhD Thesis,,1-168,2013,,,,External,,0.0,0.0,0.0,0.0,0,0.0,0.0,0.0,0.0,0,0.0,0.0,0.0,0.0,0.0,0.0,0.0,0.0,0.0,0.0,29.5,0,0.0,0.0,21.0,0.0,0,0,0.0,0,0.0,0.0,0,49.5,0,0.0,0.0,0.0,0.0,1050.0,72.0,900,0,0.0,20,0.0,20.0,0.0,0,650.0,100.0,0,0.0,0,105,500,10.0,3,30,0.0,0.0,1,,,,,,,,,,,,,,,,,,,,,,,,,,,,,,,,,,,,,,331,348,,,,,,,,,,,,,,,,,,,,,,,,,,,,,,,,,,,,,,,,,,,,,,,,,,
3335,G. Hudish,"Influence of microstructure on the shape memory properties of two Ti-lean, Ni-Ti-Pt high temperature shape memory alloys",,PhD Thesis,,1-168,2013,,,,External,,0.0,0.0,0.0,0.0,0,0.0,0.0,0.0,0.0,0,0.0,0.0,0.0,0.0,0.0,0.0,0.0,0.0,0.0,0.0,29.5,0,0.0,0.0,21.0,0.0,0,0,0.0,0,0.0,0.0,0,49.5,0,0.0,0.0,0.0,0.0,1050.0,72.0,900,0,0.0,20,0.0,20.0,0.0,0,600.0,1.0,0,0.0,0,105,500,10.0,3,30,0.0,0.0,1,,,,,,,,,,,,,,,,,,,,,,,,,,,,,,,,,,,,,,338,371,,,,,,,,,,,,,,,,,,,,,,,,,,,,,,,,,,,,,,,,,,,,,,,,,,
3336,G. Hudish,"Influence of microstructure on the shape memory properties of two Ti-lean, Ni-Ti-Pt high temperature shape memory alloys",,PhD Thesis,,1-168,2013,,,,External,,0.0,0.0,0.0,0.0,0,0.0,0.0,0.0,0.0,0,0.0,0.0,0.0,0.0,0.0,0.0,0.0,0.0,0.0,0.0,29.5,0,0.0,0.0,21.0,0.0,0,0,0.0,0,0.0,0.0,0,49.5,0,0.0,0.0,0.0,0.0,1050.0,72.0,900,0,0.0,20,0.0,20.0,0.0,0,600.0,100.0,0,0.0,0,105,500,10.0,3,30,0.0,0.0,1,,,,,,,,,,,,,,,,,,,,,,,,,,,,,,,,,,,,,,340,353,,,,,,,,,,,,,,,,,,,,,,,,,,,,,,,,,,,,,,,,,,,,,,,,,,
3337,"H. Karaca, E. Acar, G. Ded, B. Basaran, H. Tobe, R. Noebe, G. Bigelow and Y. Chumlyakov",Shape memory behavior of high strength NiTiHfPd polycrystalline alloys,,Acta Materialia,61,5036-5049,2013,,,,External,,0.0,0.0,0.0,0.0,0,0.0,0.0,0.0,0.0,0,0.0,0.0,0.0,20.0,0.0,0.0,0.0,0.0,0.0,0.0,45.3,0,5.0,0.0,0.0,0.0,0,0,0.0,0,0.0,0.0,0,29.7,0,0.0,0.0,0.0,0.0,1050.0,72.0,900,0,0.0,20,0.0,20.0,0.0,0,550.0,3.0,0,0.0,0,110,,10.0,3,30,0.0,0.0,1,,,,,,,,,,,,,,,,,,,,,,,,,,,,,,,,,,,,,,,,,,,,,,,,,,,,,,,,0.245874312,5.98349725,2005.889871,,1364.67189,,,,,,,,,,,,,,,,,,,,,,,,,,,,,
3338,"H.E. Karaca, E. Acar, G.S. Ded, B. Basaran, H. Tobe, R.D. Noebe, G.S. Bigelow, Y.I. Chumlyakov",Shape memory behavior of high strength NiTiHfPd polycrystalline alloys,,Acta Materialia,61,5036-5049,2013,,,,External,,0.0,0.0,0.0,0.0,0,0.0,0.0,0.0,0.0,0,0.0,0.0,0.0,20.0,0.0,0.0,0.0,0.0,0.0,0.0,45.3,0,5.0,0.0,0.0,0.0,0,0,0.0,0,0.0,0.0,0,29.7,0,0.0,0.0,0.0,0.0,1050.0,72.0,900,0,0.0,20,0.0,20.0,0.0,0,550.0,3.0,0,0.0,0,110,,10.0,3,30,0.0,0.0,1,,,,,,,,,,,,,,,,,,,,,,,,,,,,,,,,,,,,,,,,,,,,,,,,,,,,,,,,0.245874312,5.98349725,2005.889871,,1364.67189,,,,,,,,,,,,,,,,,,,,,,,,,,,,,
3339,"M.I. Khan, H.Y. Kim, T. Nam, S. Miyazaki",Effect of Cu addition on the high temperature shape memory properties of Ti50Ni25Pd25 alloy,https://doi.org/10.1016/j.jallcom.2011.12.116,Journal of Alloys and Compounds,577,383-387,2013,,,,External,,0.0,0.0,0.0,0.0,0,0.0,0.0,0.0,0.0,0,0.0,0.0,0.0,0.0,0.0,0.0,0.0,0.0,0.0,0.0,25.0,0,25.0,0.0,0.0,0.0,0,0,0.0,0,0.0,0.0,0,50.0,0,0.0,0.0,0.0,0.0,950.0,2.0,20,0,0.0,20,0.0,700.0,1.0,0,900.0,1.0,0,0.0,0,119.4796615,328.6227181,10.0,3,30,0.0,0.0,1,,,,,,,,,,,,,,,,,,,,,,,,,,,,,,,,,,,,179.4111758,,240.7473009,217.3094942,,263.6354773,22.8881764,84.2243015,,,,,,,,,,,,,,,,,,,,,,,,,,,,,,,,,,,,,,,,,,,,,,
3340,"A. Evirgen, I. Karaman, R. Santamarta, J. Pons and R. D. Noebe",Microstructural characterization and superelastic response of a Ni50.3Ti29.7Zr20 high-temperature shape memory alloy,,Scripta Materialia,81,44180,2014,,,,External,,0.0,0.0,0.0,0.0,0,0.0,0.0,0.0,0.0,0,0.0,0.0,0.0,0.0,0.0,0.0,0.0,0.0,0.0,0.0,50.3,0,0.0,0.0,0.0,0.0,0,0,0.0,0,0.0,0.0,0,29.7,0,0.0,0.0,0.0,20.0,1050.0,72.0,900,0,0.0,20,0.0,20.0,0.0,0,20.0,0.0,0,0.0,0,120,120,10.0,5,30,0.0005,0.0,1,,,,,,,,,,,,,,,,,,,,,,,,,,,,,,,,,,,,,,,,,,,,,,,,,,,,,,,,0,2,818.3745583,,661.0526316,,,,,,,,,,,,,,,,,,,,,,,,,,,,,
3341,"H. Karaca, E. Acar, G. Ded, B. Basaran, H. Tobe, R. Noebe, G. Bigelow and Y. Chumlyakov",Shape memory behavior of high strength NiTiHfPd polycrystalline alloys,,Acta Materialia,61,5036-5049,2013,,,,External,,0.0,0.0,0.0,0.0,0,0.0,0.0,0.0,0.0,0,0.0,0.0,0.0,20.0,0.0,0.0,0.0,0.0,0.0,0.0,45.3,0,5.0,0.0,0.0,0.0,0,0,0.0,0,0.0,0.0,0,29.7,0,0.0,0.0,0.0,0.0,1050.0,72.0,900,0,0.0,20,0.0,20.0,0.0,0,650.0,3.0,0,0.0,0,120,,10.0,3,30,0.0,0.0,1,,,,,,,,,,,,,,,,,,,,,,,,,,,,,,,,,,,,,,,,,,,,,,,,,,,,,,,,0.738178585,5.453686726,1528.476968,,1036.839473,,,,,,,,,,,,,,,,,,,,,,,,,,,,,
3342,"H.E. Karaca, E. Acar, G.S. Ded, B. Basaran, H. Tobe, R.D. Noebe, G.S. Bigelow, Y.I. Chumlyakov",Shape memory behavior of high strength NiTiHfPd polycrystalline alloys,,Acta Materialia,61,5036-5049,2013,,,,External,,0.0,0.0,0.0,0.0,0,0.0,0.0,0.0,0.0,0,0.0,0.0,0.0,20.0,0.0,0.0,0.0,0.0,0.0,0.0,45.3,0,5.0,0.0,0.0,0.0,0,0,0.0,0,0.0,0.0,0,29.7,0,0.0,0.0,0.0,0.0,1050.0,72.0,900,0,0.0,20,0.0,20.0,0.0,0,650.0,3.0,0,0.0,0,120,,10.0,3,30,0.0,0.0,1,,,,,,,,,,,,,,,,,,,,,,,,,,,,,,,,,,,,,,,,,,,,,,,,,,,,,,,,0.738178585,5.453686726,1528.476968,,1036.839473,,,,,,,,,,,,,,,,,,,,,,,,,,,,,
