Repository: sinazadeh/CatBoost-SMAs

# CatBoost SMAs
This repository contains a sample implementation of using CatBoost for building a surrogate model for transformation temperatures of Shape Memory Alloys (SMAs). The sample code (found in [main.py](main.py)) showcases how CatBoost can be used to model this data and make predictions with a high degree of accuracy. The accompanying [raw_data.csv](raw_data.csv) file contains 4899 data points that can be used to train and validate the model. This data can also serve as a reference for researchers looking to explore the use of CatBoost in this particular field.

File: raw_data.csv (part 46 of 67)
termediate_a_(A),Micro_Intermediate_b,Micro_Intermediate_c,Micro_Intermediate_Space_Group,Micro_Martensite_Test_Temperature_Above_Af(Temp-Af),Micro_Martensite_Structure,Micro_Martensite_a_(A),Micro_Martensite_b,Micro_Martensite_c,Micro_Martensite_Beta,Micro_Martensite_Space_Group,Micro_Martensite_Sub-structure,Micro_Precipitate_Test_Temperature,Micro_Precipitate_Structure,Micro_Precipitate_Volume_Fraction,NeedsAttention,SME_Transforms,SME_Mf,SME_Mp,SME_Ms,SME_As,SME_Ap,SME_Af,SME_Thermal_Hysteresis,SME_Transformation_Range,SME_RfM,SME_RfA,SME_dH(MA)(J/g),SME_dH(AM)(J/g),SME_dH(AR)(J/G),SME_dS(MA)(J/kgK),SME_dS(AM)(J/kgK),SME_dS(AR)(J/kgK),SME_epsilonAct(%),SME_epsilonIrr(%),SME_Failure(FatigueTest),SME_Bend_Recovery(%),SE_R.Strain(%),SE_Strain_Max(%),SE_Stress_Max(MPa),SE_Mf_Stress,SE_Ms_Stress,SE_As_Stress,SE_Af_Stress,SE_M_Yield,SE_A_Yield,MSME_Magnetization (emu/g),MSME_Magnetization Change (AM)(emu/g),MSME_Magnetization Change (MA)(emu/g),MSME_Mf Temp (Â°C),MSME_Mf Mag (emu/g),MSME_Mp Temp (Â°C),MSME_Mp Mag (emu/g),MSME_Ms_Temp(C),MSME_Ms_Mag(emu/g),MSME_Direct average rate (emu/gÂ°C),MSME_Direct_integrated_magnetization_change(emu/g),MSME_As_Temp(C),MSME_As_Mag(emu/g),MSME_Ap_Temp (C),MSME_Ap_Mag(emu/g),MSME_Af_Temp (C),MSME_Af_Mag(emu/g),MSME_Reverse_average_rate(emu/gC),MSME_Reverse_integrated_magnetization_change(emu/g),MSME_Direct_MT_range(C),MSME_Reverse_MT_range(C),MSME_Hysteresis(C),MSME_Estimated_entropy_difference_(J/kg*K),"MSME_Tc(DSC)-Ms(SQUID,0.05T)",Hard_VHN
3343,"B. Lin, K. Gall, H.J. Maier, R. Waldron",Structure and thermomechanical behavior of NiTiPt shape memory alloy wires,,Acta Biomaterialia,5,257-267,2009,,,,External,,0.0,0.0,0.0,0.0,0,0.0,0.0,0.0,0.0,0,0.0,0.0,0.0,0.0,0.0,0.0,0.0,0.0,0.0,0.0,42.7,0,0.0,0.0,7.5,0.0,0,0,0.0,0,0.0,0.0,0,49.8,0,0.0,0.0,0.0,0.0,20.0,0.0,20,0,0.0,20,0.0,20.0,0.0,0,505.0,0.025,0,0.0,0,125,125,10.0,3,30,0.002,0.0,1,,,,,,,,,,,,,,,,,,,,,,,,,,,,,,,,,,,,,,,,,,,,,,,,,,,,,,,,0.756302521,5.955561886,1008.813559,,840.6779661,,,,,,,,,,,,,,,,,,,,,,,,,,,,,
3344,"K.V. Ramaiah, C.N. Saikrishna, Gouthama, S.K. Bhamik",Microstructure and transformation behaviour of Ni75âˆ’XTiXPd25 high temperature shape memory alloys,,Journal of Alloys and Compounds,554,319-326,2013,,,,External,,0.0,0.0,0.0,0.0,0,0.0,0.0,0.0,0.0,0,0.0,0.0,0.0,0.0,0.0,0.0,0.0,0.0,0.0,0.0,24.7,0,25.0,0.0,0.0,0.0,0,0,0.0,0,0.0,0.0,0,50.3,0,0.0,0.0,0.0,0.0,20.0,0.0,20,0,0.0,20,0.0,20.0,0.0,0,1050.0,24.0,0,0.0,0,130,230,10.0,12,30,0.0,0.0,1,,,,,,,,,,,,,,,,,,,,,,,,,,,,,,,,,,,,181,,192,192,,199,7,18,,,,,,,,,,,,,,,,,,,,,,,,,,,,,,,,,,,,,,,,,,,,,,
3345,"K.V. Ramaiah, C.N. Saikrishna, Gouthama, S.K. Bhamik",Microstructure and transformation behaviour of Ni75âˆ’XTiXPd25 high temperature shape memory alloys,,Journal of Alloys and Compounds,554,319-326,2013,,,,External,,0.0,0.0,0.0,0.0,0,0.0,0.0,0.0,0.0,0,0.0,0.0,0.0,0.0,0.0,0.0,0.0,0.0,0.0,0.0,24.7,0,25.0,0.0,0.0,0.0,0,0,0.0,0,0.0,0.0,0,50.3,0,0.0,0.0,0.0,0.0,20.0,0.0,20,0,0.0,20,0.0,20.0,0.0,0,1050.0,24.0,0,0.0,0,130,230,10.0,2,30,0.0,0.0,1,,,,,,,,,,,,,,,,,,,,,,,,,,,,,,,,,,,,179,,191,193,,201,10,22,,,,,,,,,,,,,,,,,,,,,,,,,,,,,,,,,,,,,,,,,,,,,,
3346,"K.V. Ramaiah, C.N. Saikrishna, Gouthama, S.K. Bhamik",Microstructure and transformation behaviour of Ni75âˆ’XTiXPd25 high temperature shape memory alloys,,Journal of Alloys and Compounds,554,319-326,2013,,,,External,,0.0,0.0,0.0,0.0,0,0.0,0.0,0.0,0.0,0,0.0,0.0,0.0,0.0,0.0,0.0,0.0,0.0,0.0,0.0,25.0,0,25.0,0.0,0.0,0.0,0,0,0.0,0,0.0,0.0,0,50.0,0,0.0,0.0,0.0,0.0,20.0,0.0,20,0,0.0,20,0.0,20.0,0.0,0,1050.0,24.0,0,0.0,0,130,200,10.0,2,30,0.0,0.0,1,,,,,,,,,,,,,,,,,,,,,,,,,,,,,,,,,,,,157,,169,169,,176,7,19,,,,,,,,,,,,,,,,,,,,,,,,,,,,,,,,,,,,,,,,,,,,,,
3347,"K.V. Ramaiah, C.N. Saikrishna, Gouthama, S.K. Bhamik",Microstructure and transformation behaviour of Ni75âˆ’XTiXPd25 high temperature shape memory alloys,,Journal of Alloys and Compounds,554,319-326,2013,,,,External,,0.0,0.0,0.0,0.0,0,0.0,0.0,0.0,0.0,0,0.0,0.0,0.0,0.0,0.0,0.0,0.0,0.0,0.0,0.0,25.0,0,25.0,0.0,0.0,0.0,0,0,0.0,0,0.0,0.0,0,50.0,0,0.0,0.0,0.0,0.0,20.0,0.0,20,0,0.0,20,0.0,20.0,0.0,0,1050.0,24.0,0,0.0,0,130,200,10.0,12,30,0.0,0.0,1,,,,,,,,,,,,,,,,,,,,,,,,,,,,,,,,,,,,15,,171,168,,178,7,163,,,,,,,,,,,,,,,,,,,,,,,,,,,,,,,,,,,,,,,,,,,,,,
3348,"H. Karaca, E. Acar, G. Ded, B. Basaran, H. Tobe, R. Noebe, G. Bigelow and Y. Chumlyakov",Shape memory behavior of high strength NiTiHfPd polycrystalline alloys,,Acta Materialia,61,5036-5049,2013,,,,External,,0.0,0.0,0.0,0.0,0,0.0,0.0,0.0,0.0,0,0.0,0.0,0.0,20.0,0.0,0.0,0.0,0.0,0.0,0.0,45.3,0,5.0,0.0,0.0,0.0,0,0,0.0,0,0.0,0.0,0,29.7,0,0.0,0.0,0.0,0.0,1050.0,72.0,900,0,0.0,20,0.0,20.0,0.0,0,550.0,3.0,0,0.0,0,130,,10.0,3,30,0.0,0.0,1,,,,,,,,,,,,,,,,,,,,,,,,,,,,,,,,,,,,,,,,,,,,,,,,,,,,,,,,0.162804912,4.765238651,1877.090626,,1515.474801,,,,,,,,,,,,,,,,,,,,,,,,,,,,,
3349,"H.E. Karaca, E. Acar, G.S. Ded, B. Basaran, H. Tobe, R.D. Noebe, G.S. Bigelow, Y.I. Chumlyakov",Shape memory behavior of high strength NiTiHfPd polycrystalline alloys,,Acta Materialia,61,5036-5049,2013,,,,External,,0.0,0.0,0.0,0.0,0,0.0,0.0,0.0,0.0,0,0.0,0.0,0.0,20.0,0.0,0.0,0.0,0.0,0.0,0.0,45.3,0,5.0,0.0,0.0,0.0,0,0,0.0,0,0.0,0.0,0,29.7,0,0.0,0.0,0.0,0.0,1050.0,72.0,900,0,0.0,20,0.0,20.0,0.0,0,550.0,3.0,0,0.0,0,130,,10.0,3,30,0.0,0.0,1,,,,,,,,,,,,,,,,,,,,,,,,,,,,,,,,,,,,,,,,,,,,,,,,,,,,,,,,0.162804912,4.765238651,1877.090626,,1515.474801,,,,,,,,,,,,,,,,,,,,,,,,,,,,,
3350,"E. Acar, H. E. Karaca, H. Tobe, R. D. Noebe and Y. I. Chumlyakov",Orientation dependence of the shape memory properties in aged Ni45.3Ti29.7Hf20Pd5 single crystals,,Intermetallics,54,60-68,2014,,,,External,,0.0,0.0,0.0,0.0,0,0.0,0.0,0.0,0.0,0,0.0,0.0,0.0,20.0,0.0,0.0,0.0,0.0,0.0,0.0,45.3,0,5.0,0.0,0.0,0.0,0,0,0.0,0,0.0,0.0,0,29.7,0,0.0,0.0,0.0,0.0,20.0,0.0,20,0,0.0,20,0.0,1050.0,4.0,0,600.0,48.0,0,0.0,0,140,140,10.0,3,30,0.00083,0.0,1,,,,,,,,,,,,,,,,,,,,,,,,,,,,,,,,,,,,,,,,,,,,,,,,,,,,,,,,0.03125,3.328125,1026.096723,,734.9035412,,,,,,,,,,,,,,,,,,,,,,,,,,,,,
3351,"E. Acar, H. E. Karaca, H. Tobe, R. D. Noebe and Y. I. Chumlyakov",Orientation dependence of the shape memory properties in aged Ni45.3Ti29.7Hf20Pd5 single crystals,,Intermetallics,54,60-68,2014,,,,External,,0.0,0.0,0.0,0.0,0,0.0,0.0,0.0,0.0,0,0.0,0.0,0.0,20.0,0.0,0.0,0.0,0.0,0.0,0.0,45.3,0,5.0,0.0,0.0,0.0,0,0,0.0,0,0.0,0.0,0,29.7,0,0.0,0.0,0.0,0.0,20.0,0.0,20,0,0.0,20,0.0,1050.0,4.0,0,600.0,48.0,0,0.0,0,140,140,10.0,3,30,0.00083,0.0,1,,,,,,,,,,,,,,,,,,,,,,,,,,,,,,,,,,,,,,,,,,,,,,,,,,,,,,,,0.09375,3.3125,960.359408,,486.3570296,,,,,,,,,,,,,,,,,,,,,,,,,,,,,
3352,"E. Acar, H. E. Karaca, H. Tobe, R. D. Noebe and Y. I. Chumlyakov",Orientation dependence of the shape memory properties in aged Ni45.3Ti29.7Hf20Pd5 single crystals,,Intermetallics,54,60-68,2014,,,,External,,0.0,0.0,0.0,0.0,0,0.0,0.0,0.0,0.0,0,0.0,0.0,0.0,20.0,0.0,0.0,0.0,0.0,0.0,0.0,45.3,0,5.0,0.0,0.0,0.0,0,0,0.0,0,0.0,0.0,0,29.7,0,0.0,0.0,0.0,0.0,20.0,0.0,20,0,0.0,20,0.0,1050.0,4.0,0,600.0,48.0,0,0.0,0,140,140,10.0,3,30,0.00083,0.0,1,,,,,,,,,,,,,,,,,,,,,,,,,,,,,,,,,,,,,,,,,,,,,,,,,,,,,,,,0.03125,2.828125,1493.95481,,1319.106765,,,,,,,,,,,,,,,,,,,,,,,,,,,,,
3353,"E. Acar, H.E. Karaca, H. Tobe, R.D. Noebe, Y.I. Chumlyakov",Orientation dependence of the shape memory properties in aged Ni45.3Ti29.7Hf20Pd5 single crystals,,Intermetallics,54,60-68,2014,,,,External,,0.0,0.0,0.0,0.0,0,0.0,0.0,0.0,0.0,0,0.0,0.0,0.0,20.0,0.0,0.0,0.0,0.0,0.0,0.0,45.3,0,5.0,0.0,0.0,0.0,0,0,0.0,0,0.0,0.0,0,29.7,0,0.0,0.0,0.0,0.0,20.0,0.0,20,0,0.0,20,0.0,1050.0,4.0,0,600.0,48.0,0,0.0,0,140,140,10.0,3,30,0.00083,0.0,1,,,,,,,,,,,,,,,,,,,,,,,,,,,,,,,,,,,,,,,,,,,,,,,,,,,,,,,,0.03125,3.328125,1026.096723,,734.9035412,,,,,,,,,,,,,,,,,,,,,,,,,,,,,
3354,"E. Acar, H.E. Karaca, H. Tobe, R.D. Noebe, Y.I. Chumlyakov",Orientation dependence of the shape memory properties in aged Ni45.3Ti29.7Hf20Pd5 single crystals,,Intermetallics,54,60-68,2014,,,,External,,0.0,0.0,0.0,0.0,0,0.0,0.0,0.0,0.0,0,0.0,0.0,0.0,20.0,0.0,0.0,0.0,0.0,0.0,0.0,45.3,0,5.0,0.0,0.0,0.0,0,0,0.0,0,0.0,0.0,0,29.7,0,0.0,0.0,0.0,0.0,20.0,0.0,20,0,0.0,20,0.0,1050.0,4.0,0,600.0,48.0,0,0.0,0,140,140,10.0,3,30,0.00083,0.0,1,,,,,,,,,,,,,,,,,,,,,,,,,,,,,,,,,,,,,,,,,,,,,,,,,,,,,,,,0.09375,3.3125,960.359408,,486.3570296,,,,,,,,,,,,,,,,,,,,,,,,,,,,,
3355,"E. Acar, H.E. Karaca, H. Tobe, R.D. Noebe, Y.I. Chumlyakov",Orientation dependence of the shape memory properties in aged Ni45.3Ti29.7Hf20Pd5 single crystals,,Intermetallics,54,60-68,2014,,,,External,,0.0,0.0,0.0,0.0,0,0.0,0.0,0.0,0.0,0,0.0,0.0,0.0,20.0,0.0,0.0,0.0,0.0,0.0,0.0,45.3,0,5.0,0.0,0.0,0.0,0,0,0.0,0,0.0,0.0,0,29.7,0,0.0,0.0,0.0,0.0,20.0,0.0,20,0,0.0,20,0.0,1050.0,4.0,0,600.0,48.0,0,0.0,0,140,140,10.0,3,30,0.00083,0.0,1,,,,,,,,,,,,,,,,,,,,,,,,,,,,,,,,,,,,,,,,,,,,,,,,,,,,,,,,0.03125,2.828125,1493.95481,,1319.106765,,,,,,,,,,,,,,,,,,,,,,,,,,,,,
3356,"H. Karaca, E. Acar, G. Ded, B. Basaran, H. Tobe, R. Noebe, G. Bigelow and Y. Chumlyakov",Shape memory behavior of high strength NiTiHfPd polycrystalline alloys,,Acta Materialia,61,5036-5049,2013,,,,External,,0.0,0.0,0.0,0.0,0,0.0,0.0,0.0,0.0,0,0.0,0.0,0.0,20.0,0.0,0.0,0.0,0.0,0.0,0.0,45.3,0,5.0,0.0,0.0,0.0,0,0,0.0,0,0.0,0.0,0,29.7,0,0.0,0.0,0.0,0.0,1050.0,72.0,900,0,0.0,20,0.0,20.0,0.0,0,650.0,3.0,0,0.0,0,140,,10.0,3,30,0.0,0.0,1,,,,,,,,,,,,,,,,,,,,,,,,,,,,,,,,,,,,,,,,,,,,,,,,,,,,,,,,0.573151081,5.526198811,1640.05112,,1352.669889,,,,,,,,,,,,,,,,,,,,,,,,,,,,,
3357,"H.E. Karaca, E. Acar, G.S. Ded, B. Basaran, H. Tobe, R.D. Noebe, G.S. Bigelow, Y.I. Chumlyakov",Shape memory behavior of high strength NiTiHfPd polycrystalline alloys,,Acta Materialia,61,5036-5049,2013,,,,External,,0.0,0.0,0.0,0.0,0,0.0,0.0,0.0,0.0,0,0.0,0.0,0.0,20.0,0.0,0.0,0.0,0.0,0.0,0.0,45.3,0,5.0,0.0,0.0,0.0,0,0,0.0,0,0.0,0.0,0,29.7,0,0.0,0.0,0.0,0.0,1050.0,72.0,900,0,0.0,20,0.0,20.0,0.0,0,650.0,3.0,0,0.0,0,140,,10.0,3,30,0.0,0.0,1,,,,,,,,,,,,,,,,,,,,,,,,,,,,,,,,,,,,,,,,,,,,,,,,,,,,,,,,0.573151081,5.526198811,1640.05112,,1352.669889,,,,,,,,,,,,,,,,,,,,,,,,,,,,,
3358,"I. M. Khan, H. Y. Kim, T.-h. Nam and S. Miyazaki",Effect of Cu addition on the high temperature shape memory properties of Ti50Ni25Pd25 alloy,https://doi.org/10.1016/j.jallcom.2011.12.116,Journal of Alloys and Compounds,577,S383-S387,2013,,,,External,,0.0,0.0,0.0,0.0,0,0.0,0.0,0.0,5.0,0,0.0,0.0,0.0,0.0,0.0,0.0,0.0,0.0,0.0,0.0,20.0,0,25.0,0.0,0.0,0.0,0,0,0.0,0,0.0,0.0,0,50.0,0,0.0,0.0,0.0,0.0,950.0,2.0,20,0,0.0,20,0.0,700.0,1.0,0,900.0,1.0,0,0.0,0,141.3732688,337.4298894,10.0,3,30,0.0,0.0,1,,,,,,,,,,,,,,,,,,,,,,,,,,,,,,,,,,,,204.1270911,,254.8632031,240.8170952,,277.3631486,22.4999455,73.2360575,,,,,,,,,,,,,,,,,,,,,,,,,,,,,,,,,,,,,,,,,,,,,,
3359,"M.I. Khan, H.Y. Kim, T. Nam, S. Miyazaki",Effect of Cu addition on the high temperature shape memory properties of Ti50Ni25Pd25 alloy,https://doi.org/10.1016/j.jallcom.2011.12.116,Journal of Alloys and Compounds,577,383-387,2013,,,,External,,0.0,0.0,0.0,0.0,0,0.0,0.0,0.0,5.0,0,0.0,0.0,0.0,0.0,0.0,0.0,0.0,0.0,0.0,0.0,20.0,0,25.0,0.0,0.0,0.0,0,0,0.0,0,0.0,0.0,0,50.0,0,0.0,0.0,0.0,0.0,950.0,2.0,20,0,0.0,20,0.0,700.0,1.0,0,900.0,1.0,0,0.0,0,141.3732688,337.4298894,10.0,3,30,0.0,0.0,1,,,,,,,,,,,,,,,,,,,,,,,,,,,,,,,,,,,,204.1270911,,254.8632031,240.8170952,,277.3631486,22.4999455,73.2360575,,,,,,,,,,,,,,,,,,,,,,,,,,,,,,,,,,,,,,,,,,,,,,
3360,"M. Imahashi, M. I. Khan, H. Y. Kim and S. Miyazaki",The effect of Pd content on microstructure and shape-memory properties of Tiâ€“Niâ€“Pdâ€“Cu alloys,,Materials Science and Engineering: A,602,19-24,2014,,,,External,,0.0,0.0,0.0,0.0,0,0.0,0.0,0.0,5.0,0,0.0,0.0,0.0,0.0,0.0,0.0,0.0,0.0,0.0,0.0,10.0,0,35.0,0.0,0.0,0.0,0,0,0.0,0,0.0,0.0,0,50.0,0,0.0,0.0,0.0,0.0,950.0,2.0,20,0,0.0,20,0.0,20.0,0.0,0,500.0,1.0,0,0.0,0,142.2078151,402.9873624,10.0,3,30,0.0,0.0,1,,,,,,,,,,,,,,,,,,,,,,,,,,,,,,,,,,,,223.3106261,,282.7750743,246.2380428,,311.0965111,28.3214368,87.785885,,,,,,,,,,,,,,,,,,,,,,,,,,,,,,,,,,,,,,,,,,,,,,
3361,"M. Imahashi, M.I. Khan, H.Y. Kim, S. Miyazaki",The effect of Pd content on microstructure and shape-memory properties of Tiâ€“Niâ€“Pdâ€“Cu alloys,,Materials Science and Engineering A,602,19-24,2014,,,,External,,0.0,0.0,0.0,0.0,0,0.0,0.0,0.0,5.0,0,0.0,0.0,0.0,0.0,0.0,0.0,0.0,0.0,0.0,0.0,10.0,0,35.0,0.0,0.0,0.0,0,0,0.0,0,0.0,0.0,0,50.0,0,0.0,0.0,0.0,0.0,950.0,2.0,20,0,0.0,20,0.0,20.0,0.0,0,500.0,1.0,0,0.0,0,142.2078151,402.9873624,10.0,3,30,0.0,0.0,1,,,,,,,,,,,,,,,,,,,,,,,,,,,,,,,,,,,,223.3106261,,282.7750743,246.2380428,,311.0965111,28.3214368,87.785885,,,,,,,,,,,,,,,,,,,,,,,,,,,,,,,,,,,,,,,,,,,,,,
3362,E. Acar,Dynamic mechanical response of a Ni45.7Ti29.3Hf20Pd5 alloy,,Materials Science and Engineering: A,633,169-175,2015,,,,External,,0.0,0.0,0.0,0.0,0,0.0,0.0,0.0,0.0,0,0.0,0.0,0.0,20.0,0.0,0.0,0.0,0.0,0.0,0.0,45.7,0,5.0,0.0,0.0,0.0,0,0,0.0,0,0.0,0.0,0,29.3,0,0.0,0.0,0.0,0.0,20.0,0.0,20,0,0.0,20,0.0,900.0,72.0,0,800.0,1.5,0,0.0,0,150,300,10.0,2,30,0.0,0.0,1,,,,,,,,,,,,,,,,,,,,,,,,,,,,,,,,,,,,228.4608008,,233.5169487,266.1376169,,269.798416,36.2814673,41.3376152,,,,,,,,,,,,,,,,,,,,,,,,,,,,,,,,,,,,,,,,,,,,,,
3363,E. Acar,Dynamic mechanical response of a Ni45.7Ti29.3Hf20Pd5 alloy,,Materials Science and Engineering A,633,169-175,2015,,,,External,,0.0,0.0,0.0,0.0,0,0.0,0.0,0.0,0.0,0,0.0,0.0,0.0,20.0,0.0,0.0,0.0,0.0,0.0,0.0,45.7,0,5.0,0.0,0.0,0.0,0,0,0.0,0,0.0,0.0,0,29.3,0,0.0,0.0,0.0,0.0,20.0,0.0,20,0,0.0,20,0.0,900.0,72.0,0,800.0,1.5,0,0.0,0,150,300,10.0,2,30,0.0,0.0,1,,,,,,,,,,,,,,,,,,,,,,,,,,,,,,,,,,,,228.4608008,,233.5169487,266.1376169,,269.798416,36.2814673,41.3376152,,,,,,,,,,,,,,,,,,,,,,,,,,,,,,,,,,,,,,,,,,,,,,
3364,E. Acar,Dynamic mechanical response of a Ni45.7Ti29.3Hf20Pd5 alloy,,Materials Science and Engineering: A,633,169-175,2015,,,,External,,0.0,0.0,0.0,0.0,0,0.0,0.0,0.0,0.0,0,0.0,0.0,0.0,20.0,0.0,0.0,0.0,0.0,0.0,0.0,45.7,0,5.0,0.0,0.0,0.0,0,0,0.0,0,0.0,0.0,0,29.3,0,0.0,0.0,0.0,0.0,20.0,0.0,20,0,0.0,20,0.0,900.0,72.0,0,900.0,1.5,0,0.0,0,150,300,10.0,2,30,0.0,0.0,1,,,,,,,,,,,,,,,,,,,,,,,,,,,,,,,,,,,,227.5964996,,236.2531749,264.9460561,,271.6708641,35.4176892,44.0743645,,,,,,,,,,,,,,,,,,,,,,,,,,,,,,,,,,,,,,,,,,,,,,
3365,E. Acar,Dynamic mechanical response of a Ni45.7Ti29.3Hf20Pd5 alloy,,Materials Science and Engineering A,633,169-175,2015,,,,External,,0.0,0.0,0.0,0.0,0,0.0,0.0,0.0,0.0,0,0.0,0.0,0.0,20.0,0.0,0.0,0.0,0.0,0.0,0.0,45.7,0,5.0,0.0,0.0,0.0,0,0,0.0,0,0.0,0.0,0,29.3,0,0.0,0.0,0.0,0.0,20.0,0.0,20,0,0.0,20,0.0,900.0,72.0,0,900.0,1.5,0,0.0,0,150,300,10.0,2,30,0.0,0.0,1,,,,,,,,,,,,,,,,,,,,,,,,,,,,,,,,,,,,227.5964996,,236.2531749,264.9460561,,271.6708641,35.4176892,44.0743645,,,,,,,,,,,,,,,,,,,,,,,,,,,,,,,,,,,,,,,,,,,,,,
3366,E. Acar,Dynamic mechanical response of a Ni45.7Ti29.3Hf20Pd5 alloy,,Materials Science and Engineering: A,633,169-175,2015,,,,External,,0.0,0.0,0.0,0.0,0,0.0,0.0,0.0,0.0,0,0.0,0.0,0.0,20.0,0.0,0.0,0.0,0.0,0.0,0.0,45.7,0,5.0,0.0,0.0,0.0,0,0,0.0,0,0.0,0.0,0,29.3,0,0.0,0.0,0.0,0.0,20.0,0.0,20,0,0.0,20,0.0,900.0,72.0,0,700.0,1.5,0,0.0,0,150,300,10.0,2,30,0.0,0.0,1,,,,,,,,,,,,,,,,,,,,,,,,,,,,,,,,,,,,227.3531527,,230.7751498,264.3754495,,270.514516,39.7393662,43.1613633,,,,,,,,,,,,,,,,,,,,,,,,,,,,,,,,,,,,,,,,,,,,,,
3367,E. Acar,Dynamic mechanical response of a Ni45.7Ti29.3Hf20Pd5 alloy,,Materials Science and Engineering A,633,169-175,2015,,,,External,,0.0,0.0,0.0,0.0,0,0.0,0.0,0.0,0.0,0,0.0,0.0,0.0,20.0,0.0,0.0,0.0,0.0,0.0,0.0,45.7,0,5.0,0.0,0.0,0.0,0,0,0.0,0,0.0,0.0,0,29.3,0,0.0,0.0,0.0,0.0,20.0,0.0,20,0,0.0,20,0.0,900.0,72.0,0,700.0,1.5,0,0.0,0,150,300,10.0,2,30,0.0,0.0,1,,,,,,,,,,,,,,,,,,,,,,,,,,,,,,,,,,,,227.3531527,,230.7751498,264.3754495,,270.514516,39.7393662,43.1613633,,,,,,,,,,,,,,,,,,,,,,,,,,,,,,,,,,,,,,,,,,,,,,
3368,E. Acar,Dynamic mechanical response of a Ni45.7Ti29.3Hf20Pd5 alloy,,Materials Science and Engineering: A,633,169-175,2015,,,,External,,0.0,0.0,0.0,0.0,0,0.0,0.0,0.0,0.0,0,0.0,0.0,0.0,20.0,0.0,0.0,0.0,0.0,0.0,0.0,45.7,0,5.0,0.0,0.0,0.0,0,0,0.0,0,0.0,0.0,0,29.3,0,0.0,0.0,0.0,0.0,20.0,0.0,20,0,0.0,20,0.0,900.0,72.0,0,600.0,1.5,0,0.0,0,150,300,10.0,11,30,0.0,0.0,1,,,,,,,,,,,,,,,,,,,,,,,,,,,,,,,,,,,,,,175.1254392,,,,,,,,,,,,,,,,,,,,,,,,,,,,,,,,,,,,,,,,,,,,,,,,,,,
3369,E. Acar,Dynamic mechanical response of a Ni45.7Ti29.3Hf20Pd5 alloy,,Materials Science and Engineering A,633,169-175,2015,,,,External,,0.0,0.0,0.0,0.0,0,0.0,0.0,0.0,0.0,0,0.0,0.0,0.0,20.0,0.0,0.0,0.0,0.0,0.0,0.0,45.7,0,5.0,0.0,0.0,0.0,0,0,0.0,0,0.0,0.0,0,29.3,0,0.0,0.0,0.0,0.0,20.0,0.0,20,0,0.0,20,0.0,900.0,72.0,0,600.0,1.5,0,0.0,0,150,300,10.0,11,30,0.0,0.0,1,,,,,,,,,,,,,,,,,,,,,,,,,,,,,,,,,,,,,,175.1254392,,,,,,,,,,,,,,,,,,,,,,,,,,,,,,,,,,,,,,,,,,,,,,,,,,,
3370,E. Acar,Dynamic mechanical response of a Ni45.7Ti29.3Hf20Pd5 alloy,,Materials Science and Engineering: A,633,169-175,2015,,,,External,,0.0,0.0,0.0,0.0,0,0.0,0.0,0.0,0.0,0,0.0,0.0,0.0,20.0,0.0,0.0,0.0,0.0,0.0,0.0,45.7,0,5.0,0.0,0.0,0.0,0,0,0.0,0,0.0,0.0,0,29.3,0,0.0,0.0,0.0,0.0,20.0,0.0,20,0,0.0,20,0.0,900.0,72.0,0,600.0,1.5,0,0.0,0,150,300,10.0,12,30,0.0,0.0,1,,,,,,,,,,,,,,,,,,,,,,,,,,,,,,,,,,,,,,175.2044753,,,,,,,,,,,,,,,,,,,,,,,,,,,,,,,,,,,,,,,,,,,,,,,,,,,
3371,E. Acar,Dynamic mechanical response of a Ni45.7Ti29.3Hf20Pd5 alloy,,Materials Science and Engineering A,633,169-175,2015,,,,External,,0.0,0.0,0.0,0.0,0,0.0,0.0,0.0,0.0,0,0.0,0.0,0.0,20.0,0.0,0.0,0.0,0.0,0.0,0.0,45.7,0,5.0,0.0,0.0,0.0,0,0,0.0,0,0.0,0.0,0,29.3,0,0.0,0.0,0.0,0.0,20.0,0.0,20,0,0.0,20,0.0,900.0,72.0,0,600.0,1.5,0,0.0,0,150,300,10.0,12,30,0.0,0.0,1,,,,,,,,,,,,,,,,,,,,,,,,,,,,,,,,,,,,,,175.2044753,,,,,,,,,,,,,,,,,,,,,,,,,,,,,,,,,,,,,,,,,,,,,,,,,,,
3372,E. Acar,Dynamic mechanical response of a Ni45.7Ti29.3Hf20Pd5 alloy,,Materials Science and Engineering: A,633,169-175,2015,,,,External,,0.0,0.0,0.0,0.0,0,0.0,0.0,0.0,0.0,0,0.0,0.0,0.0,20.0,0.0,0.0,0.0,0.0,0.0,0.0,45.7,0,5.0,0.0,0.0,0.0,0,0,0.0,0,0.0,0.0,0,29.3,0,0.0,0.0,0.0,0.0,20.0,0.0,20,0,0.0,20,0.0,900.0,72.0,0,600.0,1.5,0,0.0,0,150,300,10.0,9,30,0.0,0.0,1,,,,,,,,,,,,,,,,,,,,,,,,,,,,,,,,,,,,,,176.0435029,,,,,,,,,,,,,,,,,,,,,,,,,,,,,,,,,,,,,,,,,,,,,,,,,,,
3373,E. Acar,Dynamic mechanical response of a Ni45.7Ti29.3Hf20Pd5 alloy,,Materials Science and Engineering A,633,169-175,2015,,,,External,,0.0,0.0,0.0,0.0,0,0.0,0.0,0.0,0.0,0,0.0,0.0,0.0,20.0,0.0,0.0,0.0,0.0,0.0,0.0,45.7,0,5.0,0.0,0.0,0.0,0,0,0.0,0,0.0,0.0,0,29.3,0,0.0,0.0,0.0,0.0,20.0,0.0,20,0,0.0,20,0.0,900.0,72.0,0,600.0,1.5,0,0.0,0,150,300,10.0,9,30,0.0,0.0,1,,,,,,,,,,,,,,,,,,,,,,,,,,,,,,,,,,,,,,176.0435029,,,,,,,,,,,,,,,,,,,,,,,,,,,,,,,,,,,,,,,,,,,,,,,,,,,
3374,E. Acar,Dynamic mechanical response of a Ni45.7Ti29.3Hf20Pd5 alloy,,Materials Science and Engineering: A,633,169-175,2015,,,,External,,0.0,0.0,0.0,0.0,0,0.0,0.0,0.0,0.0,0,0.0,0.0,0.0,20.0,0.0,0.0,0.0,0.0,0.0,0.0,45.7,0,5.0,0.0,0.0,0.0,0,0,0.0,0,0.0,0.0,0,29.3,0,0.0,0.0,0.0,0.0,20.0,0.0,20,0,0.0,20,0.0,900.0,72.0,0,600.0,1.5,0,0.0,0,150,300,10.0,10,30,0.0,0.0,1,,,,,,,,,,,,,,,,,,,,,,,,,,,,,,,,,,,,,,176.1229162,,,,,,,,,,,,,,,,,,,,,,,,,,,,,,,,,,,,,,,,,,,,,,,,,,,
3375,E. Acar,Dynamic mechanical response of a Ni45.7Ti29.3Hf20Pd5 alloy,,Materials Science and Engineering A,633,169-175,2015,,,,External,,0.0,0.0,0.0,0.0,0,0.0,0.0,0.0,0.0,0,0.0,0.0,0.0,20.0,0.0,0.0,0.0,0.0,0.0,0.0,45.7,0,5.0,0.0,0.0,0.0,0,0,0.0,0,0.0,0.0,0,29.3,0,0.0,0.0,0.0,0.0,20.0,0.0,20,0,0.0,20,0.0,900.0,72.0,0,600.0,1.5,0,0.0,0,150,300,10.0,10,30,0.0,0.0,1,,,,,,,,,,,,,,,,,,,,,,,,,,,,,,,,,,,,,,176.1229162,,,,,,,,,,,,,,,,,,,,,,,,,,,,,,,,,,,,,,,,,,,,,,,,,,,
3376,E. Acar,Dynamic mechanical response of a Ni45.7Ti29.3Hf20Pd5 alloy,,Materials Science and Engineering: A,633,169-175,2015,,,,External,,0.0,0.0,0.0,0.0,0,0.0,0.0,0.0,0.0,0,0.0,0.0,0.0,20.0,0.0,0.0,0.0,0.0,0.0,0.0,45.7,0,5.0,0.0,0.0,0.0,0,0,0.0,0,0.0,0.0,0,29.3,0,0.0,0.0,0.0,0.0,20.0,0.0,20,0,0.0,20,0.0,900.0,72.0,0,600.0,1.5,0,0.0,0,150,300,10.0,8,30,0.0,0.0,1,,,,,,,,,,,,,,,,,,,,,,,,,,,,,,,,,,,,,,177.1086982,,,,,,,,,,,,,,,,,,,,,,,,,,,,,,,,,,,,,,,,,,,,,,,,,,,
3377,E. Acar,Dynamic mechanical response of a Ni45.7Ti29.3Hf20Pd5 alloy,,Materials Science and Engineering A,633,169-175,2015,,,,External,,0.0,0.0,0.0,0.0,0,0.0,0.0,0.0,0.0,0,0.0,0.0,0.0,20.0,0.0,0.0,0.0,0.0,0.0,0.0,45.7,0,5.0,0.0,0.0,0.0,0,0,0.0,0,0.0,0.0,0,29.3,0,0.0,0.0,0.0,0.0,20.0,0.0,20,0,0.0,20,0.0,900.0,72.0,0,600.0,1.5,0,0.0,0,150,300,10.0,8,30,0.0,0.0,1,,,,,,,,,,,,,,,,,,,,,,,,,,,,,,,,,,,,,,177.1086982,,,,,,,,,,,,,,,,,,,,,,,,,,,,,,,,,,,,,,,,,,,,,,,,,,,
3378,E. Acar,Dynamic mechanical response of a Ni45.7Ti29.3Hf20Pd5 alloy,,Materials Science and Engineering: A,633,169-175,2015,,,,External,,0.0,0.0,0.0,0.0,0,0.0,0.0,0.0,0.0,0,0.0,0.0,0.0,20.0,0.0,0.0,0.0,0.0,0.0,0.0,45.7,0,5.0,0.0,0.0,0.0,0,0,0.0,0,0.0,0.0,0,29.3,0,0.0,0.0,0.0,0.0,20.0,0.0,20,0,0.0,20,0.0,900.0,72.0,0,600.0,1.5,0,0.0,0,150,300,10.0,7,30,0.0,0.0,1,,,,,,,,,,,,,,,,,,,,,,,,,,,,,,,,,,,,,,178.1065525,,,,,,,,,,,,,,,,,,,,,,,,,,,,,,,,,,,,,,,,,,,,,,,,,,,
3379,E. Acar,Dynamic mechanical response of a Ni45.7Ti29.3Hf20Pd5 alloy,,Materials Science and Engineering A,633,169-175,2015,,,,External,,0.0,0.0,0.0,0.0,0,0.0,0.0,0.0,0.0,0,0.0,0.0,0.0,20.0,0.0,0.0,0.0,0.0,0.0,0.0,45.7,0,5.0,0.0,0.0,0.0,0,0,0.0,0,0.0,0.0,0,29.3,0,0.0,0.0,0.0,0.0,20.0,0.0,20,0,0.0,20,0.0,900.0,72.0,0,600.0,1.5,0,0.0,0,150,300,10.0,7,30,0.0,0.0,1,,,,,,,,,,,,,,,,,,,,,,,,,,,,,,,,,,,,,,178.1065525,,,,,,,,,,,,,,,,,,,,,,,,,,,,,,,,,,,,,,,,,,,,,,,,,,,
3380,E. Acar,Dynamic mechanical response of a Ni45.7Ti29.3Hf20Pd5 alloy,,Materials Science and Engineering: A,633,169-175,2015,,,,External,,0.0,0.0,0.0,0.0,0,0.0,0.0,0.0,0.0,0,0.0,0.0,0.0,20.0,0.0,0.0,0.0,0.0,0.0,0.0,45.7,0,5.0,0.0,0.0,0.0,0,0,0.0,0,0.0,0.0,0,29.3,0,0.0,0.0,0.0,0.0,20.0,0.0,20,0,0.0,20,0.0,900.0,72.0,0,600.0,1.5,0,0.0,0,150,300,10.0,6,30,0.0,0.0,1,,,,,,,,,,,,,,,,,,,,,,,,,,,,,,,,,,,,,,179.0366886,,,,,,,,,,,,,,,,,,,,,,,,,,,,,,,,,,,,,,,,,,,,,,,,,,,
3381,E. Acar,Dynamic mechanical response of a Ni45.7Ti29.3Hf20Pd5 alloy,,Materials Science and Engineering A,633,169-175,2015,,,,External,,0.0,0.0,0.0,0.0,0,0.0,0.0,0.0,0.0,0,0.0,0.0,0.0,20.0,0.0,0.0,0.0,0.0,0.0,0.0,45.7,0,5.0,0.0,0.0,0.0,0,0,0.0,0,0.0,0.0,0,29.3,0,0.0,0.0,0.0,0.0,20.0,0.0,20,0,0.0,20,0.0,900.0,72.0,0,600.0,1.5,0,0.0,0,150,300,10.0,6,30,0.0,0.0,1,,,,,,,,,,,,,,,,,,,,,,,,,,,,,,,,,,,,,,179.0366886,,,,,,,,,,,,,,,,,,,,,,,,,,,,,,,,,,,,,,,,,,,,,,,,,,,
3382,E. Acar,Dynamic mechanical response of a Ni45.7Ti29.3Hf20Pd5 alloy,,Materials Science and Engineering: A,633,169-175,2015,,,,External,,0.0,0.0,0.0,0.0,0,0.0,0.0,0.0,0.0,0,0.0,0.0,0.0,20.0,0.0,0.0,0.0,0.0,0.0,0.0,45.7,0,5.0,0.0,0.0,0.0,0,0,0.0,0,0.0,0.0,0,29.3,0,0.0,0.0,0.0,0.0,20.0,0.0,20,0,0.0,20,0.0,900.0,72.0,0,600.0,1.5,0,0.0,0,150,300,10.0,5,30,0.0,0.0,1,,,,,,,,,,,,,,,,,,,,,,,,,,,,,,,,,,,,,,181.0452241,,,,,,,,,,,,,,,,,,,,,,,,,,,,,,,,,,,,,,,,,,,,,,,,,,,
3383,E. Acar,Dynamic mechanical response of a Ni45.7Ti29.3Hf20Pd5 alloy,,Materials Science and Engineering A,633,169-175,2015,,,,External,,0.0,0.0,0.0,0.0,0,0.0,0.0,0.0,0.0,0,0.0,0.0,0.0,20.0,0.0,0.0,0.0,0.0,0.0,0.0,45.7,0,5.0,0.0,0.0,0.0,0,0,0.0,0,0.0,0.0,0,29.3,0,0.0,0.0,0.0,0.0,20.0,0.0,20,0,0.0,20,0.0,900.0,72.0,0,600.0,1.5,0,0.0,0,150,300,10.0,5,30,0.0,0.0,1,,,,,,,,,,,,,,,,,,,,,,,,,,,,,,,,,,,,,,181.0452241,,,,,,,,,,,,,,,,,,,,,,,,,,,,,,,,,,,,,,,,,,,,,,,,,,,
3384,E. Acar,Dynamic mechanical response of a Ni45.7Ti29.3Hf20Pd5 alloy,,Materials Science and Engineering: A,633,169-175,2015,,,,External,,0.0,0.0,0.0,0.0,0,0.0,0.0,0.0,0.0,0,0.0,0.0,0.0,20.0,0.0,0.0,0.0,0.0,0.0,0.0,45.7,0,5.0,0.0,0.0,0.0,0,0,0.0,0,0.0,0.0,0,29.3,0,0.0,0.0,0.0,0.0,20.0,0.0,20,0,0.0,20,0.0,900.0,72.0,0,600.0,1.5,0,0.0,0,150,300,10.0,4,30,0.0,0.0,1,,,,,,,,,,,,,,,,,,,,,,,,,,,,,,,,,,,,,,183.1203461,,,,,,,,,,,,,,,,,,,,,,,,,,,,,,,,,,,,,,,,,,,,,,,,,,,
3385,E. Acar,Dynamic mechanical response of a Ni45.7Ti29.3Hf20Pd5 alloy,,Materials Science and Engineering A,633,169-175,2015,,,,External,,0.0,0.0,0.0,0.0,0,0.0,0.0,0.0,0.0,0,0.0,0.0,0.0,20.0,0.0,0.0,0.0,0.0,0.0,0.0,45.7,0,5.0,0.0,0.0,0.0,0,0,0.0,0,0.0,0.0,0,29.3,0,0.0,0.0,0.0,0.0,20.0,0.0,20,0,0.0,20,0.0,900.0,72.0,0,600.0,1.5,0,0.0,0,150,300,10.0,4,30,0.0,0.0,1,,,,,,,,,,,,,,,,,,,,,,,,,,,,,,,,,,,,,,183.1203461,,,,,,,,,,,,,,,,,,,,,,,,,,,,,,,,,,,,,,,,,,,,,,,,,,,
3386,E. Acar,Dynamic mechanical response of a Ni45.7Ti29.3Hf20Pd5 alloy,,Materials Science and Engineering: A,633,169-175,2015,,,,External,,0.0,0.0,0.0,0.0,0,0.0,0.0,0.0,0.0,0,0.0,0.0,0.0,20.0,0.0,0.0,0.0,0.0,0.0,0.0,45.7,0,5.0,0.0,0.0,0.0,0,0,0.0,0,0.0,0.0,0,29.3,0,0.0,0.0,0.0,0.0,20.0,0.0,20,0,0.0,20,0.0,900.0,72.0,0,600.0,1.5,0,0.0,0,150,300,10.0,3,30,0.0,0.0,1,,,,,,,,,,,,,,,,,,,,,,,,,,,,,,,,,,,,,,191.9969112,,,,,,,,,,,,,,,,,,,,,,,,,,,,,,,,,,,,,,,,,,,,,,,,,,,
3387,E. Acar,Dynamic mechanical response of a Ni45.7Ti29.3Hf20Pd5 alloy,,Materials Science and Engineering A,633,169-175,2015,,,,External,,0.0,0.0,0.0,0.0,0,0.0,0.0,0.0,0.0,0,0.0,0.0,0.0,20.0,0.0,0.0,0.0,0.0,0.0,0.0,45.7,0,5.0,0.0,0.0,0.0,0,0,0.0,0,0.0,0.0,0,29.3,0,0.0,0.0,0.0,0.0,20.0,0.0,20,0,0.0,20,0.0,900.0,72.0,0,600.0,1.5,0,0.0,0,150,300,10.0,3,30,0.0,0.0,1,,,,,,,,,,,,,,,,,,,,,,,,,,,,,,,,,,,,,,191.9969112,,,,,,,,,,,,,,,,,,,,,,,,,,,,,,,,,,,,,,,,,,,,,,,,,,,
3388,E. Acar,Dynamic mechanical response of a Ni45.7Ti29.3Hf20Pd5 alloy,,Materials Science and Engineering: A,633,169-175,2015,,,,External,,0.0,0.0,0.0,0.0,0,0.0,0.0,0.0,0.0,0,0.0,0.0,0.0,20.0,0.0,0.0,0.0,0.0,0.0,0.0,45.7,0,5.0,0.0,0.0,0.0,0,0,0.0,0,0.0,0.0,0,29.3,0,0.0,0.0,0.0,0.0,20.0,0.0,20,0,0.0,20,0.0,900.0,72.0,0,600.0,1.5,0,0.0,0,150,300,10.0,2,30,0.0,0.0,1,,,,,,,,,,,,,,,,,,,,,,,,,,,,,,,,,,,,,,205.0489967,,,,,,,,,,,,,,,,,,,,,,,,,,,,,,,,,,,,,,,,,,,,,,,,,,,
3389,E. Acar,Dynamic mechanical response of a Ni45.7Ti29.3Hf20Pd5 alloy,,Materials Science and Engineering A,633,169-175,2015,,,,External,,0.0,0.0,0.0,0.0,0,0.0,0.0,0.0,0.0,0,0.0,0.0,0.0,20.0,0.0,0.0,0.0,0.0,0.0,0.0,45.7,0,5.0,0.0,0.0,0.0,0,0,0.0,0,0.0,0.0,0,29.3,0,0.0,0.0,0.0,0.0,20.0,0.0,20,0,0.0,20,0.0,900.0,72.0,0,600.0,1.5,0,0.0,0,150,300,10.0,2,30,0.0,0.0,1,,,,,,,,,,,,,,,,,,,,,,,,,,,,,,,,,,,,,,205.0489967,,,,,,,,,,,,,,,,,,,,,,,,,,,,,,,,,,,,,,,,,,,,,,,,,,,
3390,E. Acar,Dynamic mechanical response of a Ni45.7Ti29.3Hf20Pd5 alloy,,Materials Science and Engineering: A,633,169-175,2015,,,,External,,0.0,0.0,0.0,0.0,0,0.0,0.0,0.0,0.0,0,0.0,0.0,0.0,20.0,0.0,0.0,0.0,0.0,0.0,0.0,45.7,0,5.0,0.0,0.0,0.0,0,0,0.0,0,0.0,0.0,0,29.3,0,0.0,0.0,0.0,0.0,20.0,0.0,20,0,0.0,20,0.0,900.0,72.0,0,600.0,1.5,0,0.0,0,150,300,10.0,1,30,0.0,0.0,1,,,,,,,,,,,,,,,,,,,,,,,,,,,,,,,,,,,,,,215.0701705,,,,,,,,,,,,,,,,,,,,,,,,,,,,,,,,,,,,,,,,,,,,,,,,,,,
3391,E. Acar,Dynamic mechanical response of a Ni45.7Ti29.3Hf20Pd5 alloy,,Materials Science and Engineering A,633,169-175,2015,,,,External,,0.0,0.0,0.0,0.0,0,0.0,0.0,0.0,0.0,0,0.0,0.0,0.0,20.0,0.0,0.0,0.0,0.0,0.0,0.0,45.7,0,5.0,0.0,0.0,0.0,0,0,0.0,0,0.0,0.0,0,29.3,0,0.0,0.0,0.0,0.0,20.0,0.0,20,0,0.0,20,0.0,900.0,72.0,0,600.0,1.5,0,0.0,0,150,300,10.0,1,30,0.0,0.0,1,,,,,,,,,,,,,,,,,,,,,,,,,,,,,,,,,,,,,,215.0701705,,,,,,,,,,,,,,,,,,,,,,,,,,,,,,,,,,,,,,,,,,,,,,,,,,,
3392,"K.V. Ramaiah, C.N. Saikrishna, J. Bhagyaraj, Gouthama, S.K. Bhamik",Influence of Sc addition on microstructure and transformation behaviour of Ni24.7Ti50.3Pd25.0 high temperature shape memory alloy,,Intermetallics,40,44122,2013,,,,External,,0.0,0.0,0.0,0.0,0,0.0,0.0,0.0,0.0,0,0.0,0.0,0.0,0.0,0.0,0.0,0.0,0.0,0.0,0.0,24.7,0,25.0,0.0,0.0,0.0,0,0,0.0,0,0.0,0.0,0,50.3,0,0.0,0.0,0.0,0.0,20.0,0.0,20,0,0.0,20,0.0,20.0,0.0,0,1050.0,24.0,0,0.0,0,150,230,10.0,2,30,0.0,0.0,1,,,,,,,,,,,,,,,,,,,,,,,,,,,,,,,,,,,,181,,193,193,,202,9,21,,,,,,,,,,,,,,,,,,,,,,,,,,,,,,,,,,,,,,,,,,,,,,
3393,"K.V. Ramaiah, C.N. Saikrishna, J. Bhagyaraj, Gouthama, S.K. Bhamik",Influence of Sc addition on microstructure and transformation behaviour of Ni24.7Ti50.3Pd25.0 high temperature shape memory alloy,,Intermetallics,40,44122,2013,,,,External,,0.0,0.0,0.0,0.0,0,0.0,0.0,0.0,0.0,0,0.0,0.0,0.0,0.0,0.0,0.0,0.0,0.0,0.0,0.0,24.7,0,25.0,0.0,0.0,0.0,0,0,0.0,0,0.0,0.0,0,50.3,0,0.0,0.0,0.0,0.0,20.0,0.0,20,0,0.0,20,0.0,20.0,0.0,0,1050.0,24.0,0,0.0,0,150,230,10.0,12,30,0.0,0.0,1,,,,,,,,,,,,,,,,,,,,,,,,,,,,,,,,,,,,180,,194,193,,203,9,23,,,,,,,,,,,,,,,,,,,,,,,,,,,,,,,,,,,,,,,,,,,,,,
3394,"K.V. Ramaiah, C.N. Saikrishna,  Gouthama, S.K. Bhaumik",Microstructure and transformation behavior of NiTiPd high temperature shape-memory alloy with Sc micro-addition,,Materials Characterization,106,36-43,2015,,,,External,,0.0,0.0,0.0,0.0,0,0.0,0.0,0.0,0.0,0,0.0,0.0,0.0,0.0,0.0,0.0,0.0,0.0,0.0,0.0,24.7,0,25.0,0.0,0.0,0.0,0,0,0.0,0,0.0,0.0,0,50.3,0,0.0,0.0,0.0,0.0,20.0,0.0,20,0,0.0,20,0.0,20.0,0.0,0,1050.0,24.0,0,0.0,0,150,230,10.0,3,30,0.0,0.0,1,,,,,,,,,,,,,,,,,,,,,,,,,,,,,,,,,,,,181,,192,193,,201,9,20,,,,,,,,,,,,,,,,,,,,,,,,,,,,,,,,,,,,,,,,,,,,,,
3395,"K.V. Ramaiah, C.N. Saikrishna, Gouthama, S.K. Bhaumik",Ni24.7Ti50.3Pd25.0 high temperature shape memory alloy with narrow thermal hysteresis and high thermal stability,,Materials and Design,56,78-83,2014,,,,External,,0.0,0.0,0.0,0.0,0,0.0,0.0,0.0,0.0,0,0.0,0.0,0.0,0.0,0.0,0.0,0.0,0.0,0.0,0.0,24.7,0,25.0,0.0,0.0,0.0,0,0,0.0,0,0.0,0.0,0,50.3,0,0.0,0.0,0.0,0.0,20.0,0.0,20,0,0.0,20,0.0,20.0,0.0,0,1050.0,24.0,0,0.0,0,150,230,10.0,3,30,0.0,0.0,1,,,,,,,,,,,,,,,,,,,,,,,,,,,,,,,,,,,,182.7,,192.6,192.1,,200.2,7.6,17.5,,,,,,,,,,,,,,,,,,,,,,,,,,,,,,,,,,,,,,,,,,,,,,
3396,"K.V. Ramaiah, C.N. Saikrishna, Gouthama, S.K. Bhaumik",Ni24.7Ti50.3Pd25.0 high temperature shape memory alloy with narrow thermal hysteresis and high thermal stability,,Materials and Design,56,78-83,2014,,,,External,,0.0,0.0,0.0,0.0,0,0.0,0.0,0.0,0.0,0,0.0,0.0,0.0,0.0,0.0,0.0,0.0,0.0,0.0,0.0,24.7,0,25.0,0.0,0.0,0.0,0,0,0.0,0,0.0,0.0,0,50.3,0,0.0,0.0,0.0,0.0,20.0,0.0,20,0,0.0,20,0.0,20.0,0.0,0,1050.0,24.0,0,0.0,0,150,230,10.0,35,30,0.0,0.0,1,,,,,,,,,,,,,,,,,,,,,,,,,,,,,,,,,,,,182.7,,192.7,192.7,,200.3,7.6,17.6,,,,,,,,,,,,,,,,,,,,,,,,,,,,,,,,,,,,,,,,,,,,,,
3397,"K.V. Ramaiah, C.N. Saikrishna, Gouthama, S.K. Bhaumik",Ni24.7Ti50.3Pd25.0 high temperature shape memory alloy with narrow thermal hysteresis and high thermal stability,,Materials and Design,56,78-83,2014,,,,External,,0.0,0.0,0.0,0.0,0,0.0,0.0,0.0,0.0,0,0.0,0.0,0.0,0.0,0.0,0.0,0.0,0.0,0.0,0.0,24.7,0,25.0,0.0,0.0,0.0,0,0,0.0,0,0.0,0.0,0,50.3,0,0.0,0.0,0.0,0.0,20.0,0.0,20,0,0.0,20,0.0,20.0,0.0,0,1050.0,24.0,0,0.0,0,150,230,10.0,12,30,0.0,0.0,1,,,,,,,,,,,,,,,,,,,,,,,,,,,,,,,,,,,,181.6,,193.5,191.8,,202,8.5,20.4,,,,,,,,,,,,,,,,,,,,,,,,,,,,,,,,,,,,,,,,,,,,,,
3398,"K.V. Ramaiah, C.N. Saikrishna, Gouthama, S.K. Bhaumik",Ni24.7Ti50.3Pd25.0 high temperature shape memory alloy with narrow thermal hysteresis and high thermal stability,,Materials and Design,56,78-83,2014,,,,External,,0.0,0.0,0.0,0.0,0,0.0,0.0,0.0,0.0,0,0.0,0.0,0.0,0.0,0.0,0.0,0.0,0.0,0.0,0.0,24.7,0,25.0,0.0,0.0,0.0,0,0,0.0,0,0.0,0.0,0,50.3,0,0.0,0.0,0.0,0.0,20.0,0.0,20,0,0.0,20,0.0,20.0,0.0,0,1050.0,24.0,0,0.0,0,150,230,10.0,2,30,0.0,0.0,1,,,,,,,,,,,,,,,,,,,,,,,,,,,,,,,,,,,,181,,192.4,191.8,,201.9,9.5,20.9,,,,,,,,,,,,,,,,,,,,,,,,,,,,,,,,,,,,,,,,,,,,,,
3399,"B. Lin, K. Gall, H.J. Maier, R. Waldron",Structure and thermomechanical behavior of NiTiPt shape memory alloy wires,,Acta Biomaterialia,5,257-267,2009,,,,External,,0.0,0.0,0.0,0.0,0,0.0,0.0,0.0,0.0,0,0.0,0.0,0.0,0.0,0.0,0.0,0.0,0.0,0.0,0.0,42.7,0,0.0,0.0,7.5,0.0,0,0,0.0,0,0.0,0.0,0,49.8,0,0.0,0.0,0.0,0.0,20.0,0.0,20,0,0.0,20,0.0,20.0,0.0,0,505.0,0.025,0,0.0,0,150,150,10.0,3,30,0.002,0.0,1,,,,,,,,,,,,,,,,,,,,,,,,,,,,,,,,,,,,,,,,,,,,,,,,,,,,,,,,0.605554764,5.487936191,1155.254237,,981.6949153,,,,,,,,,,,,,,,,,,,,,,,,,,,,,
3400,"A. Evirgen, I. Karaman, R. Santamarta, J. Pons and R. D. Noebe",Microstructural characterization and superelastic response of a Ni50.3Ti29.7Zr20 high-temperature shape memory alloy,,Scripta Materialia,81,44180,2014,,,,External,,0.0,0.0,0.0,0.0,0,0.0,0.0,0.0,0.0,0,0.0,0.0,0.0,0.0,0.0,0.0,0.0,0.0,0.0,0.0,50.3,0,0.0,0.0,0.0,0.0,0,0,0.0,0,0.0,0.0,0,29.7,0,0.0,0.0,0.0,20.0,1050.0,72.0,900,0,0.0,20,0.0,20.0,0.0,0,20.0,0.0,0,0.0,0,150,150,10.0,6,30,0.0005,0.0,1,,,,,,,,,,,,,,,,,,,,,,,,,,,,,,,,,,,,,,,,,,,,,,,,,,,,,,,,0,2,928.6219081,,825.2631579,,,,,,,,,,,,,,,,,,,,,,,,,,,,,
3401,"M. Imahashi, M. I. Khan, H. Y. Kim and S. Miyazaki",The effect of Pd content on microstructure and shape-memory properties of Tiâ€“Niâ€“Pdâ€“Cu alloys,,Materials Science and Engineering: A,602,19-24,2014,,,,External,,0.0,0.0,0.0,0.0,0,0.0,0.0,0.0,5.0,0,0.0,0.0,0.0,0.0,0.0,0.0,0.0,0.0,0.0,0.0,15.0,0,30.0,0.0,0.0,0.0,0,0,0.0,0,0.0,0.0,0,50.0,0,0.0,0.0,0.0,0.0,950.0,2.0,20,0,0.0,20,0.0,20.0,0.0,0,700.0,1.0,0,0.0,0,150.0585363,356.2495211,10.0,3,30,0.0,0.0,1,,,,,,,,,,,,,,,,,,,,,,,,,,,,,,,,,,,,233.6376782,,248.4667141,255.1798301,,265.9572632,17.4905491,32.319585,,,,,,,,,,,,,,,,,,,,,,,,,,,,,,,,,,,,,,,,,,,,,,
3402,"M. Imahashi, M.I. Khan, H.Y. Kim, S. Miyazaki",The effect of Pd content on microstructure and shape-memory properties of Tiâ€“Niâ€“Pdâ€“Cu alloys,,Materials Science and Engineering A,602,19-24,2014,,,,External,,0.0,0.0,0.0,0.0,0,0.0,0.0,0.0,5.0,0,0.0,0.0,0.0,0.0,0.0,0.0,0.0,0.0,0.0,0.0,15.0,0,30.0,0.0,0.0,0.0,0,0,0.0,0,0.0,0.0,0,50.0,0,0.0,0.0,0.0,0.0,950.0,2.0,20,0,0.0,20,0.0,20.0,0.0,0,700.0,1.0,0,0.0,0,150.0585363,356.2495211,10.0,3,30,0.0,0.0,1,,,,,,,,,,,,,,,,,,,,,,,,,,,,,,,,,,,,233.6376782,,248.4667141,255.1798301,,265.9572632,17.4905491,32.319585,,,,,,,,,,,,,,,,,,,,,,,,,,,,,,,,,,,,,,,,,,,,,,
3403,"M. Imahashi, M. I. Khan, H. Y. Kim and S. Miyazaki",The effect of Pd content on microstructure and shape-memory properties of Tiâ€“Niâ€“Pdâ€“Cu alloys,,Materials Science and Engineering: A,602,19-24,2014,,,,External,,0.0,0.0,0.0,0.0,0,0.0,0.0,0.0,5.0,0,0.0,0.0,0.0,0.0,0.0,0.0,0.0,0.0,0.0,0.0,15.0,0,30.0,0.0,0.0,0.0,0,0,0.0,0,0.0,0.0,0,50.0,0,0.0,0.0,0.0,0.0,950.0,2.0,20,0,0.0,20,0.0,20.0,0.0,0,900.0,1.0,0,0.0,0,151.6859584,357.8854193,10.0,3,30,0.0,0.0,1,,,,,,,,,,,,,,,,,,,,,,,,,,,,,,,,,,,,233.9301056,,248.7549035,248.7252369,,262.2023259,13.4474224,28.2722203,,,,,,,,,,,,,,,,,,,,,,,,,,,,,,,,,,,,,,,,,,,,,,
3404,"M. Imahashi, M.I. Khan, H.Y. Kim, S. Miyazaki",The effect of Pd content on microstructure and shape-memory properties of Tiâ€“Niâ€“Pdâ€“Cu alloys,,Materials Science and Engineering A,602,19-24,2014,,,,External,,0.0,0.0,0.0,0.0,0,0.0,0.0,0.0,5.0,0,0.0,0.0,0.0,0.0,0.0,0.0,0.0,0.0,0.0,0.0,15.0,0,30.0,0.0,0.0,0.0,0,0,0.0,0,0.0,0.0,0,50.0,0,0.0,0.0,0.0,0.0,950.0,2.0,20,0,0.0,20,0.0,20.0,0.0,0,900.0,1.0,0,0.0,0,151.6859584,357.8854193,10.0,3,30,0.0,0.0,1,,,,,,,,,,,,,,,,,,,,,,,,,,,,,,,,,,,,233.9301056,,248.7549035,248.7252369,,262.2023259,13.4474224,28.2722203,,,,,,,,,,,,,,,,,,,,,,,,,,,,,,,,,,,,,,,,,,,,,,
3405,"M. Imahashi, M. I. Khan, H. Y. Kim and S. Miyazaki",The effect of Pd content on microstructure and shape-memory properties of Tiâ€“Niâ€“Pdâ€“Cu alloys,,Materials Science and Engineering: A,602,19-24,2014,,,,External,,0.0,0.0,0.0,0.0,0,0.0,0.0,0.0,5.0,0,0.0,0.0,0.0,0.0,0.0,0.0,0.0,0.0,0.0,0.0,15.0,0,30.0,0.0,0.0,0.0,0,0,0.0,0,0.0,0.0,0,50.0,0,0.0,0.0,0.0,0.0,950.0,2.0,20,0,0.0,20,0.0,20.0,0.0,0,600.0,1.0,0,0.0,0,152.5081456,356.0164268,10.0,3,30,0.0,0.0,1,,,,,,,,,,,,,,,,,,,,,,,,,,,,,,,,,,,,230.6922138,,244.1735408,252.2386038,,263.024513,18.8509722,32.3322992,,,,,,,,,,,,,,,,,,,,,,,,,,,,,,,,,,,,,,,,,,,,,,
3406,"M. Imahashi, M.I. Khan, H.Y. Kim, S. Miyazaki",The effect of Pd content on microstructure and shape-memory properties of Tiâ€“Niâ€“Pdâ€“Cu alloys,,Materials Science and Engineering A,602,19-24,2014,,,,External,,0.0,0.0,0.0,0.0,0,0.0,0.0,0.0,5.0,0,0.0,0.0,0.0,0.0,0.0,0.0,0.0,0.0,0.0,0.0,15.0,0,30.0,0.0,0.0,0.0,0,0,0.0,0,0.0,0.0,0,50.0,0,0.0,0.0,0.0,0.0,950.0,2.0,20,0,0.0,20,0.0,20.0,0.0,0,600.0,1.0,0,0.0,0,152.5081456,356.0164268,10.0,3,30,0.0,0.0,1,,,,,,,,,,,,,,,,,,,,,,,,,,,,,,,,,,,,230.6922138,,244.1735408,252.2386038,,263.024513,18.8509722,32.3322992,,,,,,,,,,,,,,,,,,,,,,,,,,,,,,,,,,,,,,,,,,,,,,
3407,"I. M. Khan, H. Y. Kim, T.-h. Nam and S. Miyazaki",Effect of Cu addition on the high temperature shape memory properties of Ti50Ni25Pd25 alloy,https://doi.org/10.1016/j.jallcom.2011.12.116,Journal of Alloys and Compounds,577,S383-S387,2013,,,,External,,0.0,0.0,0.0,0.0,0,0.0,0.0,0.0,10.0,0,0.0,0.0,0.0,0.0,0.0,0.0,0.0,0.0,0.0,0.0,15.0,0,25.0,0.0,0.0,0.0,0,0,0.0,0,0.0,0.0,0,50.0,0,0.0,0.0,0.0,0.0,950.0,2.0,20,0,0.0,20,0.0,700.0,1.0,0,900.0,1.0,0,0.0,0,156.540448,353.77921,10.0,3,30,0.0,0.0,1,,,,,,,,,,,,,,,,,,,,,,,,,,,,,,,,,,,,229.8157648,,257.7814783,258.4096273,,283.5879299,25.8064516,53.7721651,,,,,,,,,,,,,,,,,,,,,,,,,,,,,,,,,,,,,,,,,,,,,,
3408,"M.I. Khan, H.Y. Kim, T. Nam, S. Miyazaki",Effect of Cu addition on the high temperature shape memory properties of Ti50Ni25Pd25 alloy,https://doi.org/10.1016/j.jallcom.2011.12.116,Journal of Alloys and Compounds,577,383-387,2013,,,,External,,0.0,0.0,0.0,0.0,0,0.0,0.0,0.0,10.0,0,0.0,0.0,0.0,0.0,0.0,0.0,0.0,0.0,0.0,0.0,15.0,0,25.0,0.0,0.0,0.0,0,0,0.0,0,0.0,0.0,0,50.0,0,0.0,0.0,0.0,0.0,950.0,2.0,20,0,0.0,20,0.0,700.0,1.0,0,900.0,1.0,0,0.0,0,156.540448,353.77921,10.0,3,30,0.0,0.0,1,,,,,,,,,,,,,,,,,,,,,,,,,,,,,,,,,,,,229.8157648,,257.7814783,258.4096273,,283.5879299,25.8064516,53.7721651,,,,,,,,,,,,,,,,,,,,,,,,,,,,,,,,,,,,,,,,,,,,,,
3409,"E. Acar, H. E. Karaca, H. Tobe, R. D. Noebe and Y. I. Chumlyakov",Orientation dependence of the shape memory properties in aged Ni45.3Ti29.7Hf20Pd5 single crystals,,Intermetallics,54,60-68,2014,,,,External,,0.0,0.0,0.0,0.0,0,0.0,0.0,0.0,0.0,0,0.0,0.0,0.0,20.0,0.0,0.0,0.0,0.0,0.0,0.0,45.3,0,5.0,0.0,0.0,0.0,0,0,0.0,0,0.0,0.0,0,29.7,0,0.0,0.0,0.0,0.0,20.0,0.0,20,0,0.0,20,0.0,1050.0,4.0,0,600.0,48.0,0,0.0,0,160,160,10.0,3,30,0.00083,0.0,1,,,,,,,,,,,,,,,,,,,,,,,,,,,,,,,,,,,,,,,,,,,,,,,,,,,,,,,,0.092401156,3.279604135,1221.530874,,916.8912188,,,,,,,,,,,,,,,,,,,,,,,,,,,,,
3410,"E. Acar, H. E. Karaca, H. Tobe, R. D. Noebe and Y. I. Chumlyakov",Orientation dependence of the shape memory properties in aged Ni45.3Ti29.7Hf20Pd5 single crystals,,Intermetallics,54,60-68,2014,,,,External,,0.0,0.0,0.0,0.0,0,0.0,0.0,0.0,0.0,0,0.0,0.0,0.0,20.0,0.0,0.0,0.0,0.0,0.0,0.0,45.3,0,5.0,0.0,0.0,0.0,0,0,0.0,0,0.0,0.0,0,29.7,0,0.0,0.0,0.0,0.0,20.0,0.0,20,0,0.0,20,0.0,1050.0,4.0,0,600.0,48.0,0,0.0,0,160,160,10.0,3,30,0.00083,0.0,1,,,,,,,,,,,,,,,,,,,,,,,,,,,,,,,,,,,,,,,,,,,,,,,,,,,,,,,,0.107785018,3.14575474,1031.763918,,705.436611,,,,,,,,,,,,,,,,,,,,,,,,,,,,,
3411,"E. Acar, H. E. Karaca, H. Tobe, R. D. Noebe and Y. I. Chumlyakov",Orientation dependence of the shape memory properties in aged Ni45.3Ti29.7Hf20Pd5 single crystals,,Intermetallics,54,60-68,2014,,,,External,,0.0,0.0,0.0,0.0,0,0.0,0.0,0.0,0.0,0,0.0,0.0,0.0,20.0,0.0,0.0,0.0,0.0,0.0,0.0,45.3,0,5.0,0.0,0.0,0.0,0,0,0.0,0,0.0,0.0,0,29.7,0,0.0,0.0,0.0,0.0,20.0,0.0,20,0,0.0,20,0.0,1050.0,4.0,0,600.0,48.0,0,0.0,0,160,160,10.0,3,30,0.00083,0.0,1,,,,,,,,,,,,,,,,,,,,,,,,,,,,,,,,,,,,,,,,,,,,,,,,,,,,,,,,0.061535447,3.022683847,1699.181814,,1378.831676,,,,,,,,,,,,,,,,,,,,,,,,,,,,,
3412,"E. Acar, H.E. Karaca, H. Tobe, R.D. Noebe, Y.I. Chumlyakov",Orientation dependence of the shape memory properties in aged Ni45.3Ti29.7Hf20Pd5 single crystals,,Intermetallics,54,60-68,2014,,,,External,,0.0,0.0,0.0,0.0,0,0.0,0.0,0.0,0.0,0,0.0,0.0,0.0,20.0,0.0,0.0,0.0,0.0,0.0,0.0,45.3,0,5.0,0.0,0.0,0.0,0,0,0.0,0,0.0,0.0,0,29.7,0,0.0,0.0,0.0,0.0,20.0,0.0,20,0,0.0,20,0.0,1050.0,4.0,0,600.0,48.0,0,0.0,0,160,160,10.0,3,30,0.00083,0.0,1,,,,,,,,,,,,,,,,,,,,,,,,,,,,,,,,,,,,,,,,,,,,,,,,,,,,,,,,0.092401156,3.279604135,1221.530874,,916.8912188,,,,,,,,,,,,,,,,,,,,,,,,,,,,,
3413,"E. Acar, H.E. Karaca, H. Tobe, R.D. Noebe, Y.I. Chumlyakov",Orientation dependence of the shape memory properties in aged Ni45.3Ti29.7Hf20Pd5 single crystals,,Intermetallics,54,60-68,2014,,,,External,,0.0,0.0,0.0,0.0,0,0.0,0.0,0.0,0.0,0,0.0,0.0,0.0,20.0,0.0,0.0,0.0,0.0,0.0,0.0,45.3,0,5.0,0.0,0.0,0.0,0,0,0.0,0,0.0,0.0,0,29.7,0,0.0,0.0,0.0,0.0,20.0,0.0,20,0,0.0,20,0.0,1050.0,4.0,0,600.0,48.0,0,0.0,0,160,160,10.0,3,30,0.00083,0.0,1,,,,,,,,,,,,,,,,,,,,,,,,,,,,,,,,,,,,,,,,,,,,,,,,,,,,,,,,0.107785018,3.14575474,1031.763918,,705.436611,,,,,,,,,,,,,,,,,,,,,,,,,,,,,
3414,"E. Acar, H.E. Karaca, H. Tobe, R.D. Noebe, Y.I. Chumlyakov",Orientation dependence of the shape memory properties in aged Ni45.3Ti29.7Hf20Pd5 single crystals,,Intermetallics,54,60-68,2014,,,,External,,0.0,0.0,0.0,0.0,0,0.0,0.0,0.0,0.0,0,0.0,0.0,0.0,20.0,0.0,0.0,0.0,0.0,0.0,0.0,45.3,0,5.0,0.0,0.0,0.0,0,0,0.0,0,0.0,0.0,0,29.7,0,0.0,0.0,0.0,0.0,20.0,0.0,20,0,0.0,20,0.0,1050.0,4.0,0,600.0,48.0,0,0.0,0,160,160,10.0,3,30,0.00083,0.0,1,,,,,,,,,,,,,,,,,,,,,,,,,,,,,,,,,,,,,,,,,,,,,,,,,,,,,,,,0.061535447,3.022683847,1699.181814,,1378.831676,,,,,,,,,,,,,,,,,,,,,,,,,,,,,
3415,"Y. Suzuki, Y. Xu, S. Morito, K. Otsuka, K. Mitose",Effects of boron addition on microstructure and mechanical properties of Tiâ€“Tdâ€“Ni high-temperature shape memory alloys,,Materials Letters,36,85-94,1998,,,,External,,0.0,0.0,0.0,0.0,0,0.0,0.0,0.0,0.0,0,0.0,0.0,0.0,0.0,0.0,0.0,0.0,0.0,0.0,0.0,20.0,0,30.0,0.0,0.0,0.0,0,0,0.0,0,0.0,0.0,0,50.0,0,0.0,0.0,0.0,0.0,1000.0,5.0,650,0,0.0,20,0.0,20.0,0.0,0,900.0,1.0,0,0.0,0,170,170,10.0,3,30,0.00083,0.0,1,,,,,,,,,,,,,,,,,,,,,,,,,,,,,,,,,,,,,,,,,,,,,,,,,,,,,,,,,8,460,,176,,,,,,,,,,,,,,,,,,,,,,,,,,,,,
3416,"Y. Suzuki, Y. Xu, S. Morito, K. Otsuka, K. Mitose",Effects of boron addition on microstructure and mechanical properties of Tiâ€“Tdâ€“Ni high-temperature shape memory alloys,,Materials Letters,36,85-94,1998,,,,External,,0.0,0.0,0.0,0.2,0,0.0,0.0,0.0,0.0,0,0.0,0.0,0.0,0.0,0.0,0.0,0.0,0.0,0.0,0.0,19.8,0,30.0,0.0,0.0,0.0,0,0,0.0,0,0.0,0.0,0,50.0,0,0.0,0.0,0.0,0.0,1000.0,5.0,650,0,0.0,20,0.0,20.0,0.0,0,900.0,1.0,0,0.0,0,170,170,10.0,3,30,0.00083,0.0,1,,,,,,,,,,,,,,,,,,,,,,,,,,,,,,,,,,,,,,,,,,,,,,,,,,,,,,,,,16,780,,205,,,,,,,,,,,,,,,,,,,,,,,,,,,,,
