Repository: sinazadeh/CatBoost-SMAs

# CatBoost SMAs
This repository contains a sample implementation of using CatBoost for building a surrogate model for transformation temperatures of Shape Memory Alloys (SMAs). The sample code (found in [main.py](main.py)) showcases how CatBoost can be used to model this data and make predictions with a high degree of accuracy. The accompanying [raw_data.csv](raw_data.csv) file contains 4899 data points that can be used to train and validate the model. This data can also serve as a reference for researchers looking to explore the use of CatBoost in this particular field.

File: raw_data.csv (part 47 of 67)
termediate_a_(A),Micro_Intermediate_b,Micro_Intermediate_c,Micro_Intermediate_Space_Group,Micro_Martensite_Test_Temperature_Above_Af(Temp-Af),Micro_Martensite_Structure,Micro_Martensite_a_(A),Micro_Martensite_b,Micro_Martensite_c,Micro_Martensite_Beta,Micro_Martensite_Space_Group,Micro_Martensite_Sub-structure,Micro_Precipitate_Test_Temperature,Micro_Precipitate_Structure,Micro_Precipitate_Volume_Fraction,NeedsAttention,SME_Transforms,SME_Mf,SME_Mp,SME_Ms,SME_As,SME_Ap,SME_Af,SME_Thermal_Hysteresis,SME_Transformation_Range,SME_RfM,SME_RfA,SME_dH(MA)(J/g),SME_dH(AM)(J/g),SME_dH(AR)(J/G),SME_dS(MA)(J/kgK),SME_dS(AM)(J/kgK),SME_dS(AR)(J/kgK),SME_epsilonAct(%),SME_epsilonIrr(%),SME_Failure(FatigueTest),SME_Bend_Recovery(%),SE_R.Strain(%),SE_Strain_Max(%),SE_Stress_Max(MPa),SE_Mf_Stress,SE_Ms_Stress,SE_As_Stress,SE_Af_Stress,SE_M_Yield,SE_A_Yield,MSME_Magnetization (emu/g),MSME_Magnetization Change (AM)(emu/g),MSME_Magnetization Change (MA)(emu/g),MSME_Mf Temp (Â°C),MSME_Mf Mag (emu/g),MSME_Mp Temp (Â°C),MSME_Mp Mag (emu/g),MSME_Ms_Temp(C),MSME_Ms_Mag(emu/g),MSME_Direct average rate (emu/gÂ°C),MSME_Direct_integrated_magnetization_change(emu/g),MSME_As_Temp(C),MSME_As_Mag(emu/g),MSME_Ap_Temp (C),MSME_Ap_Mag(emu/g),MSME_Af_Temp (C),MSME_Af_Mag(emu/g),MSME_Reverse_average_rate(emu/gC),MSME_Reverse_integrated_magnetization_change(emu/g),MSME_Direct_MT_range(C),MSME_Reverse_MT_range(C),MSME_Hysteresis(C),MSME_Estimated_entropy_difference_(J/kg*K),"MSME_Tc(DSC)-Ms(SQUID,0.05T)",Hard_VHN
3417,"D. Golberg, Y. Xu, Y. Murakami, S. Morito, K. Otsuka",Characteristics of Ti50Pd30Ni20 high-temperature shape memory alloy,,Intermetallics,3,35-46,1995,,,,External,,0.0,0.0,0.0,0.0,0,0.0,0.0,0.0,0.0,0,0.0,0.0,0.0,0.0,0.0,0.0,0.0,0.0,0.0,0.0,20.0,0,30.0,0.0,0.0,0.0,0,0,0.0,0,0.0,0.0,0,50.0,0,0.0,0.0,0.0,0.0,1000.0,5.0,750,0,0.0,20,0.0,20.0,0.0,0,300.0,1.0,0,0.0,0,170,170,10.0,3,30,0.00083,0.0,1,,,,,,,,,,,,,,,,,,,,,,,,,,,,,,,,,,,,,,,,,,,,,,,,,,,,,,,,0.483391422,2.435592859,469.6208834,,,,,,,,,,,,,,,,,,,,,,,,,,,,,,,
3418,"D. Golberg, Y. Xu, Y. Murakami, S. Morito, K. Otsuka",Characteristics of Ti50Pd30Ni20 high-temperature shape memory alloy,,Intermetallics,3,35-46,1995,,,,External,,0.0,0.0,0.0,0.0,0,0.0,0.0,0.0,0.0,0,0.0,0.0,0.0,0.0,0.0,0.0,0.0,0.0,0.0,0.0,20.0,0,30.0,0.0,0.0,0.0,0,0,0.0,0,0.0,0.0,0,50.0,0,0.0,0.0,0.0,0.0,1000.0,5.0,750,0,0.0,20,0.0,20.0,0.0,0,300.0,1.0,0,0.0,0,170,170,10.0,3,30,0.00083,0.0,1,,,,,,,,,,,,,,,,,,,,,,,,,,,,,,,,,,,,,,,,,,,,,,,,,,,,,,,,0.711009502,4.584839608,866.1284561,,,,,,,,,,,,,,,,,,,,,,,,,,,,,,,
3419,"D. Golberg, Y. Xu, Y. Murakami, S. Morito, K. Otsuka",Characteristics of Ti50Pd30Ni20 high-temperature shape memory alloy,,Intermetallics,3,35-46,1995,,,,External,,0.0,0.0,0.0,0.0,0,0.0,0.0,0.0,0.0,0,0.0,0.0,0.0,0.0,0.0,0.0,0.0,0.0,0.0,0.0,20.0,0,30.0,0.0,0.0,0.0,0,0,0.0,0,0.0,0.0,0,50.0,0,0.0,0.0,0.0,0.0,1000.0,5.0,750,0,0.0,20,0.0,20.0,0.0,0,400.0,1.0,0,0.0,0,170,170,10.0,3,30,0.00083,0.0,1,,,,,,,,,,,,,,,,,,,,,,,,,,,,,,,,,,,,,,,,,,,,,,,,,,,,,,,,2.552853703,4.765856111,400.2222634,,,,,,,,,,,,,,,,,,,,,,,,,,,,,,,
3420,"D. Golberg, Y. Xu, Y. Murakami, S. Morito, K. Otsuka",Characteristics of Ti50Pd30Ni20 high-temperature shape memory alloy,,Intermetallics,3,35-46,1995,,,,External,,0.0,0.0,0.0,0.0,0,0.0,0.0,0.0,0.0,0,0.0,0.0,0.0,0.0,0.0,0.0,0.0,0.0,0.0,0.0,20.0,0,30.0,0.0,0.0,0.0,0,0,0.0,0,0.0,0.0,0,50.0,0,0.0,0.0,0.0,0.0,1000.0,5.0,750,0,0.0,20,0.0,20.0,0.0,0,500.0,1.0,0,0.0,0,170,170,10.0,3,30,0.00083,0.0,1,,,,,,,,,,,,,,,,,,,,,,,,,,,,,,,,,,,,,,,,,,,,,,,,,,,,,,,,2.585858586,4.515660199,368.3453237,,,,,,,,,,,,,,,,,,,,,,,,,,,,,,,
3421,"D. Golberg, Y. Xu, Y. Murakami, S. Morito, K. Otsuka",Characteristics of Ti50Pd30Ni20 high-temperature shape memory alloy,,Intermetallics,3,35-46,1995,,,,External,,0.0,0.0,0.0,0.0,0,0.0,0.0,0.0,0.0,0,0.0,0.0,0.0,0.0,0.0,0.0,0.0,0.0,0.0,0.0,20.0,0,30.0,0.0,0.0,0.0,0,0,0.0,0,0.0,0.0,0,50.0,0,0.0,0.0,0.0,0.0,1000.0,5.0,750,0,0.0,20,0.0,20.0,0.0,0,600.0,1.0,0,0.0,0,170,170,10.0,3,30,0.00083,0.0,1,,,,,,,,,,,,,,,,,,,,,,,,,,,,,,,,,,,,,,,,,,,,,,,,,,,,,,,,2.481382063,4.364856494,416.7664671,,,,,,,,,,,,,,,,,,,,,,,,,,,,,,,
3422,"D. Golberg, Y. Xu, Y. Murakami, S. Morito, K. Otsuka",Characteristics of Ti50Pd30Ni20 high-temperature shape memory alloy,,Intermetallics,3,35-46,1995,,,,External,,0.0,0.0,0.0,0.0,0,0.0,0.0,0.0,0.0,0,0.0,0.0,0.0,0.0,0.0,0.0,0.0,0.0,0.0,0.0,20.0,0,30.0,0.0,0.0,0.0,0,0,0.0,0,0.0,0.0,0,50.0,0,0.0,0.0,0.0,0.0,1000.0,5.0,750,0,0.0,20,0.0,20.0,0.0,0,800.0,1.0,0,0.0,0,170,170,10.0,3,30,0.00083,0.0,1,,,,,,,,,,,,,,,,,,,,,,,,,,,,,,,,,,,,,,,,,,,,,,,,,,,,,,,,2.484716546,4.882964774,380.9647481,,,,,,,,,,,,,,,,,,,,,,,,,,,,,,,
3423,"A. Evirgen, I. Karaman, R. Santamarta, J. Pons and R. D. Noebe",Microstructural characterization and superelastic response of a Ni50.3Ti29.7Zr20 high-temperature shape memory alloy,,Scripta Materialia,81,44180,2014,,,,External,,0.0,0.0,0.0,0.0,0,0.0,0.0,0.0,0.0,0,0.0,0.0,0.0,0.0,0.0,0.0,0.0,0.0,0.0,0.0,50.3,0,0.0,0.0,0.0,0.0,0,0,0.0,0,0.0,0.0,0,29.7,0,0.0,0.0,0.0,20.0,1050.0,72.0,900,0,0.0,20,0.0,20.0,0.0,0,550.0,3.0,0,0.0,0,170,170,10.0,1,30,0.0005,0.0,1,,,,,,,,,,,,,,,,,,,,,,,,,,,,,,,,,,,,,,,,,,,,,,,,,,,,,,,,0.050848319,2,595.3728029,,,,,,,,,,,,,,,,,,,,,,,,,,,,,,,
3424,"A. Evirgen, I. Karaman, R. Santamarta, J. Pons and R. D. Noebe",Microstructural characterization and superelastic response of a Ni50.3Ti29.7Zr20 high-temperature shape memory alloy,,Scripta Materialia,81,44180,2014,,,,External,,0.0,0.0,0.0,0.0,0,0.0,0.0,0.0,0.0,0,0.0,0.0,0.0,0.0,0.0,0.0,0.0,0.0,0.0,0.0,50.3,0,0.0,0.0,0.0,0.0,0,0,0.0,0,0.0,0.0,0,29.7,0,0.0,0.0,0.0,20.0,1050.0,72.0,900,0,0.0,20,0.0,20.0,0.0,0,550.0,3.0,0,0.0,0,170,170,10.0,2,30,0.0005,0.0,1,,,,,,,,,,,,,,,,,,,,,,,,,,,,,,,,,,,,,,,,,,,,,,,,,,,,,,,,0.084747199,3,678.1945457,,,,,,,,,,,,,,,,,,,,,,,,,,,,,,,
3425,"A. Evirgen, I. Karaman, R. Santamarta, J. Pons and R. D. Noebe",Microstructural characterization and superelastic response of a Ni50.3Ti29.7Zr20 high-temperature shape memory alloy,,Scripta Materialia,81,44180,2014,,,,External,,0.0,0.0,0.0,0.0,0,0.0,0.0,0.0,0.0,0,0.0,0.0,0.0,0.0,0.0,0.0,0.0,0.0,0.0,0.0,50.3,0,0.0,0.0,0.0,0.0,0,0,0.0,0,0.0,0.0,0,29.7,0,0.0,0.0,0.0,20.0,1050.0,72.0,900,0,0.0,20,0.0,20.0,0.0,0,550.0,3.0,0,0.0,0,170,170,10.0,3,30,0.0005,0.0,1,,,,,,,,,,,,,,,,,,,,,,,,,,,,,,,,,,,,,,,,,,,,,,,,,,,,,,,,0.101696639,4,789.7964372,,,,,,,,,,,,,,,,,,,,,,,,,,,,,,,
3426,"A. Evirgen, I. Karaman, R. Santamarta, J. Pons and R. D. Noebe",Microstructural characterization and superelastic response of a Ni50.3Ti29.7Zr20 high-temperature shape memory alloy,,Scripta Materialia,81,44180,2014,,,,External,,0.0,0.0,0.0,0.0,0,0.0,0.0,0.0,0.0,0,0.0,0.0,0.0,0.0,0.0,0.0,0.0,0.0,0.0,0.0,50.3,0,0.0,0.0,0.0,0.0,0,0,0.0,0,0.0,0.0,0,29.7,0,0.0,0.0,0.0,20.0,1050.0,72.0,900,0,0.0,20,0.0,20.0,0.0,0,550.0,3.0,0,0.0,0,170,170,10.0,4,30,0.0005,0.0,1,,,,,,,,,,,,,,,,,,,,,,,,,,,,,,,,,,,,,,,,,,,,,,,,,,,,,,,,0.237292157,5,946.9787624,,,,,,,,,,,,,,,,,,,,,,,,,,,,,,,
3427,"A. Evirgen, I. Karaman, R. Santamarta, J. Pons and R. D. Noebe",Microstructural characterization and superelastic response of a Ni50.3Ti29.7Zr20 high-temperature shape memory alloy,,Scripta Materialia,81,44180,2014,,,,External,,0.0,0.0,0.0,0.0,0,0.0,0.0,0.0,0.0,0,0.0,0.0,0.0,0.0,0.0,0.0,0.0,0.0,0.0,0.0,50.3,0,0.0,0.0,0.0,0.0,0,0,0.0,0,0.0,0.0,0,29.7,0,0.0,0.0,0.0,20.0,1050.0,72.0,900,0,0.0,20,0.0,20.0,0.0,0,550.0,3.0,0,0.0,0,170,170,10.0,5,30,0.0005,0.0,1,,,,,,,,,,,,,,,,,,,,,,,,,,,,,,,,,,,,,,,,,,,,,,,,,,,,,,,,0.322039357,6,1130.520856,,,,,,,,,,,,,,,,,,,,,,,,,,,,,,,
3428,"A. Evirgen, I. Karaman, R. Santamarta, J. Pons and R. D. Noebe",Microstructural characterization and superelastic response of a Ni50.3Ti29.7Zr20 high-temperature shape memory alloy,,Scripta Materialia,81,44180,2014,,,,External,,0.0,0.0,0.0,0.0,0,0.0,0.0,0.0,0.0,0,0.0,0.0,0.0,0.0,0.0,0.0,0.0,0.0,0.0,0.0,50.3,0,0.0,0.0,0.0,0.0,0,0,0.0,0,0.0,0.0,0,29.7,0,0.0,0.0,0.0,20.0,1050.0,72.0,900,0,0.0,20,0.0,20.0,0.0,0,550.0,3.0,0,0.0,0,170,170,10.0,6,30,0.0005,0.0,1,,,,,,,,,,,,,,,,,,,,,,,,,,,,,,,,,,,,,,,,,,,,,,,,,,,,,,,,(fractured),6.372582586,1221.152901,,,,,,,,,,,,,,,,,,,,,,,,,,,,,,,
3429,"A. Evirgen, I. Karaman, R. Santamarta, J. Pons and R. D. Noebe",Microstructural characterization and superelastic response of a Ni50.3Ti29.7Zr20 high-temperature shape memory alloy,,Scripta Materialia,81,44180,2014,,,,External,,0.0,0.0,0.0,0.0,0,0.0,0.0,0.0,0.0,0,0.0,0.0,0.0,0.0,0.0,0.0,0.0,0.0,0.0,0.0,50.3,0,0.0,0.0,0.0,0.0,0,0,0.0,0,0.0,0.0,0,29.7,0,0.0,0.0,0.0,20.0,1050.0,72.0,900,0,0.0,20,0.0,20.0,0.0,0,550.0,3.0,0,0.0,0,170,170,10.0,1,30,0.0005,0.0,1,,,,,,,,,,,,,,,,,,,,,,,,,,,,,,,,,,,,,,,,,,,,,,,,,,,,,,,,0,3,725.0883392,,505.2631579,,,,,,,,,,,,,,,,,,,,,,,,,,,,,
3430,"B. Lin, K. Gall, H.J. Maier, R. Waldron",Structure and thermomechanical behavior of NiTiPt shape memory alloy wires,,Acta Biomaterialia,5,257-267,2009,,,,External,,0.0,0.0,0.0,0.0,0,0.0,0.0,0.0,0.0,0,0.0,0.0,0.0,0.0,0.0,0.0,0.0,0.0,0.0,0.0,42.7,0,0.0,0.0,7.5,0.0,0,0,0.0,0,0.0,0.0,0,49.8,0,0.0,0.0,0.0,0.0,20.0,0.0,20,0,0.0,20,0.0,20.0,0.0,0,505.0,0.025,0,0.0,0,175,175,10.0,3,30,0.002,0.0,1,,,,,,,,,,,,,,,,,,,,,,,,,,,,,,,,,,,,,,,,,,,,,,,,,,,,,,,,(fractured),4.271186441,1225.762712,,1095.59322,,,,,,,,,,,,,,,,,,,,,,,,,,,,,
3431,"H. E. Karaca, S. M. Saghaian, B. Basaran, G. S. Bigelow, R. D. Noebe and Y. I. Chumlyakov",Compressive response of nickel-rich NiTiHf high-temperature shape memory single crystals along the [111] orientation,,Scripta Materialia,65,577-580,2011,,,,External,,0.0,0.0,0.0,0.0,0,0.0,0.0,0.0,0.0,0,0.0,0.0,0.0,19.3,0.0,0.0,0.0,0.0,0.0,0.0,50.4,0,0.0,0.0,0.0,0.0,0,0,0.0,0,0.0,0.0,0,29.9,0,0.0,0.0,0.0,0.4,20.0,0.0,20,0,0.0,20,0.0,20.0,0.0,0,20.0,0.0,0,0.0,0,180,180,10.0,3,30,0.0,0.0,1,,,,,,,,,,,,,,,,,,,,,,,,,,,,,,,,,,,,,,,,,,,,,,,,,,,,,,,,0.140593143,3.973443898,1119.262597,,856.2098446,,,,,,,,,,,,,,,,,,,,,,,,,,,,,
3432,"A. Evirgen, I. Karaman, R. Santamarta, J. Pons and R. D. Noebe",Microstructural characterization and superelastic response of a Ni50.3Ti29.7Zr20 high-temperature shape memory alloy,,Scripta Materialia,81,44180,2014,,,,External,,0.0,0.0,0.0,0.0,0,0.0,0.0,0.0,0.0,0,0.0,0.0,0.0,0.0,0.0,0.0,0.0,0.0,0.0,0.0,50.3,0,0.0,0.0,0.0,0.0,0,0,0.0,0,0.0,0.0,0,29.7,0,0.0,0.0,0.0,20.0,1050.0,72.0,900,0,0.0,20,0.0,20.0,0.0,0,20.0,0.0,0,0.0,0,180,180,10.0,7,30,0.0005,0.0,1,,,,,,,,,,,,,,,,,,,,,,,,,,,,,,,,,,,,,,,,,,,,,,,,,,,,,,,,0,2,1068.551237,,955.7894737,,,,,,,,,,,,,,,,,,,,,,,,,,,,,
3433,"H. Karaca, E. Acar, G. Ded, B. Basaran, H. Tobe, R. Noebe, G. Bigelow and Y. Chumlyakov",Shape memory behavior of high strength NiTiHfPd polycrystalline alloys,,Acta Materialia,61,5036-5049,2013,,,,External,,0.0,0.0,0.0,0.0,0,0.0,0.0,0.0,0.0,0,0.0,0.0,0.0,20.0,0.0,0.0,0.0,0.0,0.0,0.0,45.3,0,5.0,0.0,0.0,0.0,0,0,0.0,0,0.0,0.0,0,29.7,0,0.0,0.0,0.0,0.0,1050.0,72.0,900,0,0.0,20,0.0,20.0,0.0,0,650.0,3.0,0,0.0,0,180,,10.0,3,30,0.0,0.0,1,,,,,,,,,,,,,,,,,,,,,,,,,,,,,,,,,,,,,,,,,,,,,,,,,,,,,,,,0.655664833,4.776351614,1797.521809,,1578.818692,,,,,,,,,,,,,,,,,,,,,,,,,,,,,
3434,"H.E. Karaca, E. Acar, G.S. Ded, B. Basaran, H. Tobe, R.D. Noebe, G.S. Bigelow, Y.I. Chumlyakov",Shape memory behavior of high strength NiTiHfPd polycrystalline alloys,,Acta Materialia,61,5036-5049,2013,,,,External,,0.0,0.0,0.0,0.0,0,0.0,0.0,0.0,0.0,0,0.0,0.0,0.0,20.0,0.0,0.0,0.0,0.0,0.0,0.0,45.3,0,5.0,0.0,0.0,0.0,0,0,0.0,0,0.0,0.0,0,29.7,0,0.0,0.0,0.0,0.0,1050.0,72.0,900,0,0.0,20,0.0,20.0,0.0,0,650.0,3.0,0,0.0,0,180,,10.0,3,30,0.0,0.0,1,,,,,,,,,,,,,,,,,,,,,,,,,,,,,,,,,,,,,,,,,,,,,,,,,,,,,,,,0.655664833,4.776351614,1797.521809,,1578.818692,,,,,,,,,,,,,,,,,,,,,,,,,,,,,
3435,"D.E. Nicholson, S.A. Padula II, R.D. Noebe, O. Benafan, R. Vaidyanathan",Thermomechanical behavior of NiTiPdPt high temperature shape memory alloy springs,,Smart Materials and Structures,23,43843,2014,,,,External,,0.0,0.0,0.0,0.0,0,0.0,0.0,0.0,0.0,0,0.0,0.0,0.0,0.0,0.0,0.0,0.0,0.0,0.0,0.0,19.5,0,25.0,0.0,5.0,0.0,0,0,0.0,0,0.0,0.0,0,50.5,0,0.0,0.0,0.0,0.0,1050.0,72.0,900,0,0.0,20,0.0,20.0,0.0,0,515.0,0.75,0,0.0,0,180,320,10.0,100,30,0.0,0.0,1,,,,,,,,,,,,,,,,,,,,,,,,,,,,,,,,,,,,254,,268,263,,273,5,19,,,,,,,,,,,,,,,,,,,,,,,,,,,,,,,,,,,,,,,,,,,,,,
3436,"D. Golberg, Y. Xu, Y. Murakami, S. Morito, K. Otsuka",Characteristics of Ti50Pd30Ni20 high-temperature shape memory alloy,,Intermetallics,3,35-46,1995,,,,External,,0.0,0.0,0.0,0.0,0,0.0,0.0,0.0,0.0,0,0.0,0.0,0.0,0.0,0.0,0.0,0.0,0.0,0.0,0.0,20.0,0,30.0,0.0,0.0,0.0,0,0,0.0,0,0.0,0.0,0,50.0,0,0.0,0.0,0.0,0.0,1000.0,5.0,750,0,0.0,20,0.0,20.0,0.0,0,400.0,1.0,0,0.0,0,185,185,10.0,3,30,0.00083,0.0,1,,,,,,,,,,,,,,,,,,,,,,,,,,,,,,,,,,,,,,,,,,,,,,,,,,,,,,,,2.34084581,4.709955345,433.5802469,,,,,,,,,,,,,,,,,,,,,,,,,,,,,,,
3437,"P.K. Kumar, U. Desai, J.A. Monroe, D.C. Lagoudas, I. Karaman, G.S. Bigelow, R.D. Noebe","Experimental investigation of simultaneous creep, plasticity and transformation of Ti50.5Pd30Ni19.5 high temperature shape memory alloy during cyclic actuation",,Materials Science and Engineering A,530,117-127,2011,,,,External,,0.0,0.0,0.0,0.0,0,0.0,0.0,0.0,0.0,0,0.0,0.0,0.0,0.0,0.0,0.0,0.0,0.0,0.0,0.0,19.5,0,30.0,0.0,0.0,0.0,0,0,0.0,0,0.0,0.0,0,50.5,0,0.0,0.0,0.0,0.0,1050.0,72.0,900,0,0.0,20,0.0,20.0,0.0,0,400.0,0.083,0,0.0,0,185,185,10.0,3,30,0.00083,0.0,1,,,,,,,,,,,,,,,,,,,,,,,,,,,,,,,,,,,,,,,,,,,,,,,,,,,,,,,,,15,,,1380,,,,,,,,,,,,,,,,,,,,,,,,,,,,,
3438,"A. Evirgen, I. Karaman, R. Santamarta, J. Pons and R. D. Noebe",Microstructural characterization and superelastic response of a Ni50.3Ti29.7Zr20 high-temperature shape memory alloy,,Scripta Materialia,81,44180,2014,,,,External,,0.0,0.0,0.0,0.0,0,0.0,0.0,0.0,0.0,0,0.0,0.0,0.0,0.0,0.0,0.0,0.0,0.0,0.0,0.0,50.3,0,0.0,0.0,0.0,0.0,0,0,0.0,0,0.0,0.0,0,29.7,0,0.0,0.0,0.0,20.0,1050.0,72.0,900,0,0.0,20,0.0,20.0,0.0,0,550.0,3.0,0,0.0,0,190,190,10.0,2,30,0.0005,0.0,1,,,,,,,,,,,,,,,,,,,,,,,,,,,,,,,,,,,,,,,,,,,,,,,,,,,,,,,,0,3,831.0954064,,606.3157895,,,,,,,,,,,,,,,,,,,,,,,,,,,,,
3439,"E. Acar, H. Tobe, I. Kaya, H. E. Karaca and Y. I. Chumlyakov",Compressive response of Ni45.3Ti34.7Hf15Pd5 and Ni45.3Ti29.7Hf20Pd5 shape-memory alloys,,Journal of Materials Science,50,1924-1934,2015,,,,External,,0.0,0.0,0.0,0.0,0,0.0,0.0,0.0,0.0,0,0.0,0.0,0.0,20.0,0.0,0.0,0.0,0.0,0.0,0.0,45.3,0,5.0,0.0,0.0,0.0,0,0,0.0,0,0.0,0.0,0,29.7,0,0.0,0.0,0.0,0.0,20.0,0.0,20,0,0.0,20,0.0,20.0,0.0,0,900.0,72.0,0,0.0,0,200,200,10.0,1,30,0.0001,0.0,1,,,,,,,,,,,,,,,,,,,,,,,,,,,,,,,,,,,,,,,,,,,,,,,,,,,,,,,,0.04768003,2.048925095,1270.385258,,998.4916936,,,,,,,,,,,,,,,,,,,,,,,,,,,,,
3440,"E. Acar, H. Tobe, I. Kaya, H. E. Karaca and Y. I. Chumlyakov",Compressive response of Ni45.3Ti34.7Hf15Pd5 and Ni45.3Ti29.7Hf20Pd5 shape-memory alloys,,Journal of Materials Science,50,1924-1934,2015,,,,External,,0.0,0.0,0.0,0.0,0,0.0,0.0,0.0,0.0,0,0.0,0.0,0.0,20.0,0.0,0.0,0.0,0.0,0.0,0.0,45.3,0,5.0,0.0,0.0,0.0,0,0,0.0,0,0.0,0.0,0,29.7,0,0.0,0.0,0.0,0.0,20.0,0.0,20,0,0.0,20,0.0,20.0,0.0,0,900.0,72.0,0,0.0,0,200,200,10.0,2,30,0.0001,0.0,1,,,,,,,,,,,,,,,,,,,,,,,,,,,,,,,,,,,,,,,,,,,,,,,,,,,,,,,,0.808188965,3.191336725,1617.9977,,998.4916936,,,,,,,,,,,,,,,,,,,,,,,,,,,,,
3441,"E. Acar, H. Tobe, I. Kaya, H. E. Karaca and Y. I. Chumlyakov",Compressive response of Ni45.3Ti34.7Hf15Pd5 and Ni45.3Ti29.7Hf20Pd5 shape-memory alloys,,Journal of Materials Science,50,1924-1934,2015,,,,External,,0.0,0.0,0.0,0.0,0,0.0,0.0,0.0,0.0,0,0.0,0.0,0.0,20.0,0.0,0.0,0.0,0.0,0.0,0.0,45.3,0,5.0,0.0,0.0,0.0,0,0,0.0,0,0.0,0.0,0,29.7,0,0.0,0.0,0.0,0.0,20.0,0.0,20,0,0.0,20,0.0,20.0,0.0,0,900.0,72.0,0,0.0,0,200,200,10.0,1,30,0.0001,0.0,1,,,,,,,,,,,,,,,,,,,,,,,,,,,,,,,,,,,,,,,,,,,,,,,,,,,,,,,,0.04768003,2.048925095,1270.385258,,998.4916936,,,,,,,,,,,,,,,,,,,,,,,,,,,,,
3442,"E. Acar, H. Tobe, I. Kaya, H. E. Karaca and Y. I. Chumlyakov",Compressive response of Ni45.3Ti34.7Hf15Pd5 and Ni45.3Ti29.7Hf20Pd5 shape-memory alloys,,Journal of Materials Science,50,1924-1934,2015,,,,External,,0.0,0.0,0.0,0.0,0,0.0,0.0,0.0,0.0,0,0.0,0.0,0.0,20.0,0.0,0.0,0.0,0.0,0.0,0.0,45.3,0,5.0,0.0,0.0,0.0,0,0,0.0,0,0.0,0.0,0,29.7,0,0.0,0.0,0.0,0.0,20.0,0.0,20,0,0.0,20,0.0,20.0,0.0,0,900.0,72.0,0,0.0,0,200,200,10.0,2,30,0.0001,0.0,1,,,,,,,,,,,,,,,,,,,,,,,,,,,,,,,,,,,,,,,,,,,,,,,,,,,,,,,,0.808188965,3.191336725,1617.9977,,998.4916936,,,,,,,,,,,,,,,,,,,,,,,,,,,,,
3443,"H. E. Karaca, S. M. Saghaian, B. Basaran, G. S. Bigelow, R. D. Noebe and Y. I. Chumlyakov",Compressive response of nickel-rich NiTiHf high-temperature shape memory single crystals along the [111] orientation,,Scripta Materialia,65,577-580,2011,,,,External,,0.0,0.0,0.0,0.0,0,0.0,0.0,0.0,0.0,0,0.0,0.0,0.0,19.3,0.0,0.0,0.0,0.0,0.0,0.0,50.4,0,0.0,0.0,0.0,0.0,0,0,0.0,0,0.0,0.0,0,29.9,0,0.0,0.0,0.0,0.4,20.0,0.0,20,0,0.0,20,0.0,20.0,0.0,0,20.0,0.0,0,0.0,0,200,200,10.0,3,30,0.0,0.0,1,,,,,,,,,,,,,,,,,,,,,,,,,,,,,,,,,,,,,,,,,,,,,,,,,,,,,,,,0.156286943,3.644148234,1240.865558,,1015.724639,,,,,,,,,,,,,,,,,,,,,,,,,,,,,
3444,"W. Liu, Q. Xu and F. Liu",Effect of Zr element addition on the mechanical behavior of Ti48.5-xNi49.5Nb2 alloy,,Procedia Engineering,27,1150-1155,2012,,,,External,,0.0,0.0,0.0,0.0,0,0.0,0.0,0.0,0.0,0,0.0,0.0,0.0,0.0,0.0,0.0,0.0,0.0,2.0,0.0,49.5,0,0.0,0.0,0.0,0.0,0,0,0.0,0,0.0,0.0,0,47.5,0,0.0,0.0,0.0,1.0,20.0,0.0,20,0,0.0,20,0.0,850.0,2.0,0,600.0,1.0,0,0.0,0,200,200,10.0,3,30,0.0,0.0,1,,,,,,,,,,,,,,,,,,,,,,,,,,,,,,,,,,,,,,,,,,,,,,,,,,,,,,,,(fractured),16.44670051,1032.218845,,554.4072948,,,,,,,,,,,,,,,,,,,,,,,,,,,,,
3445,"W. Liu, Q. Xu and F. Liu",Effect of Zr element addition on the mechanical behavior of Ti48.5-xNi49.5Nb2 alloy,,Procedia Engineering,27,1150-1155,2012,,,,External,,0.0,0.0,0.0,0.0,0,0.0,0.0,0.0,0.0,0,0.0,0.0,0.0,0.0,0.0,0.0,0.0,0.0,2.0,0.0,49.5,0,0.0,0.0,0.0,0.0,0,0,0.0,0,0.0,0.0,0,46.5,0,0.0,0.0,0.0,2.0,20.0,0.0,20,0,0.0,20,0.0,850.0,2.0,0,600.0,1.0,0,0.0,0,200,200,10.0,3,30,0.0,0.0,1,,,,,,,,,,,,,,,,,,,,,,,,,,,,,,,,,,,,,,,,,,,,,,,,,,,,,,,,(fractured),15.21319797,1097.87234,,583.5866261,,,,,,,,,,,,,,,,,,,,,,,,,,,,,
3446,"Z. Pu, H. Tseng and K. Wu",Martensite transformation and shape memory effect of NiTi-Zr high-temperature shape memory alloys,,International Society for Optical Engineering,2441,171-178,1995,,,,External,,0.0,0.0,0.0,0.0,0,0.0,0.0,0.0,0.0,0,0.0,0.0,0.0,0.0,0.0,0.0,0.0,0.0,0.0,0.0,50.0,0,0.0,0.0,0.0,0.0,0,0,0.0,0,0.0,0.0,0,30.0,0,0.0,0.0,0.0,20.0,20.0,0.0,20,0,0.0,20,0.0,20.0,0.0,0,900.0,24.0,0,0.0,0,200,350,10.0,3,30,0.0,0.0,1,,,,,,,,,,,,,,,,,,,,,,,,,,,,,,,,,,,,255,,265,303,,320,55,65,,,,,,,,,,,,,,,,,,,,,,,,,,,,,,,,,,,,,,,,,,,,,,
3447,"D. Golberg, Y. Xu, Y. Murakami, S. Morito, K. Otsuka",Characteristics of Ti50Pd30Ni20 high-temperature shape memory alloy,,Intermetallics,3,35-46,1995,,,,External,,0.0,0.0,0.0,0.0,0,0.0,0.0,0.0,0.0,0,0.0,0.0,0.0,0.0,0.0,0.0,0.0,0.0,0.0,0.0,20.0,0,30.0,0.0,0.0,0.0,0,0,0.0,0,0.0,0.0,0,50.0,0,0.0,0.0,0.0,0.0,1000.0,5.0,750,0,0.0,20,0.0,20.0,0.0,0,400.0,1.0,0,0.0,0,200,200,10.0,3,30,0.00083,0.0,1,,,,,,,,,,,,,,,,,,,,,,,,,,,,,,,,,,,,,,,,,,,,,,,,,,,,,,,,2.244389027,4.277571378,414.9625935,,,,,,,,,,,,,,,,,,,,,,,,,,,,,,,
3448,"D. Golberg, Y. Xu, Y. Murakami, S. Morito, K. Otsuka",Characteristics of Ti50Pd30Ni20 high-temperature shape memory alloy,,Intermetallics,3,35-46,1995,,,,External,,0.0,0.0,0.0,0.0,0,0.0,0.0,0.0,0.0,0,0.0,0.0,0.0,0.0,0.0,0.0,0.0,0.0,0.0,0.0,20.0,0,30.0,0.0,0.0,0.0,0,0,0.0,0,0.0,0.0,0,50.0,0,0.0,0.0,0.0,0.0,1000.0,5.0,750,0,0.0,20,0.0,20.0,0.0,0,500.0,1.0,0,0.0,0,200,200,10.0,3,30,0.00083,0.0,1,,,,,,,,,,,,,,,,,,,,,,,,,,,,,,,,,,,,,,,,,,,,,,,,,,,,,,,,2.640128534,4.6786408,386.3984077,,,,,,,,,,,,,,,,,,,,,,,,,,,,,,,
3449,"D. Golberg, Y. Xu, Y. Murakami, S. Morito, K. Otsuka",Characteristics of Ti50Pd30Ni20 high-temperature shape memory alloy,,Intermetallics,3,35-46,1995,,,,External,,0.0,0.0,0.0,0.0,0,0.0,0.0,0.0,0.0,0,0.0,0.0,0.0,0.0,0.0,0.0,0.0,0.0,0.0,0.0,20.0,0,30.0,0.0,0.0,0.0,0,0,0.0,0,0.0,0.0,0,50.0,0,0.0,0.0,0.0,0.0,1000.0,5.0,750,0,0.0,20,0.0,20.0,0.0,0,600.0,1.0,0,0.0,0,200,200,10.0,3,30,0.00083,0.0,1,,,,,,,,,,,,,,,,,,,,,,,,,,,,,,,,,,,,,,,,,,,,,,,,,,,,,,,,2.698780671,4.399217221,400.240855,,,,,,,,,,,,,,,,,,,,,,,,,,,,,,,
3450,"D. Golberg, Y. Xu, Y. Murakami, S. Morito, K. Otsuka",Characteristics of Ti50Pd30Ni20 high-temperature shape memory alloy,,Intermetallics,3,35-46,1995,,,,External,,0.0,0.0,0.0,0.0,0,0.0,0.0,0.0,0.0,0,0.0,0.0,0.0,0.0,0.0,0.0,0.0,0.0,0.0,0.0,20.0,0,30.0,0.0,0.0,0.0,0,0,0.0,0,0.0,0.0,0,50.0,0,0.0,0.0,0.0,0.0,1000.0,5.0,750,0,0.0,20,0.0,20.0,0.0,0,800.0,1.0,0,0.0,0,200,200,10.0,3,30,0.00083,0.0,1,,,,,,,,,,,,,,,,,,,,,,,,,,,,,,,,,,,,,,,,,,,,,,,,,,,,,,,,2.836842392,4.834829443,354.659703,,,,,,,,,,,,,,,,,,,,,,,,,,,,,,,
3451,"A. Evirgen, I. Karaman, R. Santamarta, J. Pons and R. D. Noebe",Microstructural characterization and superelastic response of a Ni50.3Ti29.7Zr20 high-temperature shape memory alloy,,Scripta Materialia,81,44180,2014,,,,External,,0.0,0.0,0.0,0.0,0,0.0,0.0,0.0,0.0,0,0.0,0.0,0.0,0.0,0.0,0.0,0.0,0.0,0.0,0.0,50.3,0,0.0,0.0,0.0,0.0,0,0,0.0,0,0.0,0.0,0,29.7,0,0.0,0.0,0.0,20.0,1050.0,72.0,900,0,0.0,20,0.0,20.0,0.0,0,20.0,0.0,0,0.0,0,210,210,10.0,1,30,0.0005,0.0,1,,,,,,,,,,,,,,,,,,,,,,,,,,,,,,,,,,,,,,,,,,,,,,,,,,,,,,,,0.033932779,1,656.370447,,,,,,,,,,,,,,,,,,,,,,,,,,,,,,,
3452,"A. Evirgen, I. Karaman, R. Santamarta, J. Pons and R. D. Noebe",Microstructural characterization and superelastic response of a Ni50.3Ti29.7Zr20 high-temperature shape memory alloy,,Scripta Materialia,81,44180,2014,,,,External,,0.0,0.0,0.0,0.0,0,0.0,0.0,0.0,0.0,0,0.0,0.0,0.0,0.0,0.0,0.0,0.0,0.0,0.0,0.0,50.3,0,0.0,0.0,0.0,0.0,0,0,0.0,0,0.0,0.0,0,29.7,0,0.0,0.0,0.0,20.0,1050.0,72.0,900,0,0.0,20,0.0,20.0,0.0,0,20.0,0.0,0,0.0,0,210,210,10.0,2,30,0.0005,0.0,1,,,,,,,,,,,,,,,,,,,,,,,,,,,,,,,,,,,,,,,,,,,,,,,,,,,,,,,,(fractured),1.565551959,758.9213376,,,,,,,,,,,,,,,,,,,,,,,,,,,,,,,
3453,"A. Evirgen, I. Karaman, R. Santamarta, J. Pons and R. D. Noebe",Microstructural characterization and superelastic response of a Ni50.3Ti29.7Zr20 high-temperature shape memory alloy,,Scripta Materialia,81,44180,2014,,,,External,,0.0,0.0,0.0,0.0,0,0.0,0.0,0.0,0.0,0,0.0,0.0,0.0,0.0,0.0,0.0,0.0,0.0,0.0,0.0,50.3,0,0.0,0.0,0.0,0.0,0,0,0.0,0,0.0,0.0,0,29.7,0,0.0,0.0,0.0,20.0,1050.0,72.0,900,0,0.0,20,0.0,20.0,0.0,0,550.0,3.0,0,0.0,0,210,210,10.0,3,30,0.0005,0.0,1,,,,,,,,,,,,,,,,,,,,,,,,,,,,,,,,,,,,,,,,,,,,,,,,,,,,,,,,0,3,949.8233216,,707.3684211,,,,,,,,,,,,,,,,,,,,,,,,,,,,,
3454,"M. Imahashi, M. I. Khan, H. Y. Kim and S. Miyazaki",The effect of Pd content on microstructure and shape-memory properties of Tiâ€“Niâ€“Pdâ€“Cu alloys,,Materials Science and Engineering: A,602,19-24,2014,,,,External,,0.0,0.0,0.0,0.0,0,0.0,0.0,0.0,5.0,0,0.0,0.0,0.0,0.0,0.0,0.0,0.0,0.0,0.0,0.0,10.0,0,35.0,0.0,0.0,0.0,0,0,0.0,0,0.0,0.0,0,50.0,0,0.0,0.0,0.0,0.0,950.0,2.0,20,0,0.0,20,0.0,20.0,0.0,0,600.0,1.0,0,0.0,0,211.3411104,412.7128298,10.0,3,30,0.0,0.0,1,,,,,,,,,,,,,,,,,,,,,,,,,,,,,,,,,,,,280.2988831,,307.3312661,314.0483122,,338.3836851,31.052419,58.084802,,,,,,,,,,,,,,,,,,,,,,,,,,,,,,,,,,,,,,,,,,,,,,
3455,"M. Imahashi, M.I. Khan, H.Y. Kim, S. Miyazaki",The effect of Pd content on microstructure and shape-memory properties of Tiâ€“Niâ€“Pdâ€“Cu alloys,,Materials Science and Engineering A,602,19-24,2014,,,,External,,0.0,0.0,0.0,0.0,0,0.0,0.0,0.0,5.0,0,0.0,0.0,0.0,0.0,0.0,0.0,0.0,0.0,0.0,0.0,10.0,0,35.0,0.0,0.0,0.0,0,0,0.0,0,0.0,0.0,0,50.0,0,0.0,0.0,0.0,0.0,950.0,2.0,20,0,0.0,20,0.0,20.0,0.0,0,600.0,1.0,0,0.0,0,211.3411104,412.7128298,10.0,3,30,0.0,0.0,1,,,,,,,,,,,,,,,,,,,,,,,,,,,,,,,,,,,,280.2988831,,307.3312661,314.0483122,,338.3836851,31.052419,58.084802,,,,,,,,,,,,,,,,,,,,,,,,,,,,,,,,,,,,,,,,,,,,,,
3456,"D. Golberg, Y. Xu, Y. Murakami, S. Morito, K. Otsuka",Characteristics of Ti50Pd30Ni20 high-temperature shape memory alloy,,Intermetallics,3,35-46,1995,,,,External,,0.0,0.0,0.0,0.0,0,0.0,0.0,0.0,0.0,0,0.0,0.0,0.0,0.0,0.0,0.0,0.0,0.0,0.0,0.0,20.0,0,30.0,0.0,0.0,0.0,0,0,0.0,0,0.0,0.0,0,50.0,0,0.0,0.0,0.0,0.0,1000.0,5.0,750,0,0.0,20,0.0,20.0,0.0,0,400.0,1.0,0,0.0,0,215,215,10.0,3,30,0.00083,0.0,1,,,,,,,,,,,,,,,,,,,,,,,,,,,,,,,,,,,,,,,,,,,,,,,,,,,,,,,,2.374789437,4.505973514,468.5204862,,,,,,,,,,,,,,,,,,,,,,,,,,,,,,,
3457,"G. S. Firstov, J. Van Humbeeck and Y. N. Koval","Comparison of high temperature shape memory behaviour for ZrCu-based, Tiâ€“Niâ€“Zr and Tiâ€“Niâ€“Hf alloys",,Scripta Materialia,50,243-248,2004,,,,External,,0.0,0.0,0.0,0.0,0,0.0,0.0,0.0,0.0,0,0.0,0.0,0.0,0.0,0.0,0.0,0.0,0.0,0.0,0.0,48.78,0,0.0,0.0,0.0,0.0,0,0,0.0,0,0.0,0.0,0,33.0,0,0.0,0.0,0.0,18.21,20.0,0.0,20,0,0.0,20,0.0,20.0,0.0,0,20.0,0.0,0,0.0,0,217,217,10.0,3,30,0.0028,0.0,1,,,,,,,,,,,,,,,,,,,,,,,,,,,,,,,,,,,,,,,,,,,,,,,,,,,,,,,,4.960310701,7.474670391,1515.345961,,580,,,,,,,,,,,,,,,,,,,,,,,,,,,,,
3458,"S. Rehman, M. Khan, A.N. Khan, S.H.I. Jaffery, L. Ali, A. Mubashar",Improvement in the Mechanical Properties of High Temperature Shape Memory Alloy (Ti50Ni25Pd25) by Copper Addition,,Advances in Materials Science and Engineering,2015,43837,2015,,,,External,,0.0,0.0,0.0,0.0,0,0.0,0.0,0.0,0.0,0,0.0,0.0,0.0,0.0,0.0,0.0,0.0,0.0,0.0,0.0,25.0,0,25.0,0.0,0.0,0.0,0,0,0.0,0,0.0,0.0,0,50.0,0,0.0,0.0,0.0,0.0,20.0,0.0,20,0,0.0,20,0.0,950.0,2.0,0,900.0,1.0,0,0.0,0,217,217,10.0,3,30,0.00083,0.0,1,,,,,,,,,,,,,,,,,,,,,,,,,,,,,,,,,,,,,,,,,,,,,,,,,,,,,,,,(fractured),8.5,1121.3,,440,,,,,,,,,,,,,,,,,,,,,,,,,,,,,
3459,"S. Rehman, M. Khan, A.N. Khan, S.H.I. Jaffery, L. Ali, A. Mubashar",Improvement in the Mechanical Properties of High Temperature Shape Memory Alloy (Ti50Ni25Pd25) by Copper Addition,,Advances in Materials Science and Engineering,2015,43837,2015,,,,External,,0.0,0.0,0.0,0.0,0,0.0,0.0,0.0,0.0,0,0.0,0.0,0.0,0.0,0.0,0.0,0.0,0.0,0.0,0.0,25.0,0,25.0,0.0,0.0,0.0,0,0,0.0,0,0.0,0.0,0,50.0,0,0.0,0.0,0.0,0.0,20.0,0.0,20,0,0.0,20,0.0,950.0,2.0,0,900.0,1.0,0,0.0,0,217,217,10.0,3,30,0.00083,0.0,1,,,,,,,,,,,,,,,,,,,,,,,,,,,,,,,,,,,,,,,,,,,,,,,,,,,,,,,,0.469490463,4.843026902,673.0038023,,420.1520913,,,,,,,,,,,,,,,,,,,,,,,,,,,,,
3460,"S. Rehman, M. Khan, A.N. Khan, S.H.I. Jaffery, L. Ali, A. Mubashar",Improvement in the Mechanical Properties of High Temperature Shape Memory Alloy (Ti50Ni25Pd25) by Copper Addition,,Advances in Materials Science and Engineering,2015,43837,2015,,,,External,,0.0,0.0,0.0,0.0,0,0.0,0.0,0.0,0.0,0,0.0,0.0,0.0,0.0,0.0,0.0,0.0,0.0,0.0,0.0,25.0,0,25.0,0.0,0.0,0.0,0,0,0.0,0,0.0,0.0,0,50.0,0,0.0,0.0,0.0,0.0,20.0,0.0,20,0,0.0,20,0.0,950.0,2.0,0,900.0,1.0,0,0.0,0,217,217,10.0,3,30,0.00083,0.0,1,,,,,,,,,,,,,,,,,,,,,,,,,,,,,,,,,,,,,,,,,,,,,,,,,,,,,,,,0.34458671,4.876842598,636.8821293,,418.2509506,,,,,,,,,,,,,,,,,,,,,,,,,,,,,
3461,"S. Rehman, M. Khan, A.N. Khan, S.H.I. Jaffery, L. Ali, A. Mubashar",Improvement in the Mechanical Properties of High Temperature Shape Memory Alloy (Ti50Ni25Pd25) by Copper Addition,,Advances in Materials Science and Engineering,2015,43837,2015,,,,External,,0.0,0.0,0.0,0.0,0,0.0,0.0,0.0,0.0,0,0.0,0.0,0.0,0.0,0.0,0.0,0.0,0.0,0.0,0.0,25.0,0,25.0,0.0,0.0,0.0,0,0,0.0,0,0.0,0.0,0,50.0,0,0.0,0.0,0.0,0.0,20.0,0.0,20,0,0.0,20,0.0,950.0,2.0,0,900.0,1.0,0,0.0,0,217,217,10.0,3,30,0.00083,0.0,1,,,,,,,,,,,,,,,,,,,,,,,,,,,,,,,,,,,,,,,,,,,,,,,,,,,,,,,,0.25064099,4.847313398,606.4638783,,404.9429658,,,,,,,,,,,,,,,,,,,,,,,,,,,,,
3462,"D. Golberg, Y. Xu, Y. Murakami, S. Morito, K. Otsuka, T. Ueki, H. Horikawa",Improvement of a Ti50Pd30Ni20 high temperature shape memory alloy by thermomechanical treatments,,Scripta Metallurgica et Materialia,30,1349-1354,1994,,,,External,,0.0,0.0,0.0,0.0,0,0.0,0.0,0.0,0.0,0,0.0,0.0,0.0,0.0,0.0,0.0,0.0,0.0,0.0,0.0,20.0,0,30.0,0.0,0.0,0.0,0,0,0.0,0,0.0,0.0,0,50.0,0,0.0,0.0,0.0,0.0,1000.0,5.0,20,0,0.0,20,0.0,20.0,0.0,0,400.0,1.0,0,0.0,0,217,217,10.0,3,30,0.00083,0.0,1,,,,,,,,,,,,,,,,,,,,,,,,,,,,,,,,,,,,,,,,,,,,,,,,,,,,,,,,2.38268013,4.29642307,463.5974671,,,,,,,,,,,,,,,,,,,,,,,,,,,,,,,
3463,"H. E. Karaca, S. M. Saghaian, B. Basaran, G. S. Bigelow, R. D. Noebe and Y. I. Chumlyakov",Compressive response of nickel-rich NiTiHf high-temperature shape memory single crystals along the [111] orientation,,Scripta Materialia,65,577-580,2011,,,,External,,0.0,0.0,0.0,0.0,0,0.0,0.0,0.0,0.0,0,0.0,0.0,0.0,19.3,0.0,0.0,0.0,0.0,0.0,0.0,50.4,0,0.0,0.0,0.0,0.0,0,0,0.0,0,0.0,0.0,0,29.9,0,0.0,0.0,0.0,0.4,20.0,0.0,20,0,0.0,20,0.0,20.0,0.0,0,20.0,0.0,0,0.0,0,220,220,10.0,3,30,0.0,0.0,1,,,,,,,,,,,,,,,,,,,,,,,,,,,,,,,,,,,,,,,,,,,,,,,,,,,,,,,,0.687477513,3.626055819,1481.19314,,1381.246252,,,,,,,,,,,,,,,,,,,,,,,,,,,,,
3464,"S. Rehman, M. Khan, A. N. Khan, S. H. I. Jaffery, L. Ali and A. Mubashar",Improvement in the Mechanical Properties of High Temperature Shape Memory Alloy (Ti50Ni25Pd25) by Copper Addition,,Advances in Materials Science and Engineering,2015,43837,2015,,,,External,,0.0,0.0,0.0,0.0,0,0.0,0.0,0.0,5.0,0,0.0,0.0,0.0,0.0,0.0,0.0,0.0,0.0,0.0,0.0,20.0,0,25.0,0.0,0.0,0.0,0,0,0.0,0,0.0,0.0,0,50.0,0,0.0,0.0,0.0,0.0,20.0,0.0,20,0,0.0,20,0.0,950.0,2.0,0,900.0,1.0,0,0.0,0,228,228,10.0,3,30,0.0,0.0,1,,,,,,,,,,,,,,,,,,,,,,,,,,,,,,,,,,,,,,,,,,,,,,,,,,,,,,,,(fractured),7.3,1162.2,,502,,,,,,,,,,,,,,,,,,,,,,,,,,,,,
3465,"S. Rehman, M. Khan, A. N. Khan, S. H. I. Jaffery, L. Ali and A. Mubashar",Improvement in the Mechanical Properties of High Temperature Shape Memory Alloy (Ti50Ni25Pd25) by Copper Addition,,Advances in Materials Science and Engineering,2015,43837,2015,,,,External,,0.0,0.0,0.0,0.0,0,0.0,0.0,0.0,5.0,0,0.0,0.0,0.0,0.0,0.0,0.0,0.0,0.0,0.0,0.0,20.0,0,25.0,0.0,0.0,0.0,0,0,0.0,0,0.0,0.0,0,50.0,0,0.0,0.0,0.0,0.0,20.0,0.0,20,0,0.0,20,0.0,950.0,2.0,0,900.0,1.0,0,0.0,0,228,228,10.0,3,30,0.0,0.0,1,,,,,,,,,,,,,,,,,,,,,,,,,,,,,,,,,,,,,,,,,,,,,,,,,,,,,,,,0.40721719,4.835168324,802.2813688,,501.9011407,,,,,,,,,,,,,,,,,,,,,,,,,,,,,
3466,"S. Rehman, M. Khan, A. N. Khan, S. H. I. Jaffery, L. Ali and A. Mubashar",Improvement in the Mechanical Properties of High Temperature Shape Memory Alloy (Ti50Ni25Pd25) by Copper Addition,,Advances in Materials Science and Engineering,2015,43837,2015,,,,External,,0.0,0.0,0.0,0.0,0,0.0,0.0,0.0,5.0,0,0.0,0.0,0.0,0.0,0.0,0.0,0.0,0.0,0.0,0.0,20.0,0,25.0,0.0,0.0,0.0,0,0,0.0,0,0.0,0.0,0,50.0,0,0.0,0.0,0.0,0.0,20.0,0.0,20,0,0.0,20,0.0,950.0,2.0,0,900.0,1.0,0,0.0,0,228,228,10.0,3,30,0.0,0.0,1,,,,,,,,,,,,,,,,,,,,,,,,,,,,,,,,,,,,,,,,,,,,,,,,,,,,,,,,0.34458671,4.836597157,777.5665399,,536.121673,,,,,,,,,,,,,,,,,,,,,,,,,,,,,
3467,"S. Rehman, M. Khan, A. N. Khan, S. H. I. Jaffery, L. Ali and A. Mubashar",Improvement in the Mechanical Properties of High Temperature Shape Memory Alloy (Ti50Ni25Pd25) by Copper Addition,,Advances in Materials Science and Engineering,2015,43837,2015,,,,External,,0.0,0.0,0.0,0.0,0,0.0,0.0,0.0,5.0,0,0.0,0.0,0.0,0.0,0.0,0.0,0.0,0.0,0.0,0.0,20.0,0,25.0,0.0,0.0,0.0,0,0,0.0,0,0.0,0.0,0,50.0,0,0.0,0.0,0.0,0.0,20.0,0.0,20,0,0.0,20,0.0,950.0,2.0,0,900.0,1.0,0,0.0,0,228,228,10.0,3,30,0.0,0.0,1,,,,,,,,,,,,,,,,,,,,,,,,,,,,,,,,,,,,,,,,,,,,,,,,,,,,,,,,0.250402851,4.836478087,777.5665399,,520.9125475,,,,,,,,,,,,,,,,,,,,,,,,,,,,,
3468,"S. Rehman, M. Khan, A.N. Khan, S.H.I. Jaffery, L. Ali, A. Mubashar",Improvement in the Mechanical Properties of High Temperature Shape Memory Alloy (Ti50Ni25Pd25) by Copper Addition,,Advances in Materials Science and Engineering,2015,43837,2015,,,,External,,0.0,0.0,0.0,0.0,0,0.0,0.0,0.0,5.0,0,0.0,0.0,0.0,0.0,0.0,0.0,0.0,0.0,0.0,0.0,20.0,0,25.0,0.0,0.0,0.0,0,0,0.0,0,0.0,0.0,0,50.0,0,0.0,0.0,0.0,0.0,20.0,0.0,20,0,0.0,20,0.0,950.0,2.0,0,900.0,1.0,0,0.0,0,228,228,10.0,3,30,0.00083,0.0,1,,,,,,,,,,,,,,,,,,,,,,,,,,,,,,,,,,,,,,,,,,,,,,,,,,,,,,,,(fractured),7.3,1162.2,,502,,,,,,,,,,,,,,,,,,,,,,,,,,,,,
3469,"S. Rehman, M. Khan, A.N. Khan, S.H.I. Jaffery, L. Ali, A. Mubashar",Improvement in the Mechanical Properties of High Temperature Shape Memory Alloy (Ti50Ni25Pd25) by Copper Addition,,Advances in Materials Science and Engineering,2015,43837,2015,,,,External,,0.0,0.0,0.0,0.0,0,0.0,0.0,0.0,5.0,0,0.0,0.0,0.0,0.0,0.0,0.0,0.0,0.0,0.0,0.0,20.0,0,25.0,0.0,0.0,0.0,0,0,0.0,0,0.0,0.0,0,50.0,0,0.0,0.0,0.0,0.0,20.0,0.0,20,0,0.0,20,0.0,950.0,2.0,0,900.0,1.0,0,0.0,0,228,228,10.0,3,30,0.00083,0.0,1,,,,,,,,,,,,,,,,,,,,,,,,,,,,,,,,,,,,,,,,,,,,,,,,,,,,,,,,0.40721719,4.835168324,802.2813688,,501.9011407,,,,,,,,,,,,,,,,,,,,,,,,,,,,,
3470,"S. Rehman, M. Khan, A.N. Khan, S.H.I. Jaffery, L. Ali, A. Mubashar",Improvement in the Mechanical Properties of High Temperature Shape Memory Alloy (Ti50Ni25Pd25) by Copper Addition,,Advances in Materials Science and Engineering,2015,43837,2015,,,,External,,0.0,0.0,0.0,0.0,0,0.0,0.0,0.0,5.0,0,0.0,0.0,0.0,0.0,0.0,0.0,0.0,0.0,0.0,0.0,20.0,0,25.0,0.0,0.0,0.0,0,0,0.0,0,0.0,0.0,0,50.0,0,0.0,0.0,0.0,0.0,20.0,0.0,20,0,0.0,20,0.0,950.0,2.0,0,900.0,1.0,0,0.0,0,228,228,10.0,3,30,0.00083,0.0,1,,,,,,,,,,,,,,,,,,,,,,,,,,,,,,,,,,,,,,,,,,,,,,,,,,,,,,,,0.34458671,4.836597157,777.5665399,,536.121673,,,,,,,,,,,,,,,,,,,,,,,,,,,,,
3471,"S. Rehman, M. Khan, A.N. Khan, S.H.I. Jaffery, L. Ali, A. Mubashar",Improvement in the Mechanical Properties of High Temperature Shape Memory Alloy (Ti50Ni25Pd25) by Copper Addition,,Advances in Materials Science and Engineering,2015,43837,2015,,,,External,,0.0,0.0,0.0,0.0,0,0.0,0.0,0.0,5.0,0,0.0,0.0,0.0,0.0,0.0,0.0,0.0,0.0,0.0,0.0,20.0,0,25.0,0.0,0.0,0.0,0,0,0.0,0,0.0,0.0,0,50.0,0,0.0,0.0,0.0,0.0,20.0,0.0,20,0,0.0,20,0.0,950.0,2.0,0,900.0,1.0,0,0.0,0,228,228,10.0,3,30,0.00083,0.0,1,,,,,,,,,,,,,,,,,,,,,,,,,,,,,,,,,,,,,,,,,,,,,,,,,,,,,,,,0.250402851,4.836478087,777.5665399,,520.9125475,,,,,,,,,,,,,,,,,,,,,,,,,,,,,
3472,"J. Wu, Q. Tian",The superelasticity of TiPdNi high temperature shape memory alloy,,Intermetallics,11,773-778,2003,,,,External,,0.0,0.0,0.0,0.0,0,0.0,0.0,0.0,0.0,0,0.0,0.0,0.0,0.0,0.0,0.0,0.0,0.0,0.0,0.0,19.0,0,30.0,0.0,0.0,0.0,0,0,0.0,0,0.0,0.0,0,51.0,0,0.0,0.0,0.0,0.0,20.0,0.0,20,0,0.0,20,0.0,20.0,0.0,0,1000.0,5.0,0,0.0,0,230,230,10.0,3,30,0.0001,0.0,1,,,,,,,,,,,,,,,,,,,,,,,,,,,,,,,,,,,,,,,,,,,,,,,,,,,,,,,,2.972783939,8.175271123,552.0763679,,,,,,,,,,,,,,,,,,,,,,,,,,,,,,,
3473,"J. Wu, Q. Tian",The superelasticity of TiPdNi high temperature shape memory alloy,,Intermetallics,11,773-778,2003,,,,External,,0.0,0.0,0.0,0.0,0,0.0,0.0,0.0,0.0,0,0.0,0.0,0.0,0.0,0.0,0.0,0.0,0.0,0.0,0.0,19.0,0,30.0,0.0,0.0,0.0,0,0,0.0,0,0.0,0.0,0,51.0,0,0.0,0.0,0.0,0.0,20.0,0.0,20,0,0.0,20,0.0,20.0,0.0,0,1000.0,5.0,0,0.0,0,230,230,10.0,3,30,0.0001,0.0,1,,,,,,,,,,,,,,,,,,,,,,,,,,,,,,,,,,,,,,,,,,,,,,,,,,,,,,,,0.431337284,5.489481734,556.3882036,,,,,,,,,,,,,,,,,,,,,,,,,,,,,,,
3474,"J. Wu, Q. Tian",The superelasticity of TiPdNi high temperature shape memory alloy,,Intermetallics,11,773-778,2003,,,,External,,0.0,0.0,0.0,0.0,0,0.0,0.0,0.0,0.0,0,0.0,0.0,0.0,0.0,0.0,0.0,0.0,0.0,0.0,0.0,19.0,0,30.0,0.0,0.0,0.0,0,0,0.0,0,0.0,0.0,0,51.0,0,0.0,0.0,0.0,0.0,20.0,0.0,20,0,0.0,20,0.0,20.0,0.0,0,1000.0,5.0,0,0.0,0,230,230,10.0,3,30,0.0001,0.0,1,,,,,,,,,,,,,,,,,,,,,,,,,,,,,,,,,,,,,,,,,,,,,,,,,,,,,,,,0.431337284,5.822592174,612.0270239,,,,,,,,,,,,,,,,,,,,,,,,,,,,,,,
3475,"J. Wu, Q. Tian",The superelasticity of TiPdNi high temperature shape memory alloy,,Intermetallics,11,773-778,2003,,,,External,,0.0,0.0,0.0,0.0,0,0.0,0.0,0.0,0.0,0,0.0,0.0,0.0,0.0,0.0,0.0,0.0,0.0,0.0,0.0,19.0,0,30.0,0.0,0.0,0.0,0,0,0.0,0,0.0,0.0,0,51.0,0,0.0,0.0,0.0,0.0,20.0,0.0,20,0,0.0,20,0.0,20.0,0.0,0,1000.0,5.0,0,0.0,0,230,230,10.0,3,30,0.0001,0.0,1,,,,,,,,,,,,,,,,,,,,,,,,,,,,,,,,,,,,,,,,,,,,,,,,,,,,,,,,0.766907238,7.112761035,706.5645968,,,,,,,,,,,,,,,,,,,,,,,,,,,,,,,
3476,"J. Wu, Q. Tian",The superelasticity of TiPdNi high temperature shape memory alloy,,Intermetallics,11,773-778,2003,,,,External,,0.0,0.0,0.0,0.0,0,0.0,0.0,0.0,0.0,0,0.0,0.0,0.0,0.0,0.0,0.0,0.0,0.0,0.0,0.0,19.0,0,30.0,0.0,0.0,0.0,0,0,0.0,0,0.0,0.0,0,51.0,0,0.0,0.0,0.0,0.0,20.0,0.0,20,0,0.0,20,0.0,20.0,0.0,0,1000.0,5.0,0,0.0,0,230,230,10.0,3,30,0.0001,0.0,1,,,,,,,,,,,,,,,,,,,,,,,,,,,,,,,,,,,,,,,,,,,,,,,,,,,,,,,,1.438815744,9.453142414,913.7402292,,,,,,,,,,,,,,,,,,,,,,,,,,,,,,,
3477,"D. Golberg, Y. Xu, Y. Murakami, S. Morito, K. Otsuka",Characteristics of Ti50Pd30Ni20 high-temperature shape memory alloy,,Intermetallics,3,35-46,1995,,,,External,,0.0,0.0,0.0,0.0,0,0.0,0.0,0.0,0.0,0,0.0,0.0,0.0,0.0,0.0,0.0,0.0,0.0,0.0,0.0,20.0,0,30.0,0.0,0.0,0.0,0,0,0.0,0,0.0,0.0,0,50.0,0,0.0,0.0,0.0,0.0,1000.0,5.0,750,0,0.0,20,0.0,20.0,0.0,0,400.0,1.0,0,0.0,0,230,230,10.0,3,30,0.00083,0.0,1,,,,,,,,,,,,,,,,,,,,,,,,,,,,,,,,,,,,,,,,,,,,,,,,,,,,,,,,1.749271137,4.094127447,436.0891295,,,,,,,,,,,,,,,,,,,,,,,,,,,,,,,
3478,"D. Golberg, Y. Xu, Y. Murakami, S. Morito, K. Otsuka",Characteristics of Ti50Pd30Ni20 high-temperature shape memory alloy,,Intermetallics,3,35-46,1995,,,,External,,0.0,0.0,0.0,0.0,0,0.0,0.0,0.0,0.0,0,0.0,0.0,0.0,0.0,0.0,0.0,0.0,0.0,0.0,0.0,20.0,0,30.0,0.0,0.0,0.0,0,0,0.0,0,0.0,0.0,0,50.0,0,0.0,0.0,0.0,0.0,1000.0,5.0,750,0,0.0,20,0.0,20.0,0.0,0,500.0,1.0,0,0.0,0,230,230,10.0,3,30,0.00083,0.0,1,,,,,,,,,,,,,,,,,,,,,,,,,,,,,,,,,,,,,,,,,,,,,,,,,,,,,,,,2.495002717,4.481251329,372.6011861,,,,,,,,,,,,,,,,,,,,,,,,,,,,,,,
3479,"D. Golberg, Y. Xu, Y. Murakami, S. Morito, K. Otsuka",Characteristics of Ti50Pd30Ni20 high-temperature shape memory alloy,,Intermetallics,3,35-46,1995,,,,External,,0.0,0.0,0.0,0.0,0,0.0,0.0,0.0,0.0,0,0.0,0.0,0.0,0.0,0.0,0.0,0.0,0.0,0.0,0.0,20.0,0,30.0,0.0,0.0,0.0,0,0,0.0,0,0.0,0.0,0,50.0,0,0.0,0.0,0.0,0.0,1000.0,5.0,750,0,0.0,20,0.0,20.0,0.0,0,600.0,1.0,0,0.0,0,230,230,10.0,3,30,0.00083,0.0,1,,,,,,,,,,,,,,,,,,,,,,,,,,,,,,,,,,,,,,,,,,,,,,,,,,,,,,,,2.656134454,4.672268908,398.4,,,,,,,,,,,,,,,,,,,,,,,,,,,,,,,
3480,"D. Golberg, Y. Xu, Y. Murakami, S. Morito, K. Otsuka",Characteristics of Ti50Pd30Ni20 high-temperature shape memory alloy,,Intermetallics,3,35-46,1995,,,,External,,0.0,0.0,0.0,0.0,0,0.0,0.0,0.0,0.0,0,0.0,0.0,0.0,0.0,0.0,0.0,0.0,0.0,0.0,0.0,20.0,0,30.0,0.0,0.0,0.0,0,0,0.0,0,0.0,0.0,0,50.0,0,0.0,0.0,0.0,0.0,1000.0,5.0,750,0,0.0,20,0.0,20.0,0.0,0,800.0,1.0,0,0.0,0,230,230,10.0,3,30,0.00083,0.0,1,,,,,,,,,,,,,,,,,,,,,,,,,,,,,,,,,,,,,,,,,,,,,,,,,,,,,,,,2.781435589,4.623066207,367.6222597,,,,,,,,,,,,,,,,,,,,,,,,,,,,,,,
3481,"A. Evirgen, I. Karaman, R. Santamarta, J. Pons and R. D. Noebe",Microstructural characterization and superelastic response of a Ni50.3Ti29.7Zr20 high-temperature shape memory alloy,,Scripta Materialia,81,44180,2014,,,,External,,0.0,0.0,0.0,0.0,0,0.0,0.0,0.0,0.0,0,0.0,0.0,0.0,0.0,0.0,0.0,0.0,0.0,0.0,0.0,50.3,0,0.0,0.0,0.0,0.0,0,0,0.0,0,0.0,0.0,0,29.7,0,0.0,0.0,0.0,20.0,1050.0,72.0,900,0,0.0,20,0.0,20.0,0.0,0,550.0,3.0,0,0.0,0,230,230,10.0,4,30,0.0005,0.0,1,,,,,,,,,,,,,,,,,,,,,,,,,,,,,,,,,,,,,,,,,,,,,,,,,,,,,,,,0,3,1077.031802,,804.2105263,,,,,,,,,,,,,,,,,,,,,,,,,,,,,
3482,"D. Golberg, Y. Xu, Y. Murakami, S. Morito, K. Otsuka, T. Ueki, H. Horikawa",Improvement of a Ti50Pd30Ni20 high temperature shape memory alloy by thermomechanical treatments,,Scripta Metallurgica et Materialia,30,1349-1354,1994,,,,External,,0.0,0.0,0.0,0.0,0,0.0,0.0,0.0,0.0,0,0.0,0.0,0.0,0.0,0.0,0.0,0.0,0.0,0.0,0.0,20.0,0,30.0,0.0,0.0,0.0,0,0,0.0,0,0.0,0.0,0,50.0,0,0.0,0.0,0.0,0.0,1000.0,5.0,20,0,0.0,20,0.0,20.0,0.0,0,900.0,1.0,0,0.0,0,231,231,10.0,3,30,0.00083,0.0,1,,,,,,,,,,,,,,,,,,,,,,,,,,,,,,,,,,,,,,,,,,,,,,,,,,,,,,,,2.740740741,4.470355129,372.0164609,,,,,,,,,,,,,,,,,,,,,,,,,,,,,,,
3483,"M. Imahashi, M. I. Khan, H. Y. Kim and S. Miyazaki",The effect of Pd content on microstructure and shape-memory properties of Tiâ€“Niâ€“Pdâ€“Cu alloys,,Materials Science and Engineering: A,602,19-24,2014,,,,External,,0.0,0.0,0.0,0.0,0,0.0,0.0,0.0,5.0,0,0.0,0.0,0.0,0.0,0.0,0.0,0.0,0.0,0.0,0.0,10.0,0,35.0,0.0,0.0,0.0,0,0,0.0,0,0.0,0.0,0,50.0,0,0.0,0.0,0.0,0.0,950.0,2.0,20,0,0.0,20,0.0,20.0,0.0,0,700.0,1.0,0,0.0,0,231.9791826,410.3781891,10.0,3,30,0.0,0.0,1,,,,,,,,,,,,,,,,,,,,,,,,,,,,,,,,,,,,311.7476437,,329.3263363,340.0917285,,350.908079,21.5817427,39.1604353,,,,,,,,,,,,,,,,,,,,,,,,,,,,,,,,,,,,,,,,,,,,,,
3484,"M. Imahashi, M.I. Khan, H.Y. Kim, S. Miyazaki",The effect of Pd content on microstructure and shape-memory properties of Tiâ€“Niâ€“Pdâ€“Cu alloys,,Materials Science and Engineering A,602,19-24,2014,,,,External,,0.0,0.0,0.0,0.0,0,0.0,0.0,0.0,5.0,0,0.0,0.0,0.0,0.0,0.0,0.0,0.0,0.0,0.0,0.0,10.0,0,35.0,0.0,0.0,0.0,0,0,0.0,0,0.0,0.0,0,50.0,0,0.0,0.0,0.0,0.0,950.0,2.0,20,0,0.0,20,0.0,20.0,0.0,0,700.0,1.0,0,0.0,0,231.9791826,410.3781891,10.0,3,30,0.0,0.0,1,,,,,,,,,,,,,,,,,,,,,,,,,,,,,,,,,,,,311.7476437,,329.3263363,340.0917285,,350.908079,21.5817427,39.1604353,,,,,,,,,,,,,,,,,,,,,,,,,,,,,,,,,,,,,,,,,,,,,,
3485,"D. Golberg, Y. Xu, Y. Murakami, S. Morito, K. Otsuka, T. Ueki, H. Horikawa",Improvement of a Ti50Pd30Ni20 high temperature shape memory alloy by thermomechanical treatments,,Scripta Metallurgica et Materialia,30,1349-1354,1994,,,,External,,0.0,0.0,0.0,0.0,0,0.0,0.0,0.0,0.0,0,0.0,0.0,0.0,0.0,0.0,0.0,0.0,0.0,0.0,0.0,20.0,0,30.0,0.0,0.0,0.0,0,0,0.0,0,0.0,0.0,0,50.0,0,0.0,0.0,0.0,0.0,1000.0,5.0,20,0,0.0,20,0.0,20.0,0.0,0,400.0,1.0,0,0.0,0,232,232,10.0,3,30,0.00083,0.0,1,,,,,,,,,,,,,,,,,,,,,,,,,,,,,,,,,,,,,,,,,,,,,,,,,,,,,,,,1.776455026,4.272486772,430.3571429,,,,,,,,,,,,,,,,,,,,,,,,,,,,,,,
3486,"M. Imahashi, M. I. Khan, H. Y. Kim and S. Miyazaki",The effect of Pd content on microstructure and shape-memory properties of Tiâ€“Niâ€“Pdâ€“Cu alloys,,Materials Science and Engineering: A,602,19-24,2014,,,,External,,0.0,0.0,0.0,0.0,0,0.0,0.0,0.0,5.0,0,0.0,0.0,0.0,0.0,0.0,0.0,0.0,0.0,0.0,0.0,10.0,0,35.0,0.0,0.0,0.0,0,0,0.0,0,0.0,0.0,0,50.0,0,0.0,0.0,0.0,0.0,950.0,2.0,20,0,0.0,20,0.0,20.0,0.0,0,900.0,1.0,0,0.0,0,235.1404786,413.522499,10.0,3,30,0.0,0.0,1,,,,,,,,,,,,,,,,,,,,,,,,,,,,,,,,,,,,316.2546136,,332.4763082,336.4906822,,351.3610408,18.8847326,35.1064272,,,,,,,,,,,,,,,,,,,,,,,,,,,,,,,,,,,,,,,,,,,,,,
