Repository: sinazadeh/CatBoost-SMAs

# CatBoost SMAs
This repository contains a sample implementation of using CatBoost for building a surrogate model for transformation temperatures of Shape Memory Alloys (SMAs). The sample code (found in [main.py](main.py)) showcases how CatBoost can be used to model this data and make predictions with a high degree of accuracy. The accompanying [raw_data.csv](raw_data.csv) file contains 4899 data points that can be used to train and validate the model. This data can also serve as a reference for researchers looking to explore the use of CatBoost in this particular field.

File: raw_data.csv (part 48 of 67)
termediate_a_(A),Micro_Intermediate_b,Micro_Intermediate_c,Micro_Intermediate_Space_Group,Micro_Martensite_Test_Temperature_Above_Af(Temp-Af),Micro_Martensite_Structure,Micro_Martensite_a_(A),Micro_Martensite_b,Micro_Martensite_c,Micro_Martensite_Beta,Micro_Martensite_Space_Group,Micro_Martensite_Sub-structure,Micro_Precipitate_Test_Temperature,Micro_Precipitate_Structure,Micro_Precipitate_Volume_Fraction,NeedsAttention,SME_Transforms,SME_Mf,SME_Mp,SME_Ms,SME_As,SME_Ap,SME_Af,SME_Thermal_Hysteresis,SME_Transformation_Range,SME_RfM,SME_RfA,SME_dH(MA)(J/g),SME_dH(AM)(J/g),SME_dH(AR)(J/G),SME_dS(MA)(J/kgK),SME_dS(AM)(J/kgK),SME_dS(AR)(J/kgK),SME_epsilonAct(%),SME_epsilonIrr(%),SME_Failure(FatigueTest),SME_Bend_Recovery(%),SE_R.Strain(%),SE_Strain_Max(%),SE_Stress_Max(MPa),SE_Mf_Stress,SE_Ms_Stress,SE_As_Stress,SE_Af_Stress,SE_M_Yield,SE_A_Yield,MSME_Magnetization (emu/g),MSME_Magnetization Change (AM)(emu/g),MSME_Magnetization Change (MA)(emu/g),MSME_Mf Temp (Â°C),MSME_Mf Mag (emu/g),MSME_Mp Temp (Â°C),MSME_Mp Mag (emu/g),MSME_Ms_Temp(C),MSME_Ms_Mag(emu/g),MSME_Direct average rate (emu/gÂ°C),MSME_Direct_integrated_magnetization_change(emu/g),MSME_As_Temp(C),MSME_As_Mag(emu/g),MSME_Ap_Temp (C),MSME_Ap_Mag(emu/g),MSME_Af_Temp (C),MSME_Af_Mag(emu/g),MSME_Reverse_average_rate(emu/gC),MSME_Reverse_integrated_magnetization_change(emu/g),MSME_Direct_MT_range(C),MSME_Reverse_MT_range(C),MSME_Hysteresis(C),MSME_Estimated_entropy_difference_(J/kg*K),"MSME_Tc(DSC)-Ms(SQUID,0.05T)",Hard_VHN
3487,"M. Imahashi, M.I. Khan, H.Y. Kim, S. Miyazaki",The effect of Pd content on microstructure and shape-memory properties of Tiâ€“Niâ€“Pdâ€“Cu alloys,,Materials Science and Engineering A,602,19-24,2014,,,,External,,0.0,0.0,0.0,0.0,0,0.0,0.0,0.0,5.0,0,0.0,0.0,0.0,0.0,0.0,0.0,0.0,0.0,0.0,0.0,10.0,0,35.0,0.0,0.0,0.0,0,0,0.0,0,0.0,0.0,0,50.0,0,0.0,0.0,0.0,0.0,950.0,2.0,20,0,0.0,20,0.0,20.0,0.0,0,900.0,1.0,0,0.0,0,235.1404786,413.522499,10.0,3,30,0.0,0.0,1,,,,,,,,,,,,,,,,,,,,,,,,,,,,,,,,,,,,316.2546136,,332.4763082,336.4906822,,351.3610408,18.8847326,35.1064272,,,,,,,,,,,,,,,,,,,,,,,,,,,,,,,,,,,,,,,,,,,,,,
3488,"J. Wu, Q. Tian",The superelasticity of TiPdNi high temperature shape memory alloy,,Intermetallics,11,773-778,2003,,,,External,,0.0,0.0,0.0,0.0,0,0.0,0.0,0.0,0.0,0,0.0,0.0,0.0,0.0,0.0,0.0,0.0,0.0,0.0,0.0,19.0,0,30.0,0.0,0.0,0.0,0,0,0.0,0,0.0,0.0,0,51.0,0,0.0,0.0,0.0,0.0,20.0,0.0,20,0,0.0,20,0.0,20.0,0.0,0,1000.0,5.0,0,0.0,0,240,240,10.0,3,30,0.0001,0.0,1,,,,,,,,,,,,,,,,,,,,,,,,,,,,,,,,,,,,,,,,,,,,,,,,,,,,,,,,1.292011628,6.700950309,535.9876239,,,,,,,,,,,,,,,,,,,,,,,,,,,,,,,
3489,"J. Wu, Q. Tian",The superelasticity of TiPdNi high temperature shape memory alloy,,Intermetallics,11,773-778,2003,,,,External,,0.0,0.0,0.0,0.0,0,0.0,0.0,0.0,0.0,0,0.0,0.0,0.0,0.0,0.0,0.0,0.0,0.0,0.0,0.0,19.0,0,30.0,0.0,0.0,0.0,0,0,0.0,0,0.0,0.0,0,51.0,0,0.0,0.0,0.0,0.0,20.0,0.0,20,0,0.0,20,0.0,20.0,0.0,0,1000.0,5.0,0,0.0,0,240,240,10.0,3,30,0.0001,0.0,1,,,,,,,,,,,,,,,,,,,,,,,,,,,,,,,,,,,,,,,,,,,,,,,,,,,,,,,,0.36227326,5.40893868,531.1867807,,,,,,,,,,,,,,,,,,,,,,,,,,,,,,,
3490,"J. Wu, Q. Tian",The superelasticity of TiPdNi high temperature shape memory alloy,,Intermetallics,11,773-778,2003,,,,External,,0.0,0.0,0.0,0.0,0,0.0,0.0,0.0,0.0,0,0.0,0.0,0.0,0.0,0.0,0.0,0.0,0.0,0.0,0.0,19.0,0,30.0,0.0,0.0,0.0,0,0,0.0,0,0.0,0.0,0,51.0,0,0.0,0.0,0.0,0.0,20.0,0.0,20,0,0.0,20,0.0,20.0,0.0,0,1000.0,5.0,0,0.0,0,240,240,10.0,3,30,0.0001,0.0,1,,,,,,,,,,,,,,,,,,,,,,,,,,,,,,,,,,,,,,,,,,,,,,,,,,,,,,,,0.155211397,4.995324958,528.9631607,,,,,,,,,,,,,,,,,,,,,,,,,,,,,,,
3491,"J. Wu, Q. Tian",The superelasticity of TiPdNi high temperature shape memory alloy,,Intermetallics,11,773-778,2003,,,,External,,0.0,0.0,0.0,0.0,0,0.0,0.0,0.0,0.0,0,0.0,0.0,0.0,0.0,0.0,0.0,0.0,0.0,0.0,0.0,19.0,0,30.0,0.0,0.0,0.0,0,0,0.0,0,0.0,0.0,0,51.0,0,0.0,0.0,0.0,0.0,20.0,0.0,20,0,0.0,20,0.0,20.0,0.0,0,1000.0,5.0,0,0.0,0,240,240,10.0,3,30,0.0001,0.0,1,,,,,,,,,,,,,,,,,,,,,,,,,,,,,,,,,,,,,,,,,,,,,,,,,,,,,,,,0.258402326,5.149516346,513.7446237,,,,,,,,,,,,,,,,,,,,,,,,,,,,,,,
3492,"J. Wu, Q. Tian",The superelasticity of TiPdNi high temperature shape memory alloy,,Intermetallics,11,773-778,2003,,,,External,,0.0,0.0,0.0,0.0,0,0.0,0.0,0.0,0.0,0,0.0,0.0,0.0,0.0,0.0,0.0,0.0,0.0,0.0,0.0,19.0,0,30.0,0.0,0.0,0.0,0,0,0.0,0,0.0,0.0,0,51.0,0,0.0,0.0,0.0,0.0,20.0,0.0,20,0,0.0,20,0.0,20.0,0.0,0,1000.0,5.0,0,0.0,0,240,240,10.0,3,30,0.0001,0.0,1,,,,,,,,,,,,,,,,,,,,,,,,,,,,,,,,,,,,,,,,,,,,,,,,,,,,,,,,0.258402326,4.995154956,524.7199225,,,,,,,,,,,,,,,,,,,,,,,,,,,,,,,
3493,"J. Wu, Q. Tian",The superelasticity of TiPdNi high temperature shape memory alloy,,Intermetallics,11,773-778,2003,,,,External,,0.0,0.0,0.0,0.0,0,0.0,0.0,0.0,0.0,0,0.0,0.0,0.0,0.0,0.0,0.0,0.0,0.0,0.0,0.0,19.0,0,30.0,0.0,0.0,0.0,0,0,0.0,0,0.0,0.0,0,51.0,0,0.0,0.0,0.0,0.0,20.0,0.0,20,0,0.0,20,0.0,20.0,0.0,0,1000.0,5.0,0,0.0,0,240,240,10.0,3,30,0.0001,0.0,1,,,,,,,,,,,,,,,,,,,,,,,,,,,,,,,,,,,,,,,,,,,,,,,,,,,,,,,,0.361933257,6.917192255,681.0329293,,,,,,,,,,,,,,,,,,,,,,,,,,,,,,,
3494,"J. Wu, Q. Tian",The superelasticity of TiPdNi high temperature shape memory alloy,,Intermetallics,11,773-778,2003,,,,External,,0.0,0.0,0.0,0.0,0,0.0,0.0,0.0,0.0,0,0.0,0.0,0.0,0.0,0.0,0.0,0.0,0.0,0.0,0.0,19.0,0,30.0,0.0,0.0,0.0,0,0,0.0,0,0.0,0.0,0,51.0,0,0.0,0.0,0.0,0.0,20.0,0.0,20,0,0.0,20,0.0,20.0,0.0,0,1000.0,5.0,0,0.0,0,240,240,10.0,3,30,0.0001,0.0,1,,,,,,,,,,,,,,,,,,,,,,,,,,,,,,,,,,,,,,,,,,,,,,,,,,,,,,,,0.258572327,6.762830865,689.4174048,,,,,,,,,,,,,,,,,,,,,,,,,,,,,,,
3495,"J. Wu, Q. Tian",The superelasticity of TiPdNi high temperature shape memory alloy,,Intermetallics,11,773-778,2003,,,,External,,0.0,0.0,0.0,0.0,0,0.0,0.0,0.0,0.0,0,0.0,0.0,0.0,0.0,0.0,0.0,0.0,0.0,0.0,0.0,19.0,0,30.0,0.0,0.0,0.0,0,0,0.0,0,0.0,0.0,0,51.0,0,0.0,0.0,0.0,0.0,20.0,0.0,20,0,0.0,20,0.0,20.0,0.0,0,1000.0,5.0,0,0.0,0,240,240,10.0,3,30,0.0001,0.0,1,,,,,,,,,,,,,,,,,,,,,,,,,,,,,,,,,,,,,,,,,,,,,,,,,,,,,,,,0.258402326,6.659129932,684.6437618,,,,,,,,,,,,,,,,,,,,,,,,,,,,,,,
3496,"D. Golberg, Y. Xu, Y. Murakami, S. Morito, K. Otsuka",Characteristics of Ti50Pd30Ni20 high-temperature shape memory alloy,,Intermetallics,3,35-46,1995,,,,External,,0.0,0.0,0.0,0.0,0,0.0,0.0,0.0,0.0,0,0.0,0.0,0.0,0.0,0.0,0.0,0.0,0.0,0.0,0.0,20.0,0,30.0,0.0,0.0,0.0,0,0,0.0,0,0.0,0.0,0,50.0,0,0.0,0.0,0.0,0.0,1000.0,5.0,750,0,0.0,20,0.0,20.0,0.0,0,400.0,1.0,0,0.0,0,245,245,10.0,3,30,0.00083,0.0,1,,,,,,,,,,,,,,,,,,,,,,,,,,,,,,,,,,,,,,,,,,,,,,,,,,,,,,,,1.663899086,4.190199315,466.6288896,,,,,,,,,,,,,,,,,,,,,,,,,,,,,,,
3497,"D. Golberg, Y. Xu, Y. Murakami, S. Morito, K. Otsuka",Characteristics of Ti50Pd30Ni20 high-temperature shape memory alloy,,Intermetallics,3,35-46,1995,,,,External,,0.0,0.0,0.0,0.0,0,0.0,0.0,0.0,0.0,0,0.0,0.0,0.0,0.0,0.0,0.0,0.0,0.0,0.0,0.0,20.0,0,30.0,0.0,0.0,0.0,0,0,0.0,0,0.0,0.0,0,50.0,0,0.0,0.0,0.0,0.0,1000.0,5.0,750,0,0.0,20,0.0,20.0,0.0,0,500.0,1.0,0,0.0,0,245,245,10.0,3,30,0.00083,0.0,1,,,,,,,,,,,,,,,,,,,,,,,,,,,,,,,,,,,,,,,,,,,,,,,,,,,,,,,,2.480288462,4.365769231,381.7307692,,,,,,,,,,,,,,,,,,,,,,,,,,,,,,,
3498,"D. Golberg, Y. Xu, Y. Murakami, S. Morito, K. Otsuka",Characteristics of Ti50Pd30Ni20 high-temperature shape memory alloy,,Intermetallics,3,35-46,1995,,,,External,,0.0,0.0,0.0,0.0,0,0.0,0.0,0.0,0.0,0,0.0,0.0,0.0,0.0,0.0,0.0,0.0,0.0,0.0,0.0,20.0,0,30.0,0.0,0.0,0.0,0,0,0.0,0,0.0,0.0,0,50.0,0,0.0,0.0,0.0,0.0,1000.0,5.0,750,0,0.0,20,0.0,20.0,0.0,0,600.0,1.0,0,0.0,0,245,245,10.0,3,30,0.00083,0.0,1,,,,,,,,,,,,,,,,,,,,,,,,,,,,,,,,,,,,,,,,,,,,,,,,,,,,,,,,2.840767662,4.604995729,390.0852377,,,,,,,,,,,,,,,,,,,,,,,,,,,,,,,
3499,"D. Golberg, Y. Xu, Y. Murakami, S. Morito, K. Otsuka",Characteristics of Ti50Pd30Ni20 high-temperature shape memory alloy,,Intermetallics,3,35-46,1995,,,,External,,0.0,0.0,0.0,0.0,0,0.0,0.0,0.0,0.0,0,0.0,0.0,0.0,0.0,0.0,0.0,0.0,0.0,0.0,0.0,20.0,0,30.0,0.0,0.0,0.0,0,0,0.0,0,0.0,0.0,0,50.0,0,0.0,0.0,0.0,0.0,1000.0,5.0,750,0,0.0,20,0.0,20.0,0.0,0,800.0,1.0,0,0.0,0,245,245,10.0,3,30,0.00083,0.0,1,,,,,,,,,,,,,,,,,,,,,,,,,,,,,,,,,,,,,,,,,,,,,,,,,,,,,,,,2.778379077,4.891856635,357.6519212,,,,,,,,,,,,,,,,,,,,,,,,,,,,,,,
3500,"D. Golberg, Y. Xu, Y. Murakami, S. Morito, K. Otsuka, T. Ueki, H. Horikawa",Improvement of a Ti50Pd30Ni20 high temperature shape memory alloy by thermomechanical treatments,,Scripta Metallurgica et Materialia,30,1349-1354,1994,,,,External,,0.0,0.0,0.0,0.0,0,0.0,0.0,0.0,0.0,0,0.0,0.0,0.0,0.0,0.0,0.0,0.0,0.0,0.0,0.0,20.0,0,30.0,0.0,0.0,0.0,0,0,0.0,0,0.0,0.0,0,50.0,0,0.0,0.0,0.0,0.0,1000.0,5.0,20,0,0.0,20,0.0,20.0,0.0,0,900.0,1.0,0,0.0,0,246,246,10.0,3,30,0.00083,0.0,1,,,,,,,,,,,,,,,,,,,,,,,,,,,,,,,,,,,,,,,,,,,,,,,,,,,,,,,,2.691989828,4.854736173,355.3719008,,,,,,,,,,,,,,,,,,,,,,,,,,,,,,,
3501,"D. Golberg, Y. Xu, Y. Murakami, S. Morito, K. Otsuka, T. Ueki, H. Horikawa",Improvement of a Ti50Pd30Ni20 high temperature shape memory alloy by thermomechanical treatments,,Scripta Metallurgica et Materialia,30,1349-1354,1994,,,,External,,0.0,0.0,0.0,0.0,0,0.0,0.0,0.0,0.0,0,0.0,0.0,0.0,0.0,0.0,0.0,0.0,0.0,0.0,0.0,20.0,0,30.0,0.0,0.0,0.0,0,0,0.0,0,0.0,0.0,0,50.0,0,0.0,0.0,0.0,0.0,1000.0,5.0,20,0,0.0,20,0.0,20.0,0.0,0,400.0,1.0,0,0.0,0,247,247,10.0,3,30,0.00083,0.0,1,,,,,,,,,,,,,,,,,,,,,,,,,,,,,,,,,,,,,,,,,,,,,,,,,,,,,,,,1.772809469,4.121979287,467.6639816,,,,,,,,,,,,,,,,,,,,,,,,,,,,,,,
3502,"T. Kawamura, R. Tachi, T. Inamura, H. Hosoda, K. Wakashima, K. Hamadac, S. Miyazaki",Effects of ternary additions on the martensitic transformation of TiAu,,Materials Science and Engineering A,438-440,383-386,2006,,,,External,,0.0,0.0,47.0,0.0,0,0.0,0.0,0.0,0.0,0,0.0,0.0,0.0,0.0,0.0,0.0,0.0,0.0,0.0,0.0,3.0,0,0.0,0.0,0.0,0.0,0,0,0.0,0,0.0,0.0,0,50.0,0,0.0,0.0,0.0,0.0,20.0,0.0,20,0,0.0,20,0.0,20.0,0.0,0,900.0,1.0,0,0.0,0,250,750,10.0,3,30,0.0,0.0,1,,,,,,,,,,,,,,,,,,,,,,,,,,,,,,,,,,,,531.3982169,,560.6098594,,,,,,,,,,,,,,,,,,,,,,,,,,,,,,,,,,,,,,,,,,,,,,,,,,,
3503,"T. Kawamura, R. Tachi, T. Inamura, H. Hosoda, K. Wakashima, K. Hamadac, S. Miyazaki",Effects of ternary additions on the martensitic transformation of TiAu,,Materials Science and Engineering A,438-440,383-386,2006,,,,External,,0.0,0.0,49.0,0.0,0,0.0,0.0,0.0,0.0,0,0.0,0.0,0.0,0.0,0.0,0.0,0.0,0.0,0.0,0.0,1.0,0,0.0,0.0,0.0,0.0,0,0,0.0,0,0.0,0.0,0,50.0,0,0.0,0.0,0.0,0.0,20.0,0.0,20,0,0.0,20,0.0,20.0,0.0,0,900.0,1.0,0,0.0,0,250,750,10.0,3,30,0.0,0.0,1,,,,,,,,,,,,,,,,,,,,,,,,,,,,,,,,,,,,,,592.2844397,,,,,,,,,,,,,,,,,,,,,,,,,,,,,,,,,,,,,,,,,,,,,,,,,,,
3504,"A. Evirgen, I. Karaman, R. Santamarta, J. Pons and R. D. Noebe",Microstructural characterization and superelastic response of a Ni50.3Ti29.7Zr20 high-temperature shape memory alloy,,Scripta Materialia,81,44180,2014,,,,External,,0.0,0.0,0.0,0.0,0,0.0,0.0,0.0,0.0,0,0.0,0.0,0.0,0.0,0.0,0.0,0.0,0.0,0.0,0.0,50.3,0,0.0,0.0,0.0,0.0,0,0,0.0,0,0.0,0.0,0,29.7,0,0.0,0.0,0.0,20.0,1050.0,72.0,900,0,0.0,20,0.0,20.0,0.0,0,550.0,3.0,0,0.0,0,250,250,10.0,5,30,0.0005,0.0,1,,,,,,,,,,,,,,,,,,,,,,,,,,,,,,,,,,,,,,,,,,,,,,,,,,,,,,,,0,3,1178.798587,,884.2105263,,,,,,,,,,,,,,,,,,,,,,,,,,,,,
3505,"D. Golberg, Y. Xu, Y. Murakami, K. Otsuka, T. Ueki, H. Horikawa","High-temperature shape memory effect in Ti50Pd50-xNix (x = 10, 15, 20) alloys",,Materials Letters,22,241-248,1995,,,,External,,0.0,0.0,0.0,0.0,0,0.0,0.0,0.0,0.0,0,0.0,0.0,0.0,0.0,0.0,0.0,0.0,0.0,0.0,0.0,15.0,0,35.0,0.0,0.0,0.0,0,0,0.0,0,0.0,0.0,0,50.0,0,0.0,0.0,0.0,0.0,900.0,5.0,20,0,0.0,20,0.0,20.0,0.0,0,20.0,0.0,0,0.0,0,260,260,10.0,3,30,0.00083,0.0,1,,,,,,,,,,,,,,,,,,,,,,,,,,,,,,,,,,,,,,,,,,,,,,,,,,,,,,,,,2.405213812,271.4383718,,220.2873182,,,,,,,,,,,,,,,,,,,,,,,,,,,,,
3506,"D. Golberg, Y. Xu, Y. Murakami, K. Otsuka, T. Ueki, H. Horikawa","High-temperature shape memory effect in Ti50Pd50-xNix (x = 10, 15, 20) alloys",,Materials Letters,22,241-248,1995,,,,External,,0.0,0.0,0.0,0.0,0,0.0,0.0,0.0,0.0,0,0.0,0.0,0.0,0.0,0.0,0.0,0.0,0.0,0.0,0.0,15.0,0,35.0,0.0,0.0,0.0,0,0,0.0,0,0.0,0.0,0,50.0,0,0.0,0.0,0.0,0.0,900.0,5.0,20,0,0.0,20,0.0,20.0,0.0,0,20.0,0.0,0,0.0,0,260,260,10.0,3,30,0.00083,0.0,1,,,,,,,,,,,,,,,,,,,,,,,,,,,,,,,,,,,,,,,,,,,,,,,,,,,,,,,,,2.680739984,308.6142322,,272.0226957,,,,,,,,,,,,,,,,,,,,,,,,,,,,,
3507,"D. Golberg, Y. Xu, Y. Murakami, K. Otsuka, T. Ueki, H. Horikawa","High-temperature shape memory effect in Ti50Pd50-xNix (x = 10, 15, 20) alloys",,Materials Letters,22,241-248,1995,,,,External,,0.0,0.0,0.0,0.0,0,0.0,0.0,0.0,0.0,0,0.0,0.0,0.0,0.0,0.0,0.0,0.0,0.0,0.0,0.0,15.0,0,35.0,0.0,0.0,0.0,0,0,0.0,0,0.0,0.0,0,50.0,0,0.0,0.0,0.0,0.0,900.0,5.0,20,0,0.0,20,0.0,20.0,0.0,0,20.0,0.0,0,0.0,0,260,260,10.0,3,30,0.00083,0.0,1,,,,,,,,,,,,,,,,,,,,,,,,,,,,,,,,,,,,,,,,,,,,,,,,,,,,,,,,,4.295797565,381.866128,,301.0321724,,,,,,,,,,,,,,,,,,,,,,,,,,,,,
3508,"D. Golberg, Y. Xu, Y. Murakami, K. Otsuka, T. Ueki, H. Horikawa","High-temperature shape memory effect in Ti50Pd50-xNix (x = 10, 15, 20) alloys",,Materials Letters,22,241-248,1995,,,,External,,0.0,0.0,0.0,0.0,0,0.0,0.0,0.0,0.0,0,0.0,0.0,0.0,0.0,0.0,0.0,0.0,0.0,0.0,0.0,15.0,0,35.0,0.0,0.0,0.0,0,0,0.0,0,0.0,0.0,0,50.0,0,0.0,0.0,0.0,0.0,900.0,5.0,20,0,0.0,20,0.0,20.0,0.0,0,20.0,0.0,0,0.0,0,260,260,10.0,3,30,0.00083,0.0,1,,,,,,,,,,,,,,,,,,,,,,,,,,,,,,,,,,,,,,,,,,,,,,,,,,,,,,,,,4.795174072,429.0659622,,306.0421319,,,,,,,,,,,,,,,,,,,,,,,,,,,,,
3509,"D. Golberg, Y. Xu, Y. Murakami, K. Otsuka, T. Ueki, H. Horikawa","High-temperature shape memory effect in Ti50Pd50-xNix (x = 10, 15, 20) alloys",,Materials Letters,22,241-248,1995,,,,External,,0.0,0.0,0.0,0.0,0,0.0,0.0,0.0,0.0,0,0.0,0.0,0.0,0.0,0.0,0.0,0.0,0.0,0.0,0.0,15.0,0,35.0,0.0,0.0,0.0,0,0,0.0,0,0.0,0.0,0,50.0,0,0.0,0.0,0.0,0.0,400.0,5.0,20,0,0.0,20,0.0,20.0,0.0,0,20.0,0.0,0,0.0,0,260,260,10.0,3,30,0.00083,0.0,1,,,,,,,,,,,,,,,,,,,,,,,,,,,,,,,,,,,,,,,,,,,,,,,,,,,,,,,,,1.88034188,318.0324437,,291.2781413,,,,,,,,,,,,,,,,,,,,,,,,,,,,,
3510,"D. Golberg, Y. Xu, Y. Murakami, K. Otsuka, T. Ueki, H. Horikawa","High-temperature shape memory effect in Ti50Pd50-xNix (x = 10, 15, 20) alloys",,Materials Letters,22,241-248,1995,,,,External,,0.0,0.0,0.0,0.0,0,0.0,0.0,0.0,0.0,0,0.0,0.0,0.0,0.0,0.0,0.0,0.0,0.0,0.0,0.0,15.0,0,35.0,0.0,0.0,0.0,0,0,0.0,0,0.0,0.0,0,50.0,0,0.0,0.0,0.0,0.0,400.0,5.0,20,0,0.0,20,0.0,20.0,0.0,0,20.0,0.0,0,0.0,0,260,260,10.0,3,30,0.00083,0.0,1,,,,,,,,,,,,,,,,,,,,,,,,,,,,,,,,,,,,,,,,,,,,,,,,,,,,,,,,,2.806075516,529.7536278,,498.8872289,,,,,,,,,,,,,,,,,,,,,,,,,,,,,
3511,"D. Golberg, Y. Xu, Y. Murakami, K. Otsuka, T. Ueki, H. Horikawa","High-temperature shape memory effect in Ti50Pd50-xNix (x = 10, 15, 20) alloys",,Materials Letters,22,241-248,1995,,,,External,,0.0,0.0,0.0,0.0,0,0.0,0.0,0.0,0.0,0,0.0,0.0,0.0,0.0,0.0,0.0,0.0,0.0,0.0,0.0,15.0,0,35.0,0.0,0.0,0.0,0,0,0.0,0,0.0,0.0,0,50.0,0,0.0,0.0,0.0,0.0,475.0,5.0,20,0,0.0,20,0.0,20.0,0.0,0,20.0,0.0,0,0.0,0,260,260,10.0,3,30,0.00083,0.0,1,,,,,,,,,,,,,,,,,,,,,,,,,,,,,,,,,,,,,,,,,,,,,,,,,,,,,,,,,1.963907764,238.2087557,,193.8750349,,,,,,,,,,,,,,,,,,,,,,,,,,,,,
3512,"D. Golberg, Y. Xu, Y. Murakami, K. Otsuka, T. Ueki, H. Horikawa","High-temperature shape memory effect in Ti50Pd50-xNix (x = 10, 15, 20) alloys",,Materials Letters,22,241-248,1995,,,,External,,0.0,0.0,0.0,0.0,0,0.0,0.0,0.0,0.0,0,0.0,0.0,0.0,0.0,0.0,0.0,0.0,0.0,0.0,0.0,15.0,0,35.0,0.0,0.0,0.0,0,0,0.0,0,0.0,0.0,0,50.0,0,0.0,0.0,0.0,0.0,475.0,5.0,20,0,0.0,20,0.0,20.0,0.0,0,20.0,0.0,0,0.0,0,260,260,10.0,3,30,0.00083,0.0,1,,,,,,,,,,,,,,,,,,,,,,,,,,,,,,,,,,,,,,,,,,,,,,,,,,,,,,,,,2.727272727,278.9210789,,224.7595877,,,,,,,,,,,,,,,,,,,,,,,,,,,,,
3513,"D. Golberg, Y. Xu, Y. Murakami, K. Otsuka, T. Ueki, H. Horikawa","High-temperature shape memory effect in Ti50Pd50-xNix (x = 10, 15, 20) alloys",,Materials Letters,22,241-248,1995,,,,External,,0.0,0.0,0.0,0.0,0,0.0,0.0,0.0,0.0,0,0.0,0.0,0.0,0.0,0.0,0.0,0.0,0.0,0.0,0.0,15.0,0,35.0,0.0,0.0,0.0,0,0,0.0,0,0.0,0.0,0,50.0,0,0.0,0.0,0.0,0.0,475.0,5.0,20,0,0.0,20,0.0,20.0,0.0,0,20.0,0.0,0,0.0,0,260,260,10.0,3,30,0.00083,0.0,1,,,,,,,,,,,,,,,,,,,,,,,,,,,,,,,,,,,,,,,,,,,,,,,,,,,,,,,,,3.928040131,339.4337773,,245.1827133,,,,,,,,,,,,,,,,,,,,,,,,,,,,,
3514,"D. Golberg, Y. Xu, Y. Murakami, K. Otsuka, T. Ueki, H. Horikawa","High-temperature shape memory effect in Ti50Pd50-xNix (x = 10, 15, 20) alloys",,Materials Letters,22,241-248,1995,,,,External,,0.0,0.0,0.0,0.0,0,0.0,0.0,0.0,0.0,0,0.0,0.0,0.0,0.0,0.0,0.0,0.0,0.0,0.0,0.0,15.0,0,35.0,0.0,0.0,0.0,0,0,0.0,0,0.0,0.0,0,50.0,0,0.0,0.0,0.0,0.0,475.0,5.0,20,0,0.0,20,0.0,20.0,0.0,0,20.0,0.0,0,0.0,0,260,260,10.0,3,30,0.00083,0.0,1,,,,,,,,,,,,,,,,,,,,,,,,,,,,,,,,,,,,,,,,,,,,,,,,,,,,,,,,,4.730804954,414.7058824,,249.1279404,,,,,,,,,,,,,,,,,,,,,,,,,,,,,
3515,"D. Golberg, Y. Xu, Y. Murakami, S. Morito, K. Otsuka",Characteristics of Ti50Pd30Ni20 high-temperature shape memory alloy,,Intermetallics,3,35-46,1995,,,,External,,0.0,0.0,0.0,0.0,0,0.0,0.0,0.0,0.0,0,0.0,0.0,0.0,0.0,0.0,0.0,0.0,0.0,0.0,0.0,20.0,0,30.0,0.0,0.0,0.0,0,0,0.0,0,0.0,0.0,0,50.0,0,0.0,0.0,0.0,0.0,1000.0,5.0,750,0,0.0,20,0.0,20.0,0.0,0,300.0,1.0,0,0.0,0,260,260,10.0,3,30,0.00083,0.0,1,,,,,,,,,,,,,,,,,,,,,,,,,,,,,,,,,,,,,,,,,,,,,,,,,,,,,,,,0.224719101,2.337078652,484.6905537,,,,,,,,,,,,,,,,,,,,,,,,,,,,,,,
3516,"D. Golberg, Y. Xu, Y. Murakami, S. Morito, K. Otsuka",Characteristics of Ti50Pd30Ni20 high-temperature shape memory alloy,,Intermetallics,3,35-46,1995,,,,External,,0.0,0.0,0.0,0.0,0,0.0,0.0,0.0,0.0,0,0.0,0.0,0.0,0.0,0.0,0.0,0.0,0.0,0.0,0.0,20.0,0,30.0,0.0,0.0,0.0,0,0,0.0,0,0.0,0.0,0,50.0,0,0.0,0.0,0.0,0.0,1000.0,5.0,750,0,0.0,20,0.0,20.0,0.0,0,300.0,1.0,0,0.0,0,260,260,10.0,3,30,0.00083,0.0,1,,,,,,,,,,,,,,,,,,,,,,,,,,,,,,,,,,,,,,,,,,,,,,,,,,,,,,,,0.764044944,4.298795886,896.4169381,,,,,,,,,,,,,,,,,,,,,,,,,,,,,,,
3517,"D. Golberg, Y. Xu, Y. Murakami, S. Morito, K. Otsuka",Characteristics of Ti50Pd30Ni20 high-temperature shape memory alloy,,Intermetallics,3,35-46,1995,,,,External,,0.0,0.0,0.0,0.0,0,0.0,0.0,0.0,0.0,0,0.0,0.0,0.0,0.0,0.0,0.0,0.0,0.0,0.0,0.0,20.0,0,30.0,0.0,0.0,0.0,0,0,0.0,0,0.0,0.0,0,50.0,0,0.0,0.0,0.0,0.0,1000.0,5.0,750,0,0.0,20,0.0,20.0,0.0,0,400.0,1.0,0,0.0,0,260,260,10.0,3,30,0.00083,0.0,1,,,,,,,,,,,,,,,,,,,,,,,,,,,,,,,,,,,,,,,,,,,,,,,,,,,,,,,,0.978007373,4.484690423,450.0037616,,,,,,,,,,,,,,,,,,,,,,,,,,,,,,,
3518,"D. Golberg, Y. Xu, Y. Murakami, S. Morito, K. Otsuka",Characteristics of Ti50Pd30Ni20 high-temperature shape memory alloy,,Intermetallics,3,35-46,1995,,,,External,,0.0,0.0,0.0,0.0,0,0.0,0.0,0.0,0.0,0,0.0,0.0,0.0,0.0,0.0,0.0,0.0,0.0,0.0,0.0,20.0,0,30.0,0.0,0.0,0.0,0,0,0.0,0,0.0,0.0,0,50.0,0,0.0,0.0,0.0,0.0,1000.0,5.0,750,0,0.0,20,0.0,20.0,0.0,0,500.0,1.0,0,0.0,0,260,260,10.0,3,30,0.00083,0.0,1,,,,,,,,,,,,,,,,,,,,,,,,,,,,,,,,,,,,,,,,,,,,,,,,,,,,,,,,1.942857143,4.571428571,412.6070572,,,,,,,,,,,,,,,,,,,,,,,,,,,,,,,
3519,"D. Golberg, Y. Xu, Y. Murakami, S. Morito, K. Otsuka",Characteristics of Ti50Pd30Ni20 high-temperature shape memory alloy,,Intermetallics,3,35-46,1995,,,,External,,0.0,0.0,0.0,0.0,0,0.0,0.0,0.0,0.0,0,0.0,0.0,0.0,0.0,0.0,0.0,0.0,0.0,0.0,0.0,20.0,0,30.0,0.0,0.0,0.0,0,0,0.0,0,0.0,0.0,0,50.0,0,0.0,0.0,0.0,0.0,1000.0,5.0,750,0,0.0,20,0.0,20.0,0.0,0,600.0,1.0,0,0.0,0,260,260,10.0,3,30,0.00083,0.0,1,,,,,,,,,,,,,,,,,,,,,,,,,,,,,,,,,,,,,,,,,,,,,,,,,,,,,,,,2.982563239,4.807213276,333.7543416,,,,,,,,,,,,,,,,,,,,,,,,,,,,,,,
3520,"D. Golberg, Y. Xu, Y. Murakami, S. Morito, K. Otsuka",Characteristics of Ti50Pd30Ni20 high-temperature shape memory alloy,,Intermetallics,3,35-46,1995,,,,External,,0.0,0.0,0.0,0.0,0,0.0,0.0,0.0,0.0,0,0.0,0.0,0.0,0.0,0.0,0.0,0.0,0.0,0.0,0.0,20.0,0,30.0,0.0,0.0,0.0,0,0,0.0,0,0.0,0.0,0,50.0,0,0.0,0.0,0.0,0.0,1000.0,5.0,750,0,0.0,20,0.0,20.0,0.0,0,800.0,1.0,0,0.0,0,260,260,10.0,3,30,0.00083,0.0,1,,,,,,,,,,,,,,,,,,,,,,,,,,,,,,,,,,,,,,,,,,,,,,,,,,,,,,,,3.245621888,5.179432664,321.5017065,,,,,,,,,,,,,,,,,,,,,,,,,,,,,,,
3521,"D. Golberg, Y. Xu, Y. Murakami, S. Morito, K. Otsuka, T. Ueki, H. Horikawa",Improvement of a Ti50Pd30Ni20 high temperature shape memory alloy by thermomechanical treatments,,Scripta Metallurgica et Materialia,30,1349-1354,1994,,,,External,,0.0,0.0,0.0,0.0,0,0.0,0.0,0.0,0.0,0,0.0,0.0,0.0,0.0,0.0,0.0,0.0,0.0,0.0,0.0,20.0,0,30.0,0.0,0.0,0.0,0,0,0.0,0,0.0,0.0,0,50.0,0,0.0,0.0,0.0,0.0,1000.0,5.0,20,0,0.0,20,0.0,20.0,0.0,0,900.0,1.0,0,0.0,0,262,262,10.0,3,30,0.00083,0.0,1,,,,,,,,,,,,,,,,,,,,,,,,,,,,,,,,,,,,,,,,,,,,,,,,,,,,,,,,3.166666667,5.117219917,320.3319502,,,,,,,,,,,,,,,,,,,,,,,,,,,,,,,
3522,"D. Golberg, Y. Xu, Y. Murakami, S. Morito, K. Otsuka, T. Ueki, H. Horikawa",Improvement of a Ti50Pd30Ni20 high temperature shape memory alloy by thermomechanical treatments,,Scripta Metallurgica et Materialia,30,1349-1354,1994,,,,External,,0.0,0.0,0.0,0.0,0,0.0,0.0,0.0,0.0,0,0.0,0.0,0.0,0.0,0.0,0.0,0.0,0.0,0.0,0.0,20.0,0,30.0,0.0,0.0,0.0,0,0,0.0,0,0.0,0.0,0,50.0,0,0.0,0.0,0.0,0.0,1000.0,5.0,20,0,0.0,20,0.0,20.0,0.0,0,400.0,1.0,0,0.0,0,262,262,10.0,3,30,0.00083,0.0,1,,,,,,,,,,,,,,,,,,,,,,,,,,,,,,,,,,,,,,,,,,,,,,,,,,,,,,,,0.871468813,4.388249497,452.9255533,,,,,,,,,,,,,,,,,,,,,,,,,,,,,,,
3523,"A. Evirgen, I. Karaman, R. Santamarta, J. Pons and R. D. Noebe",Microstructural characterization and superelastic response of a Ni50.3Ti29.7Zr20 high-temperature shape memory alloy,,Scripta Materialia,81,44180,2014,,,,External,,0.0,0.0,0.0,0.0,0,0.0,0.0,0.0,0.0,0,0.0,0.0,0.0,0.0,0.0,0.0,0.0,0.0,0.0,0.0,50.3,0,0.0,0.0,0.0,0.0,0,0,0.0,0,0.0,0.0,0,29.7,0,0.0,0.0,0.0,20.0,1050.0,72.0,900,0,0.0,20,0.0,20.0,0.0,0,550.0,3.0,0,0.0,0,270,270,10.0,6,30,0.0005,0.0,1,,,,,,,,,,,,,,,,,,,,,,,,,,,,,,,,,,,,,,,,,,,,,,,,,,,,,,,,(fractured),2.703296703,1242.402827,,976.8421053,,,,,,,,,,,,,,,,,,,,,,,,,,,,,
3524,"D. Golberg, Y. Xu, Y. Murakami, S. Morito, K. Otsuka, T. Ueki, H. Horikawa",Improvement of a Ti50Pd30Ni20 high temperature shape memory alloy by thermomechanical treatments,,Scripta Metallurgica et Materialia,30,1349-1354,1994,,,,External,,0.0,0.0,0.0,0.0,0,0.0,0.0,0.0,0.0,0,0.0,0.0,0.0,0.0,0.0,0.0,0.0,0.0,0.0,0.0,20.0,0,30.0,0.0,0.0,0.0,0,0,0.0,0,0.0,0.0,0,50.0,0,0.0,0.0,0.0,0.0,1000.0,5.0,20,0,0.0,20,0.0,20.0,0.0,0,900.0,1.0,0,0.0,0,275,275,10.0,3,30,0.00083,0.0,1,,,,,,,,,,,,,,,,,,,,,,,,,,,,,,,,,,,,,,,,,,,,,,,,,,,,,,,,2.879665272,5.209037657,354.8117155,,,,,,,,,,,,,,,,,,,,,,,,,,,,,,,
3525,"T.E. Bucheit, D.F. Susan, J.E. Massad, J.R. McElhanon, R.D. Noebe",Mechanical and Functional Behavior of High-Temperature Ni-Ti-Pt Shape Memory Alloys,,Metallurgical and Materials Transactions A,47,1587-1599,2014,,,,External,,0.0,0.0,0.0,0.0,0,0.0,0.0,0.0,0.0,0,0.0,0.0,0.0,0.0,0.0,0.0,0.0,0.0,0.0,0.0,34.0,0,0.0,0.0,15.5,0.0,0,0,0.0,0,0.0,0.0,0,50.5,0,0.0,0.0,0.0,0.0,20.0,0.0,20,0,0.0,20,0.0,20.0,0.0,0,1050.0,60.0,0,0.0,0,275,275,10.0,3,30,0.0004,0.0,1,,,,,,,,,,,,,,,,,,,,,,,,,,,,,,,,,,,,,,,,,,,,,,,,,,,,,,,,,3.554006969,555.8555943,,482.2590012,,,,,,,,,,,,,,,,,,,,,,,,,,,,,
3526,"T.E. Bucheit, D.F. Susan, J.E. Massad, J.R. McElhanon, R.D. Noebe",Mechanical and Functional Behavior of High-Temperature Ni-Ti-Pt Shape Memory Alloys,,Metallurgical and Materials Transactions A,47,1587-1599,2014,,,,External,,0.0,0.0,0.0,0.0,0,0.0,0.0,0.0,0.0,0,0.0,0.0,0.0,0.0,0.0,0.0,0.0,0.0,0.0,0.0,33.5,0,0.0,0.0,16.0,0.0,0,0,0.0,0,0.0,0.0,0,50.5,0,0.0,0.0,0.0,0.0,20.0,0.0,20,0,0.0,20,0.0,20.0,0.0,0,1050.0,60.0,0,0.0,0,275,275,10.0,3,30,0.0004,0.0,1,,,,,,,,,,,,,,,,,,,,,,,,,,,,,,,,,,,,,,,,,,,,,,,,,,,,,,,,,3.177700348,558.8946961,,490.5536198,,,,,,,,,,,,,,,,,,,,,,,,,,,,,
3527,"T.E. Bucheit, D.F. Susan, J.E. Massad, J.R. McElhanon, R.D. Noebe",Mechanical and Functional Behavior of High-Temperature Ni-Ti-Pt Shape Memory Alloys,,Metallurgical and Materials Transactions A,47,1587-1599,2014,,,,External,,0.0,0.0,0.0,0.0,0,0.0,0.0,0.0,0.0,0,0.0,0.0,0.0,0.0,0.0,0.0,0.0,0.0,0.0,0.0,33.0,0,0.0,0.0,16.5,0.0,0,0,0.0,0,0.0,0.0,0,50.5,0,0.0,0.0,0.0,0.0,20.0,0.0,20,0,0.0,20,0.0,20.0,0.0,0,1050.0,60.0,0,0.0,0,275,275,10.0,3,30,0.0004,0.0,1,,,,,,,,,,,,,,,,,,,,,,,,,,,,,,,,,,,,,,,,,,,,,,,,,,,,,,,,,3.707317073,597.4157956,,512.8532714,,,,,,,,,,,,,,,,,,,,,,,,,,,,,
3528,"D. Golberg, Y. Xu, Y. Murakami, S. Morito, K. Otsuka",Characteristics of Ti50Pd30Ni20 high-temperature shape memory alloy,,Intermetallics,3,35-46,1995,,,,External,,0.0,0.0,0.0,0.0,0,0.0,0.0,0.0,0.0,0,0.0,0.0,0.0,0.0,0.0,0.0,0.0,0.0,0.0,0.0,20.0,0,30.0,0.0,0.0,0.0,0,0,0.0,0,0.0,0.0,0,50.0,0,0.0,0.0,0.0,0.0,1000.0,5.0,750,0,0.0,20,0.0,20.0,0.0,0,500.0,1.0,0,0.0,0,275,275,10.0,3,30,0.00083,0.0,1,,,,,,,,,,,,,,,,,,,,,,,,,,,,,,,,,,,,,,,,,,,,,,,,,,,,,,,,1.960784314,5.215686275,434.112018,,,,,,,,,,,,,,,,,,,,,,,,,,,,,,,
3529,"D. Golberg, Y. Xu, Y. Murakami, S. Morito, K. Otsuka",Characteristics of Ti50Pd30Ni20 high-temperature shape memory alloy,,Intermetallics,3,35-46,1995,,,,External,,0.0,0.0,0.0,0.0,0,0.0,0.0,0.0,0.0,0,0.0,0.0,0.0,0.0,0.0,0.0,0.0,0.0,0.0,0.0,20.0,0,30.0,0.0,0.0,0.0,0,0,0.0,0,0.0,0.0,0,50.0,0,0.0,0.0,0.0,0.0,1000.0,5.0,750,0,0.0,20,0.0,20.0,0.0,0,600.0,1.0,0,0.0,0,275,275,10.0,3,30,0.00083,0.0,1,,,,,,,,,,,,,,,,,,,,,,,,,,,,,,,,,,,,,,,,,,,,,,,,,,,,,,,,2.667164914,4.852343179,366.9254157,,,,,,,,,,,,,,,,,,,,,,,,,,,,,,,
3530,"D. Golberg, Y. Xu, Y. Murakami, S. Morito, K. Otsuka",Characteristics of Ti50Pd30Ni20 high-temperature shape memory alloy,,Intermetallics,3,35-46,1995,,,,External,,0.0,0.0,0.0,0.0,0,0.0,0.0,0.0,0.0,0,0.0,0.0,0.0,0.0,0.0,0.0,0.0,0.0,0.0,0.0,20.0,0,30.0,0.0,0.0,0.0,0,0,0.0,0,0.0,0.0,0,50.0,0,0.0,0.0,0.0,0.0,1000.0,5.0,750,0,0.0,20,0.0,20.0,0.0,0,800.0,1.0,0,0.0,0,275,275,10.0,3,30,0.00083,0.0,1,,,,,,,,,,,,,,,,,,,,,,,,,,,,,,,,,,,,,,,,,,,,,,,,,,,,,,,,3.007697532,5.270545619,355.914648,,,,,,,,,,,,,,,,,,,,,,,,,,,,,,,
3531,"A. C. Coppa, M. Kapoor, B. C. Hornbuckle, M. L. Weaver, R. D. Noebe and G. B. Thompson",Influence of Dilute Hf Additions on Precipitation and Martensitic Transformation in Ni-Ti-Pd Alloys,,"Journal of Minerals, Metals and Materials Society",67,2244-2250,2015,,,,External,,0.0,0.0,0.0,0.0,0,0.0,0.0,0.0,0.0,0,0.0,0.0,0.0,0.1,0.0,0.0,0.0,0.0,0.0,0.0,27.0,0,25.0,0.0,0.0,0.0,0,0,0.0,0,0.0,0.0,0,47.9,0,0.0,0.0,0.0,0.0,20.0,0.0,20,0,0.0,20,0.0,20.0,0.0,0,1050.0,1.0,0,0.0,0,290.5736369,,10.0,3,30,0.0,0.0,1,,,,,,,,,,,,,,,,,,,,,,,,,,,,,,,,,,,,,,,,,,,,,,,,,,,,,,,,,,,,,,,,,,,,,,,,,,,,,,,,,,,,,,,,,
3532,"A. C. Coppa, M. Kapoor, B. C. Hornbuckle, M. L. Weaver, R. D. Noebe and G. B. Thompson",Influence of Dilute Hf Additions on Precipitation and Martensitic Transformation in Ni-Ti-Pd Alloys,,"Journal of Minerals, Metals and Materials Society",67,2244-2250,2015,,,,External,,0.0,0.0,0.0,0.0,0,0.0,0.0,0.0,0.0,0,0.0,0.0,0.0,0.1,0.0,0.0,0.0,0.0,0.0,0.0,27.0,0,25.0,0.0,0.0,0.0,0,0,0.0,0,0.0,0.0,0,47.9,0,0.0,0.0,0.0,0.0,20.0,0.0,20,0,0.0,20,0.0,20.0,0.0,0,1050.0,1.0,0,0.0,0,290.5736369,,10.0,3,30,0.0,0.0,1,,,,,,,,,,,,,,,,,,,,,,,,,,,,,,,,,,,,,,,,,,,,,,,,,,,,,,,,,,,,,,,,,,,,,,,,,,,,,,,,,,,,,,,,,
3533,"P.K. Kumar, U. Desai, J.A. Monroe, D.C. Lagoudas, I. Karaman, G.S. Bigelow, R.D. Noebe","Experimental investigation of simultaneous creep, plasticity and transformation of Ti50.5Pd30Ni19.5 high temperature shape memory alloy during cyclic actuation",,Materials Science and Engineering A,530,117-127,2011,,,,External,,0.0,0.0,0.0,0.0,0,0.0,0.0,0.0,0.0,0,0.0,0.0,0.0,0.0,0.0,0.0,0.0,0.0,0.0,0.0,19.5,0,30.0,0.0,0.0,0.0,0,0,0.0,0,0.0,0.0,0,50.5,0,0.0,0.0,0.0,0.0,1050.0,72.0,900,0,0.0,20,0.0,20.0,0.0,0,400.0,0.083,0,0.0,0,295,295,10.0,3,30,0.00083,0.0,1,,,,,,,,,,,,,,,,,,,,,,,,,,,,,,,,,,,,,,,,,,,,,,,,,,,,,,,,,15,,,1150,,,,,,,,,,,,,,,,,,,,,,,,,,,,,
3534,"D. Golberg, Y. Xu, Y. Murakami, K. Otsuka, T. Ueki, H. Horikawa","High-temperature shape memory effect in Ti50Pd50-xNix (x = 10, 15, 20) alloys",,Materials Letters,22,241-248,1995,,,,External,,0.0,0.0,0.0,0.0,0,0.0,0.0,0.0,0.0,0,0.0,0.0,0.0,0.0,0.0,0.0,0.0,0.0,0.0,0.0,10.0,0,40.0,0.0,0.0,0.0,0,0,0.0,0,0.0,0.0,0,50.0,0,0.0,0.0,0.0,0.0,900.0,5.0,20,0,0.0,20,0.0,20.0,0.0,0,20.0,0.0,0,0.0,0,345,345,10.0,3,30,0.00083,0.0,1,,,,,,,,,,,,,,,,,,,,,,,,,,,,,,,,,,,,,,,,,,,,,,,,,,,,,,,,,3.858598726,347.7070064,,228.788297,,,,,,,,,,,,,,,,,,,,,,,,,,,,,
3535,"D. Golberg, Y. Xu, Y. Murakami, K. Otsuka, T. Ueki, H. Horikawa","High-temperature shape memory effect in Ti50Pd50-xNix (x = 10, 15, 20) alloys",,Materials Letters,22,241-248,1995,,,,External,,0.0,0.0,0.0,0.0,0,0.0,0.0,0.0,0.0,0,0.0,0.0,0.0,0.0,0.0,0.0,0.0,0.0,0.0,0.0,10.0,0,40.0,0.0,0.0,0.0,0,0,0.0,0,0.0,0.0,0,50.0,0,0.0,0.0,0.0,0.0,900.0,5.0,20,0,0.0,20,0.0,20.0,0.0,0,20.0,0.0,0,0.0,0,345,345,10.0,3,30,0.00083,0.0,1,,,,,,,,,,,,,,,,,,,,,,,,,,,,,,,,,,,,,,,,,,,,,,,,,,,,,,,,,4.692307692,398.3122363,,296.4670163,,,,,,,,,,,,,,,,,,,,,,,,,,,,,
3536,"D. Golberg, Y. Xu, Y. Murakami, K. Otsuka, T. Ueki, H. Horikawa","High-temperature shape memory effect in Ti50Pd50-xNix (x = 10, 15, 20) alloys",,Materials Letters,22,241-248,1995,,,,External,,0.0,0.0,0.0,0.0,0,0.0,0.0,0.0,0.0,0,0.0,0.0,0.0,0.0,0.0,0.0,0.0,0.0,0.0,0.0,10.0,0,40.0,0.0,0.0,0.0,0,0,0.0,0,0.0,0.0,0,50.0,0,0.0,0.0,0.0,0.0,900.0,5.0,20,0,0.0,20,0.0,20.0,0.0,0,20.0,0.0,0,0.0,0,345,345,10.0,3,30,0.00083,0.0,1,,,,,,,,,,,,,,,,,,,,,,,,,,,,,,,,,,,,,,,,,,,,,,,,,,,,,,,,,5.372280542,454.130534,,321.8327353,,,,,,,,,,,,,,,,,,,,,,,,,,,,,
3537,"D. Golberg, Y. Xu, Y. Murakami, K. Otsuka, T. Ueki, H. Horikawa","High-temperature shape memory effect in Ti50Pd50-xNix (x = 10, 15, 20) alloys",,Materials Letters,22,241-248,1995,,,,External,,0.0,0.0,0.0,0.0,0,0.0,0.0,0.0,0.0,0,0.0,0.0,0.0,0.0,0.0,0.0,0.0,0.0,0.0,0.0,10.0,0,40.0,0.0,0.0,0.0,0,0,0.0,0,0.0,0.0,0,50.0,0,0.0,0.0,0.0,0.0,900.0,5.0,20,0,0.0,20,0.0,20.0,0.0,0,20.0,0.0,0,0.0,0,345,345,10.0,3,30,0.00083,0.0,1,,,,,,,,,,,,,,,,,,,,,,,,,,,,,,,,,,,,,,,,,,,,,,,,,,,,,,,,,5.919665272,507.1129707,,323.019597,,,,,,,,,,,,,,,,,,,,,,,,,,,,,
3538,"D. Golberg, Y. Xu, Y. Murakami, K. Otsuka, T. Ueki, H. Horikawa","High-temperature shape memory effect in Ti50Pd50-xNix (x = 10, 15, 20) alloys",,Materials Letters,22,241-248,1995,,,,External,,0.0,0.0,0.0,0.0,0,0.0,0.0,0.0,0.0,0,0.0,0.0,0.0,0.0,0.0,0.0,0.0,0.0,0.0,0.0,10.0,0,40.0,0.0,0.0,0.0,0,0,0.0,0,0.0,0.0,0,50.0,0,0.0,0.0,0.0,0.0,400.0,5.0,20,0,0.0,20,0.0,20.0,0.0,0,20.0,0.0,0,0.0,0,345,345,10.0,3,30,0.00083,0.0,1,,,,,,,,,,,,,,,,,,,,,,,,,,,,,,,,,,,,,,,,,,,,,,,,,,,,,,,,,2.043583535,258.0828942,,248.788297,,,,,,,,,,,,,,,,,,,,,,,,,,,,,
3539,"P.K. Kumar, U. Desai, J.A. Monroe, D.C. Lagoudas, I. Karaman, G.S. Bigelow, R.D. Noebe","Experimental investigation of simultaneous creep, plasticity and transformation of Ti50.5Pd30Ni19.5 high temperature shape memory alloy during cyclic actuation",,Materials Science and Engineering A,530,117-127,2011,,,,External,,0.0,0.0,0.0,0.0,0,0.0,0.0,0.0,0.0,0,0.0,0.0,0.0,0.0,0.0,0.0,0.0,0.0,0.0,0.0,19.5,0,30.0,0.0,0.0,0.0,0,0,0.0,0,0.0,0.0,0,50.5,0,0.0,0.0,0.0,0.0,1050.0,72.0,900,0,0.0,20,0.0,20.0,0.0,0,400.0,0.083,0,0.0,0,400,400,10.0,3,30,0.00083,0.0,1,,,,,,,,,,,,,,,,,,,,,,,,,,,,,,,,,,,,,,,,,,,,,,,,,,,,,,,,,15,,,1150,,,,,,,,,,,,,,,,,,,,,,,,,,,,,
3540,"Y. Chemisky, G. Chatzigeorgiou, P.K. Kumar, D.C. Lagoudas",A constitutive model for cyclic actuation of high-temperature shape memory alloys,,Mechanics of Materials,68,120-136,2014,,,,External,,0.0,0.0,0.0,0.0,0,0.0,0.0,0.0,0.0,0,0.0,0.0,0.0,0.0,0.0,0.0,0.0,0.0,0.0,0.0,19.5,0,30.0,0.0,0.0,0.0,0,0,0.0,0,0.0,0.0,0,50.5,0,0.0,0.0,0.0,0.0,20.0,0.0,900,0,0.0,20,0.0,20.0,0.0,0,20.0,0.0,0,0.0,0,400,400,10.0,3,30,0.00083,0.0,1,,,,,,,,,,,,,,,,,,,,,,,,,,,,,,,,,,,,,,,,,,,,,,,,,,,,,,,,13.83098592,15.15492958,857.1428571,,475.1203852,,,,,,,,,,,,,,,,,,,,,,,,,,,,,
3541,"P.K. Kumar, U. Desai, J.A. Monroe, D.C. Lagoudas, I. Karaman, G.S. Bigelow, R.D. Noebe","Experimental investigation of simultaneous creep, plasticity and transformation of Ti50.5Pd30Ni19.5 high temperature shape memory alloy during cyclic actuation",,Materials Science and Engineering A,530,117-127,2011,,,,External,,0.0,0.0,0.0,0.0,0,0.0,0.0,0.0,0.0,0,0.0,0.0,0.0,0.0,0.0,0.0,0.0,0.0,0.0,0.0,19.5,0,30.0,0.0,0.0,0.0,0,0,0.0,0,0.0,0.0,0,50.5,0,0.0,0.0,0.0,0.0,1050.0,72.0,900,0,0.0,20,0.0,20.0,0.0,0,400.0,0.083,0,0.0,0,500,500,10.0,3,30,0.00083,0.0,1,,,,,,,,,,,,,,,,,,,,,,,,,,,,,,,,,,,,,,,,,,,,,,,,,,,,,,,,,15,,,1150,,,,,,,,,,,,,,,,,,,,,,,,,,,,,
3542,"Y. Chemisky, G. Chatzigeorgiou, P.K. Kumar, D.C. Lagoudas",A constitutive model for cyclic actuation of high-temperature shape memory alloys,,Mechanics of Materials,68,120-136,2014,,,,External,,0.0,0.0,0.0,0.0,0,0.0,0.0,0.0,0.0,0,0.0,0.0,0.0,0.0,0.0,0.0,0.0,0.0,0.0,0.0,19.5,0,30.0,0.0,0.0,0.0,0,0,0.0,0,0.0,0.0,0,50.5,0,0.0,0.0,0.0,0.0,20.0,0.0,900,0,0.0,20,0.0,20.0,0.0,0,20.0,0.0,0,0.0,0,500,500,10.0,3,30,0.00083,0.0,1,,,,,,,,,,,,,,,,,,,,,,,,,,,,,,,,,,,,,,,,,,,,,,,,,,,,,,,,14.25352113,15.07042254,521.6693419,,394.8635634,,,,,,,,,,,,,,,,,,,,,,,,,,,,,
3543,"Y. Li, K. Yu, X. Song and F. Zhang",Effect of Zr addition on microstructures and mechanical properties of Ni-46Ti-4Al alloy,,Rare Metals,30,522-526,2011,,,,External,,0.0,4.0,0.0,0.0,0,0.0,0.0,0.0,0.0,0,0.0,0.0,0.0,0.0,0.0,0.0,0.0,0.0,0.0,0.0,50.0,0,0.0,0.0,0.0,0.0,0,0,0.0,0,0.0,0.0,0,42.0,0,0.0,0.0,0.0,4.0,20.0,0.0,20,0,0.0,20,0.0,20.0,0.0,0,1000.0,6.0,0,0.0,0,600,600,10.0,3,30,0.0001,0.0,1,,,,,,,,,,,,,,,,,,,,,,,,,,,,,,,,,,,,,,,,,,,,,,,,,,,,,,,,(fractured),4.364865172,898.9090909,,859.6363636,,,,,,,,,,,,,,,,,,,,,,,,,,,,,
3544,"Y. Li, K. Yu, X. Song and F. Zhang",Effect of Zr addition on microstructures and mechanical properties of Ni-46Ti-4Al alloy,,Rare Metals,30,522-526,2011,,,,External,,0.0,4.0,0.0,0.0,0,0.0,0.0,0.0,0.0,0,0.0,0.0,0.0,0.0,0.0,0.0,0.0,0.0,0.0,0.0,50.0,0,0.0,0.0,0.0,0.0,0,0,0.0,0,0.0,0.0,0,45.0,0,0.0,0.0,0.0,1.0,20.0,0.0,20,0,0.0,20,0.0,20.0,0.0,0,1000.0,6.0,0,0.0,0,600,600,10.0,3,30,0.00037,0.0,1,,,,,,,,,,,,,,,,,,,,,,,,,,,,,,,,,,,,,,,,,,,,,,,,,,,,,,,,,,,,518.2835302,,,,,,,,,,,,,,,,,,,,,,,,,,,,,
3545,"Y. Li, K. Yu, X. Song and F. Zhang",Effect of Zr addition on microstructures and mechanical properties of Ni-46Ti-4Al alloy,,Rare Metals,30,522-526,2011,,,,External,,0.0,4.0,0.0,0.0,0,0.0,0.0,0.0,0.0,0,0.0,0.0,0.0,0.0,0.0,0.0,0.0,0.0,0.0,0.0,50.0,0,0.0,0.0,0.0,0.0,0,0,0.0,0,0.0,0.0,0,44.0,0,0.0,0.0,0.0,2.0,20.0,0.0,20,0,0.0,20,0.0,20.0,0.0,0,1000.0,6.0,0,0.0,0,600,600,10.0,3,30,0.00037,0.0,1,,,,,,,,,,,,,,,,,,,,,,,,,,,,,,,,,,,,,,,,,,,,,,,,,,,,,,,,,,,,818.282266,,,,,,,,,,,,,,,,,,,,,,,,,,,,,
3546,"Y. Li, K. Yu, X. Song and F. Zhang",Effect of Zr addition on microstructures and mechanical properties of Ni-46Ti-4Al alloy,,Rare Metals,30,522-526,2011,,,,External,,0.0,4.0,0.0,0.0,0,0.0,0.0,0.0,0.0,0,0.0,0.0,0.0,0.0,0.0,0.0,0.0,0.0,0.0,0.0,50.0,0,0.0,0.0,0.0,0.0,0,0,0.0,0,0.0,0.0,0,42.0,0,0.0,0.0,0.0,4.0,20.0,0.0,20,0,0.0,20,0.0,20.0,0.0,0,1000.0,6.0,0,0.0,0,600,600,10.0,3,30,0.00037,0.0,1,,,,,,,,,,,,,,,,,,,,,,,,,,,,,,,,,,,,,,,,,,,,,,,,,,,,,,,,,,,,1037.047463,,,,,,,,,,,,,,,,,,,,,,,,,,,,,
3547,"Y. Li, K. Yu, X. Song and F. Zhang",Effect of Zr addition on microstructures and mechanical properties of Ni-46Ti-4Al alloy,,Rare Metals,30,522-526,2011,,,,External,,0.0,4.0,0.0,0.0,0,0.0,0.0,0.0,0.0,0,0.0,0.0,0.0,0.0,0.0,0.0,0.0,0.0,0.0,0.0,50.0,0,0.0,0.0,0.0,0.0,0,0,0.0,0,0.0,0.0,0,40.0,0,0.0,0.0,0.0,6.0,20.0,0.0,20,0,0.0,20,0.0,20.0,0.0,0,1000.0,6.0,0,0.0,0,600,600,10.0,3,30,0.00037,0.0,1,,,,,,,,,,,,,,,,,,,,,,,,,,,,,,,,,,,,,,,,,,,,,,,,,,,,,,,,,,,,916.3197795,,,,,,,,,,,,,,,,,,,,,,,,,,,,,
3548,"Y. Li, K. Yu, X. Song and F. Zhang",Effect of Zr addition on microstructures and mechanical properties of Ni-46Ti-4Al alloy,,Rare Metals,30,522-526,2011,,,,External,,0.0,4.0,0.0,0.0,0,0.0,0.0,0.0,0.0,0,0.0,0.0,0.0,0.0,0.0,0.0,0.0,0.0,0.0,0.0,50.0,0,0.0,0.0,0.0,0.0,0,0,0.0,0,0.0,0.0,0,38.0,0,0.0,0.0,0.0,8.0,20.0,0.0,20,0,0.0,20,0.0,20.0,0.0,0,1000.0,6.0,0,0.0,0,600,600,10.0,3,30,0.00037,0.0,1,,,,,,,,,,,,,,,,,,,,,,,,,,,,,,,,,,,,,,,,,,,,,,,,,,,,,,,,,,,,949.8973877,,,,,,,,,,,,,,,,,,,,,,,,,,,,,
3549,"Y. Li, K. Yu, X. Song and F. Zhang",Effect of Zr addition on microstructures and mechanical properties of Ni-46Ti-4Al alloy,,Rare Metals,30,522-526,2011,,,,External,,0.0,4.0,0.0,0.0,0,0.0,0.0,0.0,0.0,0,0.0,0.0,0.0,0.0,0.0,0.0,0.0,0.0,0.0,0.0,50.0,0,0.0,0.0,0.0,0.0,0,0,0.0,0,0.0,0.0,0,42.0,0,0.0,0.0,0.0,4.0,20.0,0.0,20,0,0.0,20,0.0,20.0,0.0,0,1000.0,6.0,0,0.0,0,600,600,10.0,3,30,0.0001,0.0,1,,,,,,,,,,,,,,,,,,,,,,,,,,,,,,,,,,,,,,,,,,,,,,,,,,,,,,,,(fractured),4.364865172,898.9090909,,859.6363636,,,,,,,,,,,,,,,,,,,,,,,,,,,,,
3550,"Y. Li, K. Yu, X. Song and F. Zhang",Effect of Zr addition on microstructures and mechanical properties of Ni-46Ti-4Al alloy,,Rare Metals,30,522-526,2011,,,,External,,0.0,4.0,0.0,0.0,0,0.0,0.0,0.0,0.0,0,0.0,0.0,0.0,0.0,0.0,0.0,0.0,0.0,0.0,0.0,50.0,0,0.0,0.0,0.0,0.0,0,0,0.0,0,0.0,0.0,0,45.0,0,0.0,0.0,0.0,1.0,20.0,0.0,20,0,0.0,20,0.0,20.0,0.0,0,1000.0,6.0,0,0.0,0,600,600,10.0,3,30,0.00037,0.0,1,,,,,,,,,,,,,,,,,,,,,,,,,,,,,,,,,,,,,,,,,,,,,,,,,,,,,,,,,,,,518.2835302,,,,,,,,,,,,,,,,,,,,,,,,,,,,,
3551,"Y. Li, K. Yu, X. Song and F. Zhang",Effect of Zr addition on microstructures and mechanical properties of Ni-46Ti-4Al alloy,,Rare Metals,30,522-526,2011,,,,External,,0.0,4.0,0.0,0.0,0,0.0,0.0,0.0,0.0,0,0.0,0.0,0.0,0.0,0.0,0.0,0.0,0.0,0.0,0.0,50.0,0,0.0,0.0,0.0,0.0,0,0,0.0,0,0.0,0.0,0,44.0,0,0.0,0.0,0.0,2.0,20.0,0.0,20,0,0.0,20,0.0,20.0,0.0,0,1000.0,6.0,0,0.0,0,600,600,10.0,3,30,0.00037,0.0,1,,,,,,,,,,,,,,,,,,,,,,,,,,,,,,,,,,,,,,,,,,,,,,,,,,,,,,,,,,,,818.282266,,,,,,,,,,,,,,,,,,,,,,,,,,,,,
3552,"Y. Li, K. Yu, X. Song and F. Zhang",Effect of Zr addition on microstructures and mechanical properties of Ni-46Ti-4Al alloy,,Rare Metals,30,522-526,2011,,,,External,,0.0,4.0,0.0,0.0,0,0.0,0.0,0.0,0.0,0,0.0,0.0,0.0,0.0,0.0,0.0,0.0,0.0,0.0,0.0,50.0,0,0.0,0.0,0.0,0.0,0,0,0.0,0,0.0,0.0,0,42.0,0,0.0,0.0,0.0,4.0,20.0,0.0,20,0,0.0,20,0.0,20.0,0.0,0,1000.0,6.0,0,0.0,0,600,600,10.0,3,30,0.00037,0.0,1,,,,,,,,,,,,,,,,,,,,,,,,,,,,,,,,,,,,,,,,,,,,,,,,,,,,,,,,,,,,1037.047463,,,,,,,,,,,,,,,,,,,,,,,,,,,,,
3553,"Y. Li, K. Yu, X. Song and F. Zhang",Effect of Zr addition on microstructures and mechanical properties of Ni-46Ti-4Al alloy,,Rare Metals,30,522-526,2011,,,,External,,0.0,4.0,0.0,0.0,0,0.0,0.0,0.0,0.0,0,0.0,0.0,0.0,0.0,0.0,0.0,0.0,0.0,0.0,0.0,50.0,0,0.0,0.0,0.0,0.0,0,0,0.0,0,0.0,0.0,0,40.0,0,0.0,0.0,0.0,6.0,20.0,0.0,20,0,0.0,20,0.0,20.0,0.0,0,1000.0,6.0,0,0.0,0,600,600,10.0,3,30,0.00037,0.0,1,,,,,,,,,,,,,,,,,,,,,,,,,,,,,,,,,,,,,,,,,,,,,,,,,,,,,,,,,,,,916.3197795,,,,,,,,,,,,,,,,,,,,,,,,,,,,,
3554,"Y. Li, K. Yu, X. Song and F. Zhang",Effect of Zr addition on microstructures and mechanical properties of Ni-46Ti-4Al alloy,,Rare Metals,30,522-526,2011,,,,External,,0.0,4.0,0.0,0.0,0,0.0,0.0,0.0,0.0,0,0.0,0.0,0.0,0.0,0.0,0.0,0.0,0.0,0.0,0.0,50.0,0,0.0,0.0,0.0,0.0,0,0,0.0,0,0.0,0.0,0,38.0,0,0.0,0.0,0.0,8.0,20.0,0.0,20,0,0.0,20,0.0,20.0,0.0,0,1000.0,6.0,0,0.0,0,600,600,10.0,3,30,0.00037,0.0,1,,,,,,,,,,,,,,,,,,,,,,,,,,,,,,,,,,,,,,,,,,,,,,,,,,,,,,,,,,,,949.8973877,,,,,,,,,,,,,,,,,,,,,,,,,,,,,
3555,"Y. Li, K. Yu, X. Song and F. Zhang",Effect of Zr addition on microstructures and mechanical properties of Ni-46Ti-4Al alloy,,Rare Metals,30,522-526,2011,,,,External,,0.0,4.0,0.0,0.0,0,0.0,0.0,0.0,0.0,0,0.0,0.0,0.0,0.0,0.0,0.0,0.0,0.0,0.0,0.0,50.0,0,0.0,0.0,0.0,0.0,0,0,0.0,0,0.0,0.0,0,42.0,0,0.0,0.0,0.0,4.0,20.0,0.0,20,0,0.0,20,0.0,20.0,0.0,0,1000.0,6.0,0,0.0,0,650,650,10.0,3,30,0.0001,0.0,1,,,,,,,,,,,,,,,,,,,,,,,,,,,,,,,,,,,,,,,,,,,,,,,,,,,,,,,,(fractured),15.5625896,619.6363636,,761.4545455,,,,,,,,,,,,,,,,,,,,,,,,,,,,,
3556,"Y. Li, K. Yu, X. Song and F. Zhang",Effect of Zr addition on microstructures and mechanical properties of Ni-46Ti-4Al alloy,,Rare Metals,30,522-526,2011,,,,External,,0.0,4.0,0.0,0.0,0,0.0,0.0,0.0,0.0,0,0.0,0.0,0.0,0.0,0.0,0.0,0.0,0.0,0.0,0.0,50.0,0,0.0,0.0,0.0,0.0,0,0,0.0,0,0.0,0.0,0,42.0,0,0.0,0.0,0.0,4.0,20.0,0.0,20,0,0.0,20,0.0,20.0,0.0,0,1000.0,6.0,0,0.0,0,650,650,10.0,3,30,0.0001,0.0,1,,,,,,,,,,,,,,,,,,,,,,,,,,,,,,,,,,,,,,,,,,,,,,,,,,,,,,,,(fractured),15.5625896,619.6363636,,761.4545455,,,,,,,,,,,,,,,,,,,,,,,,,,,,,
3557,"Y. Li, K. Yu, X. Song and F. Zhang",Effect of Zr addition on microstructures and mechanical properties of Ni-46Ti-4Al alloy,,Rare Metals,30,522-526,2011,,,,External,,0.0,4.0,0.0,0.0,0,0.0,0.0,0.0,0.0,0,0.0,0.0,0.0,0.0,0.0,0.0,0.0,0.0,0.0,0.0,50.0,0,0.0,0.0,0.0,0.0,0,0,0.0,0,0.0,0.0,0,42.0,0,0.0,0.0,0.0,4.0,20.0,0.0,20,0,0.0,20,0.0,20.0,0.0,0,1000.0,6.0,0,0.0,0,700,700,10.0,3,30,0.0001,0.0,1,,,,,,,,,,,,,,,,,,,,,,,,,,,,,,,,,,,,,,,,,,,,,,,,,,,,,,,,(fractured),20.37644783,368.7272727,,552,,,,,,,,,,,,,,,,,,,,,,,,,,,,,
3558,"Y. Li, K. Yu, X. Song and F. Zhang",Effect of Zr addition on microstructures and mechanical properties of Ni-46Ti-4Al alloy,,Rare Metals,30,522-526,2011,,,,External,,0.0,4.0,0.0,0.0,0,0.0,0.0,0.0,0.0,0,0.0,0.0,0.0,0.0,0.0,0.0,0.0,0.0,0.0,0.0,50.0,0,0.0,0.0,0.0,0.0,0,0,0.0,0,0.0,0.0,0,45.0,0,0.0,0.0,0.0,1.0,20.0,0.0,20,0,0.0,20,0.0,20.0,0.0,0,1000.0,6.0,0,0.0,0,700,700,10.0,3,30,0.00037,0.0,1,,,,,,,,,,,,,,,,,,,,,,,,,,,,,,,,,,,,,,,,,,,,,,,,,,,,,,,,,,,,344.0036072,,,,,,,,,,,,,,,,,,,,,,,,,,,,,
3559,"Y. Li, K. Yu, X. Song and F. Zhang",Effect of Zr addition on microstructures and mechanical properties of Ni-46Ti-4Al alloy,,Rare Metals,30,522-526,2011,,,,External,,0.0,4.0,0.0,0.0,0,0.0,0.0,0.0,0.0,0,0.0,0.0,0.0,0.0,0.0,0.0,0.0,0.0,0.0,0.0,50.0,0,0.0,0.0,0.0,0.0,0,0,0.0,0,0.0,0.0,0,44.0,0,0.0,0.0,0.0,2.0,20.0,0.0,20,0,0.0,20,0.0,20.0,0.0,0,1000.0,6.0,0,0.0,0,700,700,10.0,3,30,0.00037,0.0,1,,,,,,,,,,,,,,,,,,,,,,,,,,,,,,,,,,,,,,,,,,,,,,,,,,,,,,,,,,,,437.0297639,,,,,,,,,,,,,,,,,,,,,,,,,,,,,
