Repository: sinazadeh/CatBoost-SMAs

# CatBoost SMAs
This repository contains a sample implementation of using CatBoost for building a surrogate model for transformation temperatures of Shape Memory Alloys (SMAs). The sample code (found in [main.py](main.py)) showcases how CatBoost can be used to model this data and make predictions with a high degree of accuracy. The accompanying [raw_data.csv](raw_data.csv) file contains 4899 data points that can be used to train and validate the model. This data can also serve as a reference for researchers looking to explore the use of CatBoost in this particular field.

File: raw_data.csv (part 49 of 67)
termediate_a_(A),Micro_Intermediate_b,Micro_Intermediate_c,Micro_Intermediate_Space_Group,Micro_Martensite_Test_Temperature_Above_Af(Temp-Af),Micro_Martensite_Structure,Micro_Martensite_a_(A),Micro_Martensite_b,Micro_Martensite_c,Micro_Martensite_Beta,Micro_Martensite_Space_Group,Micro_Martensite_Sub-structure,Micro_Precipitate_Test_Temperature,Micro_Precipitate_Structure,Micro_Precipitate_Volume_Fraction,NeedsAttention,SME_Transforms,SME_Mf,SME_Mp,SME_Ms,SME_As,SME_Ap,SME_Af,SME_Thermal_Hysteresis,SME_Transformation_Range,SME_RfM,SME_RfA,SME_dH(MA)(J/g),SME_dH(AM)(J/g),SME_dH(AR)(J/G),SME_dS(MA)(J/kgK),SME_dS(AM)(J/kgK),SME_dS(AR)(J/kgK),SME_epsilonAct(%),SME_epsilonIrr(%),SME_Failure(FatigueTest),SME_Bend_Recovery(%),SE_R.Strain(%),SE_Strain_Max(%),SE_Stress_Max(MPa),SE_Mf_Stress,SE_Ms_Stress,SE_As_Stress,SE_Af_Stress,SE_M_Yield,SE_A_Yield,MSME_Magnetization (emu/g),MSME_Magnetization Change (AM)(emu/g),MSME_Magnetization Change (MA)(emu/g),MSME_Mf Temp (Â°C),MSME_Mf Mag (emu/g),MSME_Mp Temp (Â°C),MSME_Mp Mag (emu/g),MSME_Ms_Temp(C),MSME_Ms_Mag(emu/g),MSME_Direct average rate (emu/gÂ°C),MSME_Direct_integrated_magnetization_change(emu/g),MSME_As_Temp(C),MSME_As_Mag(emu/g),MSME_Ap_Temp (C),MSME_Ap_Mag(emu/g),MSME_Af_Temp (C),MSME_Af_Mag(emu/g),MSME_Reverse_average_rate(emu/gC),MSME_Reverse_integrated_magnetization_change(emu/g),MSME_Direct_MT_range(C),MSME_Reverse_MT_range(C),MSME_Hysteresis(C),MSME_Estimated_entropy_difference_(J/kg*K),"MSME_Tc(DSC)-Ms(SQUID,0.05T)",Hard_VHN
3560,"Y. Li, K. Yu, X. Song and F. Zhang",Effect of Zr addition on microstructures and mechanical properties of Ni-46Ti-4Al alloy,,Rare Metals,30,522-526,2011,,,,External,,0.0,4.0,0.0,0.0,0,0.0,0.0,0.0,0.0,0,0.0,0.0,0.0,0.0,0.0,0.0,0.0,0.0,0.0,0.0,50.0,0,0.0,0.0,0.0,0.0,0,0,0.0,0,0.0,0.0,0,42.0,0,0.0,0.0,0.0,4.0,20.0,0.0,20,0,0.0,20,0.0,20.0,0.0,0,1000.0,6.0,0,0.0,0,700,700,10.0,3,30,0.00037,0.0,1,,,,,,,,,,,,,,,,,,,,,,,,,,,,,,,,,,,,,,,,,,,,,,,,,,,,,,,,,,,,715.7087412,,,,,,,,,,,,,,,,,,,,,,,,,,,,,
3561,"Y. Li, K. Yu, X. Song and F. Zhang",Effect of Zr addition on microstructures and mechanical properties of Ni-46Ti-4Al alloy,,Rare Metals,30,522-526,2011,,,,External,,0.0,4.0,0.0,0.0,0,0.0,0.0,0.0,0.0,0,0.0,0.0,0.0,0.0,0.0,0.0,0.0,0.0,0.0,0.0,50.0,0,0.0,0.0,0.0,0.0,0,0,0.0,0,0.0,0.0,0,40.0,0,0.0,0.0,0.0,6.0,20.0,0.0,20,0,0.0,20,0.0,20.0,0.0,0,1000.0,6.0,0,0.0,0,700,700,10.0,3,30,0.00037,0.0,1,,,,,,,,,,,,,,,,,,,,,,,,,,,,,,,,,,,,,,,,,,,,,,,,,,,,,,,,,,,,627.6585434,,,,,,,,,,,,,,,,,,,,,,,,,,,,,
3562,"Y. Li, K. Yu, X. Song and F. Zhang",Effect of Zr addition on microstructures and mechanical properties of Ni-46Ti-4Al alloy,,Rare Metals,30,522-526,2011,,,,External,,0.0,4.0,0.0,0.0,0,0.0,0.0,0.0,0.0,0,0.0,0.0,0.0,0.0,0.0,0.0,0.0,0.0,0.0,0.0,50.0,0,0.0,0.0,0.0,0.0,0,0,0.0,0,0.0,0.0,0,38.0,0,0.0,0.0,0.0,8.0,20.0,0.0,20,0,0.0,20,0.0,20.0,0.0,0,1000.0,6.0,0,0.0,0,700,700,10.0,3,30,0.00037,0.0,1,,,,,,,,,,,,,,,,,,,,,,,,,,,,,,,,,,,,,,,,,,,,,,,,,,,,,,,,,,,,679.4206514,,,,,,,,,,,,,,,,,,,,,,,,,,,,,
3563,"Y. Li, K. Yu, X. Song and F. Zhang",Effect of Zr addition on microstructures and mechanical properties of Ni-46Ti-4Al alloy,,Rare Metals,30,522-526,2011,,,,External,,0.0,4.0,0.0,0.0,0,0.0,0.0,0.0,0.0,0,0.0,0.0,0.0,0.0,0.0,0.0,0.0,0.0,0.0,0.0,50.0,0,0.0,0.0,0.0,0.0,0,0,0.0,0,0.0,0.0,0,42.0,0,0.0,0.0,0.0,4.0,20.0,0.0,20,0,0.0,20,0.0,20.0,0.0,0,1000.0,6.0,0,0.0,0,700,700,10.0,3,30,0.0001,0.0,1,,,,,,,,,,,,,,,,,,,,,,,,,,,,,,,,,,,,,,,,,,,,,,,,,,,,,,,,(fractured),20.37644783,368.7272727,,552,,,,,,,,,,,,,,,,,,,,,,,,,,,,,
3564,"Y. Li, K. Yu, X. Song and F. Zhang",Effect of Zr addition on microstructures and mechanical properties of Ni-46Ti-4Al alloy,,Rare Metals,30,522-526,2011,,,,External,,0.0,4.0,0.0,0.0,0,0.0,0.0,0.0,0.0,0,0.0,0.0,0.0,0.0,0.0,0.0,0.0,0.0,0.0,0.0,50.0,0,0.0,0.0,0.0,0.0,0,0,0.0,0,0.0,0.0,0,45.0,0,0.0,0.0,0.0,1.0,20.0,0.0,20,0,0.0,20,0.0,20.0,0.0,0,1000.0,6.0,0,0.0,0,700,700,10.0,3,30,0.00037,0.0,1,,,,,,,,,,,,,,,,,,,,,,,,,,,,,,,,,,,,,,,,,,,,,,,,,,,,,,,,,,,,344.0036072,,,,,,,,,,,,,,,,,,,,,,,,,,,,,
3565,"Y. Li, K. Yu, X. Song and F. Zhang",Effect of Zr addition on microstructures and mechanical properties of Ni-46Ti-4Al alloy,,Rare Metals,30,522-526,2011,,,,External,,0.0,4.0,0.0,0.0,0,0.0,0.0,0.0,0.0,0,0.0,0.0,0.0,0.0,0.0,0.0,0.0,0.0,0.0,0.0,50.0,0,0.0,0.0,0.0,0.0,0,0,0.0,0,0.0,0.0,0,44.0,0,0.0,0.0,0.0,2.0,20.0,0.0,20,0,0.0,20,0.0,20.0,0.0,0,1000.0,6.0,0,0.0,0,700,700,10.0,3,30,0.00037,0.0,1,,,,,,,,,,,,,,,,,,,,,,,,,,,,,,,,,,,,,,,,,,,,,,,,,,,,,,,,,,,,437.0297639,,,,,,,,,,,,,,,,,,,,,,,,,,,,,
3566,"Y. Li, K. Yu, X. Song and F. Zhang",Effect of Zr addition on microstructures and mechanical properties of Ni-46Ti-4Al alloy,,Rare Metals,30,522-526,2011,,,,External,,0.0,4.0,0.0,0.0,0,0.0,0.0,0.0,0.0,0,0.0,0.0,0.0,0.0,0.0,0.0,0.0,0.0,0.0,0.0,50.0,0,0.0,0.0,0.0,0.0,0,0,0.0,0,0.0,0.0,0,42.0,0,0.0,0.0,0.0,4.0,20.0,0.0,20,0,0.0,20,0.0,20.0,0.0,0,1000.0,6.0,0,0.0,0,700,700,10.0,3,30,0.00037,0.0,1,,,,,,,,,,,,,,,,,,,,,,,,,,,,,,,,,,,,,,,,,,,,,,,,,,,,,,,,,,,,715.7087412,,,,,,,,,,,,,,,,,,,,,,,,,,,,,
3567,"Y. Li, K. Yu, X. Song and F. Zhang",Effect of Zr addition on microstructures and mechanical properties of Ni-46Ti-4Al alloy,,Rare Metals,30,522-526,2011,,,,External,,0.0,4.0,0.0,0.0,0,0.0,0.0,0.0,0.0,0,0.0,0.0,0.0,0.0,0.0,0.0,0.0,0.0,0.0,0.0,50.0,0,0.0,0.0,0.0,0.0,0,0,0.0,0,0.0,0.0,0,40.0,0,0.0,0.0,0.0,6.0,20.0,0.0,20,0,0.0,20,0.0,20.0,0.0,0,1000.0,6.0,0,0.0,0,700,700,10.0,3,30,0.00037,0.0,1,,,,,,,,,,,,,,,,,,,,,,,,,,,,,,,,,,,,,,,,,,,,,,,,,,,,,,,,,,,,627.6585434,,,,,,,,,,,,,,,,,,,,,,,,,,,,,
3568,"Y. Li, K. Yu, X. Song and F. Zhang",Effect of Zr addition on microstructures and mechanical properties of Ni-46Ti-4Al alloy,,Rare Metals,30,522-526,2011,,,,External,,0.0,4.0,0.0,0.0,0,0.0,0.0,0.0,0.0,0,0.0,0.0,0.0,0.0,0.0,0.0,0.0,0.0,0.0,0.0,50.0,0,0.0,0.0,0.0,0.0,0,0,0.0,0,0.0,0.0,0,38.0,0,0.0,0.0,0.0,8.0,20.0,0.0,20,0,0.0,20,0.0,20.0,0.0,0,1000.0,6.0,0,0.0,0,700,700,10.0,3,30,0.00037,0.0,1,,,,,,,,,,,,,,,,,,,,,,,,,,,,,,,,,,,,,,,,,,,,,,,,,,,,,,,,,,,,679.4206514,,,,,,,,,,,,,,,,,,,,,,,,,,,,,
3569,"Y. Li, K. Yu, X. Song and F. Zhang",Effect of Zr addition on microstructures and mechanical properties of Ni-46Ti-4Al alloy,,Rare Metals,30,522-526,2011,,,,External,,0.0,4.0,0.0,0.0,0,0.0,0.0,0.0,0.0,0,0.0,0.0,0.0,0.0,0.0,0.0,0.0,0.0,0.0,0.0,50.0,0,0.0,0.0,0.0,0.0,0,0,0.0,0,0.0,0.0,0,42.0,0,0.0,0.0,0.0,4.0,20.0,0.0,20,0,0.0,20,0.0,20.0,0.0,0,1000.0,6.0,0,0.0,0,800,800,10.0,3,30,0.0001,0.0,1,,,,,,,,,,,,,,,,,,,,,,,,,,,,,,,,,,,,,,,,,,,,,,,,,,,,,,,,(fractured),27.47875754,178.9090909,,288,,,,,,,,,,,,,,,,,,,,,,,,,,,,,
3570,"Y. Li, K. Yu, X. Song and F. Zhang",Effect of Zr addition on microstructures and mechanical properties of Ni-46Ti-4Al alloy,,Rare Metals,30,522-526,2011,,,,External,,0.0,4.0,0.0,0.0,0,0.0,0.0,0.0,0.0,0,0.0,0.0,0.0,0.0,0.0,0.0,0.0,0.0,0.0,0.0,50.0,0,0.0,0.0,0.0,0.0,0,0,0.0,0,0.0,0.0,0,45.0,0,0.0,0.0,0.0,1.0,20.0,0.0,20,0,0.0,20,0.0,20.0,0.0,0,1000.0,6.0,0,0.0,0,800,800,10.0,3,30,0.00037,0.0,1,,,,,,,,,,,,,,,,,,,,,,,,,,,,,,,,,,,,,,,,,,,,,,,,,,,,,,,,,,,,191.5187884,,,,,,,,,,,,,,,,,,,,,,,,,,,,,
3571,"Y. Li, K. Yu, X. Song and F. Zhang",Effect of Zr addition on microstructures and mechanical properties of Ni-46Ti-4Al alloy,,Rare Metals,30,522-526,2011,,,,External,,0.0,4.0,0.0,0.0,0,0.0,0.0,0.0,0.0,0,0.0,0.0,0.0,0.0,0.0,0.0,0.0,0.0,0.0,0.0,50.0,0,0.0,0.0,0.0,0.0,0,0,0.0,0,0.0,0.0,0,44.0,0,0.0,0.0,0.0,2.0,20.0,0.0,20,0,0.0,20,0.0,20.0,0.0,0,1000.0,6.0,0,0.0,0,800,800,10.0,3,30,0.00037,0.0,1,,,,,,,,,,,,,,,,,,,,,,,,,,,,,,,,,,,,,,,,,,,,,,,,,,,,,,,,,,,,240.9800212,,,,,,,,,,,,,,,,,,,,,,,,,,,,,
3572,"Y. Li, K. Yu, X. Song and F. Zhang",Effect of Zr addition on microstructures and mechanical properties of Ni-46Ti-4Al alloy,,Rare Metals,30,522-526,2011,,,,External,,0.0,4.0,0.0,0.0,0,0.0,0.0,0.0,0.0,0,0.0,0.0,0.0,0.0,0.0,0.0,0.0,0.0,0.0,0.0,50.0,0,0.0,0.0,0.0,0.0,0,0,0.0,0,0.0,0.0,0,42.0,0,0.0,0.0,0.0,4.0,20.0,0.0,20,0,0.0,20,0.0,20.0,0.0,0,1000.0,6.0,0,0.0,0,800,800,10.0,3,30,0.00037,0.0,1,,,,,,,,,,,,,,,,,,,,,,,,,,,,,,,,,,,,,,,,,,,,,,,,,,,,,,,,,,,,396.1904922,,,,,,,,,,,,,,,,,,,,,,,,,,,,,
3573,"Y. Li, K. Yu, X. Song and F. Zhang",Effect of Zr addition on microstructures and mechanical properties of Ni-46Ti-4Al alloy,,Rare Metals,30,522-526,2011,,,,External,,0.0,4.0,0.0,0.0,0,0.0,0.0,0.0,0.0,0,0.0,0.0,0.0,0.0,0.0,0.0,0.0,0.0,0.0,0.0,50.0,0,0.0,0.0,0.0,0.0,0,0,0.0,0,0.0,0.0,0,40.0,0,0.0,0.0,0.0,6.0,20.0,0.0,20,0,0.0,20,0.0,20.0,0.0,0,1000.0,6.0,0,0.0,0,800,800,10.0,3,30,0.00037,0.0,1,,,,,,,,,,,,,,,,,,,,,,,,,,,,,,,,,,,,,,,,,,,,,,,,,,,,,,,,,,,,388.033763,,,,,,,,,,,,,,,,,,,,,,,,,,,,,
3574,"Y. Li, K. Yu, X. Song and F. Zhang",Effect of Zr addition on microstructures and mechanical properties of Ni-46Ti-4Al alloy,,Rare Metals,30,522-526,2011,,,,External,,0.0,4.0,0.0,0.0,0,0.0,0.0,0.0,0.0,0,0.0,0.0,0.0,0.0,0.0,0.0,0.0,0.0,0.0,0.0,50.0,0,0.0,0.0,0.0,0.0,0,0,0.0,0,0.0,0.0,0,38.0,0,0.0,0.0,0.0,8.0,20.0,0.0,20,0,0.0,20,0.0,20.0,0.0,0,1000.0,6.0,0,0.0,0,800,800,10.0,3,30,0.00037,0.0,1,,,,,,,,,,,,,,,,,,,,,,,,,,,,,,,,,,,,,,,,,,,,,,,,,,,,,,,,,,,,417.9906532,,,,,,,,,,,,,,,,,,,,,,,,,,,,,
3575,"Y. Li, K. Yu, X. Song and F. Zhang",Effect of Zr addition on microstructures and mechanical properties of Ni-46Ti-4Al alloy,,Rare Metals,30,522-526,2011,,,,External,,0.0,4.0,0.0,0.0,0,0.0,0.0,0.0,0.0,0,0.0,0.0,0.0,0.0,0.0,0.0,0.0,0.0,0.0,0.0,50.0,0,0.0,0.0,0.0,0.0,0,0,0.0,0,0.0,0.0,0,42.0,0,0.0,0.0,0.0,4.0,20.0,0.0,20,0,0.0,20,0.0,20.0,0.0,0,1000.0,6.0,0,0.0,0,800,800,10.0,3,30,0.0001,0.0,1,,,,,,,,,,,,,,,,,,,,,,,,,,,,,,,,,,,,,,,,,,,,,,,,,,,,,,,,(fractured),27.47875754,178.9090909,,288,,,,,,,,,,,,,,,,,,,,,,,,,,,,,
3576,"Y. Li, K. Yu, X. Song and F. Zhang",Effect of Zr addition on microstructures and mechanical properties of Ni-46Ti-4Al alloy,,Rare Metals,30,522-526,2011,,,,External,,0.0,4.0,0.0,0.0,0,0.0,0.0,0.0,0.0,0,0.0,0.0,0.0,0.0,0.0,0.0,0.0,0.0,0.0,0.0,50.0,0,0.0,0.0,0.0,0.0,0,0,0.0,0,0.0,0.0,0,45.0,0,0.0,0.0,0.0,1.0,20.0,0.0,20,0,0.0,20,0.0,20.0,0.0,0,1000.0,6.0,0,0.0,0,800,800,10.0,3,30,0.00037,0.0,1,,,,,,,,,,,,,,,,,,,,,,,,,,,,,,,,,,,,,,,,,,,,,,,,,,,,,,,,,,,,191.5187884,,,,,,,,,,,,,,,,,,,,,,,,,,,,,
3577,"Y. Li, K. Yu, X. Song and F. Zhang",Effect of Zr addition on microstructures and mechanical properties of Ni-46Ti-4Al alloy,,Rare Metals,30,522-526,2011,,,,External,,0.0,4.0,0.0,0.0,0,0.0,0.0,0.0,0.0,0,0.0,0.0,0.0,0.0,0.0,0.0,0.0,0.0,0.0,0.0,50.0,0,0.0,0.0,0.0,0.0,0,0,0.0,0,0.0,0.0,0,44.0,0,0.0,0.0,0.0,2.0,20.0,0.0,20,0,0.0,20,0.0,20.0,0.0,0,1000.0,6.0,0,0.0,0,800,800,10.0,3,30,0.00037,0.0,1,,,,,,,,,,,,,,,,,,,,,,,,,,,,,,,,,,,,,,,,,,,,,,,,,,,,,,,,,,,,240.9800212,,,,,,,,,,,,,,,,,,,,,,,,,,,,,
3578,"Y. Li, K. Yu, X. Song and F. Zhang",Effect of Zr addition on microstructures and mechanical properties of Ni-46Ti-4Al alloy,,Rare Metals,30,522-526,2011,,,,External,,0.0,4.0,0.0,0.0,0,0.0,0.0,0.0,0.0,0,0.0,0.0,0.0,0.0,0.0,0.0,0.0,0.0,0.0,0.0,50.0,0,0.0,0.0,0.0,0.0,0,0,0.0,0,0.0,0.0,0,42.0,0,0.0,0.0,0.0,4.0,20.0,0.0,20,0,0.0,20,0.0,20.0,0.0,0,1000.0,6.0,0,0.0,0,800,800,10.0,3,30,0.00037,0.0,1,,,,,,,,,,,,,,,,,,,,,,,,,,,,,,,,,,,,,,,,,,,,,,,,,,,,,,,,,,,,396.1904922,,,,,,,,,,,,,,,,,,,,,,,,,,,,,
3579,"Y. Li, K. Yu, X. Song and F. Zhang",Effect of Zr addition on microstructures and mechanical properties of Ni-46Ti-4Al alloy,,Rare Metals,30,522-526,2011,,,,External,,0.0,4.0,0.0,0.0,0,0.0,0.0,0.0,0.0,0,0.0,0.0,0.0,0.0,0.0,0.0,0.0,0.0,0.0,0.0,50.0,0,0.0,0.0,0.0,0.0,0,0,0.0,0,0.0,0.0,0,40.0,0,0.0,0.0,0.0,6.0,20.0,0.0,20,0,0.0,20,0.0,20.0,0.0,0,1000.0,6.0,0,0.0,0,800,800,10.0,3,30,0.00037,0.0,1,,,,,,,,,,,,,,,,,,,,,,,,,,,,,,,,,,,,,,,,,,,,,,,,,,,,,,,,,,,,388.033763,,,,,,,,,,,,,,,,,,,,,,,,,,,,,
3580,"Y. Li, K. Yu, X. Song and F. Zhang",Effect of Zr addition on microstructures and mechanical properties of Ni-46Ti-4Al alloy,,Rare Metals,30,522-526,2011,,,,External,,0.0,4.0,0.0,0.0,0,0.0,0.0,0.0,0.0,0,0.0,0.0,0.0,0.0,0.0,0.0,0.0,0.0,0.0,0.0,50.0,0,0.0,0.0,0.0,0.0,0,0,0.0,0,0.0,0.0,0,38.0,0,0.0,0.0,0.0,8.0,20.0,0.0,20,0,0.0,20,0.0,20.0,0.0,0,1000.0,6.0,0,0.0,0,800,800,10.0,3,30,0.00037,0.0,1,,,,,,,,,,,,,,,,,,,,,,,,,,,,,,,,,,,,,,,,,,,,,,,,,,,,,,,,,,,,417.9906532,,,,,,,,,,,,,,,,,,,,,,,,,,,,,
3581,"E. Acar, H. E. Karaca, H. Tobe, R. D. Noebe and Y. I. Chumlyakov",Characterization of the shape memory properties of a Ni45.3Ti39.7Hf10Pd5 alloy,,Journal of Alloys and Compounds,578,297-302,2013,,,,External,,0.0,0.0,0.0,0.0,0,0.0,0.0,0.0,0.0,0,0.0,0.0,0.0,10.0,0.0,0.0,0.0,0.0,0.0,0.0,45.3,0,5.0,0.0,0.0,0.0,0,0,0.0,0,0.0,0.0,0,39.7,0,0.0,0.0,0.0,0.0,20.0,0.0,20,0,0.0,20,0.0,20.0,0.0,0,900.0,72.0,0,-700.0,0,,,10.0,3,30,0.0,0.0,1,,,,,,,,,,,,,,,,,,,,,,,,,,,,,,,,,,1,,-24.80072647,,-18.03551609,91.40349107,,176.7346046,194.7701207,201.5353311,,,,,,,,,4.180218343,,,,,,,,,,,,,,,,,,,,,,,,,,,,,,,,,,,,,
3582,"E. Acar, H.E. Karaca, H. Tobe, R.D. Noebe, Y.I. Chumlyakov",Characterization of the shape memory properties of a Ni45.3Ti39.7Hf10Pd5 alloy,,Journal of Alloys and Compounds,578,297-302,2013,,,,External,,0.0,0.0,0.0,0.0,0,0.0,0.0,0.0,0.0,0,0.0,0.0,0.0,10.0,0.0,0.0,0.0,0.0,0.0,0.0,45.3,0,5.0,0.0,0.0,0.0,0,0,0.0,0,0.0,0.0,0,39.7,0,0.0,0.0,0.0,0.0,20.0,0.0,20,0,0.0,20,0.0,20.0,0.0,0,900.0,72.0,0,-700.0,0,,,10.0,3,30,0.0,0.0,1,,,,,,,,,,,,,,,,,,,,,,,,,,,,,,,,,,1,,-24.80072647,,-18.03551609,91.40349107,,176.7346046,194.7701207,201.5353311,,,,,,,,,4.180218343,,,,,,,,,,,,,,,,,,,,,,,,,,,,,,,,,,,,,
3583,"E. Acar, H. E. Karaca, H. Tobe, R. D. Noebe and Y. I. Chumlyakov",Characterization of the shape memory properties of a Ni45.3Ti39.7Hf10Pd5 alloy,,Journal of Alloys and Compounds,578,297-302,2013,,,,External,,0.0,0.0,0.0,0.0,0,0.0,0.0,0.0,0.0,0,0.0,0.0,0.0,10.0,0.0,0.0,0.0,0.0,0.0,0.0,45.3,0,5.0,0.0,0.0,0.0,0,0,0.0,0,0.0,0.0,0,39.7,0,0.0,0.0,0.0,0.0,20.0,0.0,20,0,0.0,20,0.0,20.0,0.0,0,900.0,72.0,0,-500.0,0,,,10.0,3,30,0.0,0.0,1,,,,,,,,,,,,,,,,,,,,,,,,,,,,,,,,,,1,,-16.41946659,,-9.854370565,97.0066929,,161.4199711,171.2743417,177.8394377,,,,,,,,,4.612822349,,,,,,,,,,,,,,,,,,,,,,,,,,,,,,,,,,,,,
3584,"E. Acar, H.E. Karaca, H. Tobe, R.D. Noebe, Y.I. Chumlyakov",Characterization of the shape memory properties of a Ni45.3Ti39.7Hf10Pd5 alloy,,Journal of Alloys and Compounds,578,297-302,2013,,,,External,,0.0,0.0,0.0,0.0,0,0.0,0.0,0.0,0.0,0,0.0,0.0,0.0,10.0,0.0,0.0,0.0,0.0,0.0,0.0,45.3,0,5.0,0.0,0.0,0.0,0,0,0.0,0,0.0,0.0,0,39.7,0,0.0,0.0,0.0,0.0,20.0,0.0,20,0,0.0,20,0.0,20.0,0.0,0,900.0,72.0,0,-500.0,0,,,10.0,3,30,0.0,0.0,1,,,,,,,,,,,,,,,,,,,,,,,,,,,,,,,,,,1,,-16.41946659,,-9.854370565,97.0066929,,161.4199711,171.2743417,177.8394377,,,,,,,,,4.612822349,,,,,,,,,,,,,,,,,,,,,,,,,,,,,,,,,,,,,
3585,"E. Acar, H. E. Karaca, H. Tobe, R. D. Noebe and Y. I. Chumlyakov",Characterization of the shape memory properties of a Ni45.3Ti39.7Hf10Pd5 alloy,,Journal of Alloys and Compounds,578,297-302,2013,,,,External,,0.0,0.0,0.0,0.0,0,0.0,0.0,0.0,0.0,0,0.0,0.0,0.0,10.0,0.0,0.0,0.0,0.0,0.0,0.0,45.3,0,5.0,0.0,0.0,0.0,0,0,0.0,0,0.0,0.0,0,39.7,0,0.0,0.0,0.0,0.0,20.0,0.0,20,0,0.0,20,0.0,20.0,0.0,0,900.0,72.0,0,-300.0,0,,,10.0,3,30,0.0,0.0,1,,,,,,,,,,,,,,,,,,,,,,,,,,,,,,,,,,,,-4.133454411,,32.58164329,61.38633841,,115.5702418,82.98859851,119.7036962,,,,,,,,,4.264150537,,,,,,,,,,,,,,,,,,,,,,,,,,,,,,,,,,,,,
3586,"E. Acar, H.E. Karaca, H. Tobe, R.D. Noebe, Y.I. Chumlyakov",Characterization of the shape memory properties of a Ni45.3Ti39.7Hf10Pd5 alloy,,Journal of Alloys and Compounds,578,297-302,2013,,,,External,,0.0,0.0,0.0,0.0,0,0.0,0.0,0.0,0.0,0,0.0,0.0,0.0,10.0,0.0,0.0,0.0,0.0,0.0,0.0,45.3,0,5.0,0.0,0.0,0.0,0,0,0.0,0,0.0,0.0,0,39.7,0,0.0,0.0,0.0,0.0,20.0,0.0,20,0,0.0,20,0.0,20.0,0.0,0,900.0,72.0,0,-300.0,0,,,10.0,3,30,0.0,0.0,1,,,,,,,,,,,,,,,,,,,,,,,,,,,,,,,,,,,,-4.133454411,,32.58164329,61.38633841,,115.5702418,82.98859851,119.7036962,,,,,,,,,4.264150537,,,,,,,,,,,,,,,,,,,,,,,,,,,,,,,,,,,,,
3587,"E. Acar, H. E. Karaca, H. Tobe, R. D. Noebe and Y. I. Chumlyakov",Characterization of the shape memory properties of a Ni45.3Ti39.7Hf10Pd5 alloy,,Journal of Alloys and Compounds,578,297-302,2013,,,,External,,0.0,0.0,0.0,0.0,0,0.0,0.0,0.0,0.0,0,0.0,0.0,0.0,10.0,0.0,0.0,0.0,0.0,0.0,0.0,45.3,0,5.0,0.0,0.0,0.0,0,0,0.0,0,0.0,0.0,0,39.7,0,0.0,0.0,0.0,0.0,20.0,0.0,20,0,0.0,20,0.0,20.0,0.0,0,900.0,72.0,0,-200.0,0,,,10.0,3,30,0.0,0.0,1,,,,,,,,,,,,,,,,,,,,,,,,,,,,,,,,,,,,-14.9514008,,20.98678236,62.48108163,,100.2673797,79.28059734,115.2187805,,,,,,,,,3.716555835,,,,,,,,,,,,,,,,,,,,,,,,,,,,,,,,,,,,,
3588,"E. Acar, H.E. Karaca, H. Tobe, R.D. Noebe, Y.I. Chumlyakov",Characterization of the shape memory properties of a Ni45.3Ti39.7Hf10Pd5 alloy,,Journal of Alloys and Compounds,578,297-302,2013,,,,External,,0.0,0.0,0.0,0.0,0,0.0,0.0,0.0,0.0,0,0.0,0.0,0.0,10.0,0.0,0.0,0.0,0.0,0.0,0.0,45.3,0,5.0,0.0,0.0,0.0,0,0,0.0,0,0.0,0.0,0,39.7,0,0.0,0.0,0.0,0.0,20.0,0.0,20,0,0.0,20,0.0,20.0,0.0,0,900.0,72.0,0,-200.0,0,,,10.0,3,30,0.0,0.0,1,,,,,,,,,,,,,,,,,,,,,,,,,,,,,,,,,,,,-14.9514008,,20.98678236,62.48108163,,100.2673797,79.28059734,115.2187805,,,,,,,,,3.716555835,,,,,,,,,,,,,,,,,,,,,,,,,,,,,,,,,,,,,
3589,"E. Acar, H. E. Karaca, H. Tobe, R. D. Noebe and Y. I. Chumlyakov",Characterization of the shape memory properties of a Ni45.3Ti39.7Hf10Pd5 alloy,,Journal of Alloys and Compounds,578,297-302,2013,,,,External,,0.0,0.0,0.0,0.0,0,0.0,0.0,0.0,0.0,0,0.0,0.0,0.0,10.0,0.0,0.0,0.0,0.0,0.0,0.0,45.3,0,5.0,0.0,0.0,0.0,0,0,0.0,0,0.0,0.0,0,39.7,0,0.0,0.0,0.0,0.0,20.0,0.0,20,0,0.0,20,0.0,20.0,0.0,0,900.0,72.0,0,-100.0,0,,,10.0,3,30,0.0,0.0,1,,,,,,,,,,,,,,,,,,,,,,,,,,,,,,,,,,,,-14.5864864,,13.53546564,51.55719235,,89.63777621,76.10231057,104.2242626,,,,,,,,,2.509225357,,,,,,,,,,,,,,,,,,,,,,,,,,,,,,,,,,,,,
3590,"E. Acar, H.E. Karaca, H. Tobe, R.D. Noebe, Y.I. Chumlyakov",Characterization of the shape memory properties of a Ni45.3Ti39.7Hf10Pd5 alloy,,Journal of Alloys and Compounds,578,297-302,2013,,,,External,,0.0,0.0,0.0,0.0,0,0.0,0.0,0.0,0.0,0,0.0,0.0,0.0,10.0,0.0,0.0,0.0,0.0,0.0,0.0,45.3,0,5.0,0.0,0.0,0.0,0,0,0.0,0,0.0,0.0,0,39.7,0,0.0,0.0,0.0,0.0,20.0,0.0,20,0,0.0,20,0.0,20.0,0.0,0,900.0,72.0,0,-100.0,0,,,10.0,3,30,0.0,0.0,1,,,,,,,,,,,,,,,,,,,,,,,,,,,,,,,,,,,,-14.5864864,,13.53546564,51.55719235,,89.63777621,76.10231057,104.2242626,,,,,,,,,2.509225357,,,,,,,,,,,,,,,,,,,,,,,,,,,,,,,,,,,,,
3591,"E. Acar, H. E. Karaca, H. Tobe, R. D. Noebe and Y. I. Chumlyakov",Characterization of the shape memory properties of a Ni45.3Ti39.7Hf10Pd5 alloy,,Journal of Alloys and Compounds,578,297-302,2013,,,,External,,0.0,0.0,0.0,0.0,0,0.0,0.0,0.0,0.0,0,0.0,0.0,0.0,10.0,0.0,0.0,0.0,0.0,0.0,0.0,45.3,0,5.0,0.0,0.0,0.0,0,0,0.0,0,0.0,0.0,0,39.7,0,0.0,0.0,0.0,0.0,20.0,0.0,20,0,0.0,20,0.0,20.0,0.0,0,900.0,72.0,0,-50.0,0,,,10.0,3,30,0.0,0.0,1,,,,,,,,,,,,,,,,,,,,,,,,,,,,,,,,,,,,-23.76820368,,-1.54373928,49.21467729,,72.72222783,74.26596711,96.49043151,,,,,,,,,1.406420992,,,,,,,,,,,,,,,,,,,,,,,,,,,,,,,,,,,,,
3592,"E. Acar, H.E. Karaca, H. Tobe, R.D. Noebe, Y.I. Chumlyakov",Characterization of the shape memory properties of a Ni45.3Ti39.7Hf10Pd5 alloy,,Journal of Alloys and Compounds,578,297-302,2013,,,,External,,0.0,0.0,0.0,0.0,0,0.0,0.0,0.0,0.0,0,0.0,0.0,0.0,10.0,0.0,0.0,0.0,0.0,0.0,0.0,45.3,0,5.0,0.0,0.0,0.0,0,0,0.0,0,0.0,0.0,0,39.7,0,0.0,0.0,0.0,0.0,20.0,0.0,20,0,0.0,20,0.0,20.0,0.0,0,900.0,72.0,0,-50.0,0,,,10.0,3,30,0.0,0.0,1,,,,,,,,,,,,,,,,,,,,,,,,,,,,,,,,,,,,-23.76820368,,-1.54373928,49.21467729,,72.72222783,74.26596711,96.49043151,,,,,,,,,1.406420992,,,,,,,,,,,,,,,,,,,,,,,,,,,,,,,,,,,,,
3593,"E. Acar, H. E. Karaca, H. Tobe, R. D. Noebe and Y. I. Chumlyakov",Characterization of the shape memory properties of a Ni45.3Ti39.7Hf10Pd5 alloy,,Journal of Alloys and Compounds,578,297-302,2013,,,,External,,0.0,0.0,0.0,0.0,0,0.0,0.0,0.0,0.0,0,0.0,0.0,0.0,10.0,0.0,0.0,0.0,0.0,0.0,0.0,45.3,0,5.0,0.0,0.0,0.0,0,0,0.0,0,0.0,0.0,0,39.7,0,0.0,0.0,0.0,0.0,20.0,0.0,20,0,0.0,20,0.0,20.0,0.0,0,900.0,72.0,0,-25.0,0,,,10.0,3,30,0.0,0.0,1,,,,,,,,,,,,,,,,,,,,,,,,,,,,,,,,,,,,-14.93962937,,4.05946255,49.28530589,,75.79457169,71.73510914,90.73420106,,,,,,,,,0.79860105,,,,,,,,,,,,,,,,,,,,,,,,,,,,,,,,,,,,,
3594,"E. Acar, H.E. Karaca, H. Tobe, R.D. Noebe, Y.I. Chumlyakov",Characterization of the shape memory properties of a Ni45.3Ti39.7Hf10Pd5 alloy,,Journal of Alloys and Compounds,578,297-302,2013,,,,External,,0.0,0.0,0.0,0.0,0,0.0,0.0,0.0,0.0,0,0.0,0.0,0.0,10.0,0.0,0.0,0.0,0.0,0.0,0.0,45.3,0,5.0,0.0,0.0,0.0,0,0,0.0,0,0.0,0.0,0,39.7,0,0.0,0.0,0.0,0.0,20.0,0.0,20,0,0.0,20,0.0,20.0,0.0,0,900.0,72.0,0,-25.0,0,,,10.0,3,30,0.0,0.0,1,,,,,,,,,,,,,,,,,,,,,,,,,,,,,,,,,,,,-14.93962937,,4.05946255,49.28530589,,75.79457169,71.73510914,90.73420106,,,,,,,,,0.79860105,,,,,,,,,,,,,,,,,,,,,,,,,,,,,,,,,,,,,
3595,"J. Jung, G. Ghosh and G. Olson","A Comparative Study of Precipitation Behavior of Heusler Phase (Ni 2 TiAl) from B2-TiNi in Niâ€“Tiâ€“Al and Niâ€“Tiâ€“Alâ€“X (X= Hf, Pd, Pt, Zr) Alloys",,Acta Materialia,51,6341-6357,2003,,,,External,,0.0,6.0,0.0,0.0,0,0.0,0.0,0.0,0.0,0,0.0,0.0,0.0,0.0,0.0,0.0,0.0,0.0,0.0,0.0,45.0,0,0.0,0.0,0.0,0.0,0,0,0.0,0,0.0,0.0,0,44.0,0,0.0,0.0,0.0,5.0,1100.0,100.0,20,0,0.0,20,0.0,20.0,0.0,0,800.0,1000.0,0,0.0,0,,,10.0,3,30,0.0,0.0,1,,,,,,,,,,,,,,,,,,,,,,,,,,,,,,,,,,,,,,,,,,,,,,,,,,,,,,,,,,,,,,,,,,,,,,,,,,,,,,,,,,,,,,,,,
3596,"J. Jung, G. Ghosh and G. Olson","A Comparative Study of Precipitation Behavior of Heusler Phase (Ni 2 TiAl) from B2-TiNi in Niâ€“Tiâ€“Al and Niâ€“Tiâ€“Alâ€“X (X= Hf, Pd, Pt, Zr) Alloys",,Acta Materialia,51,6341-6357,2003,,,,External,,0.0,6.0,0.0,0.0,0,0.0,0.0,0.0,0.0,0,0.0,0.0,0.0,0.0,0.0,0.0,0.0,0.0,0.0,0.0,30.0,0,20.0,0.0,0.0,0.0,0,0,0.0,0,0.0,0.0,0,44.0,0,0.0,0.0,0.0,0.0,1100.0,100.0,20,0,0.0,20,0.0,20.0,0.0,0,800.0,1000.0,0,0.0,0,,,10.0,3,30,0.0,0.0,1,,,,,,,,,,,,,,,,,,,,,,,,,,,,,,,,,,,,,,,,,,,,,,,,,,,,,,,,,,,,,,,,,,,,,,,,,,,,,,,,,,,,,,,,,
3597,"J. Jung, G. Ghosh and G. Olson","A Comparative Study of Precipitation Behavior of Heusler Phase (Ni 2 TiAl) from B2-TiNi in Niâ€“Tiâ€“Al and Niâ€“Tiâ€“Alâ€“X (X= Hf, Pd, Pt, Zr) Alloys",,Acta Materialia,51,6341-6357,2003,,,,External,,0.0,6.0,0.0,0.0,0,0.0,0.0,0.0,0.0,0,0.0,0.0,0.0,0.0,0.0,0.0,0.0,0.0,0.0,0.0,45.0,0,0.0,0.0,5.0,0.0,0,0,0.0,0,0.0,0.0,0,44.0,0,0.0,0.0,0.0,0.0,1100.0,100.0,20,0,0.0,20,0.0,20.0,0.0,0,800.0,1000.0,0,0.0,0,,,10.0,3,30,0.0,0.0,1,,,,,,,,,,,,,,,,,,,,,,,,,,,,,,,,,,,,,,,,,,,,,,,,,,,,,,,,,,,,,,,,,,,,,,,,,,,,,,,,,,,,,,,,,
3598,"F. Cuevas, M. Latroche, F. BourÃ©e-Vigneron and A. Percheron-GuÃ©gan",A conjoint XRDâ€“ND analysis of the crystal structures of austenitic and martensitic Ti0.64Zr0.36Ni hydrides,,Journal of Solid State Chemistry,179,3295-3307,2006,,,,External,,0.0,0.0,0.0,0.0,0,0.0,0.0,0.0,0.0,0,0.0,0.0,0.0,0.0,0.0,0.0,0.0,0.0,0.0,0.0,50.0,0,0.0,0.0,0.0,0.0,0,0,0.0,0,0.0,0.0,0,32.0,0,0.0,0.0,0.0,18.0,20.0,0.0,20,0,0.0,20,0.0,20.0,0.0,0,1000.0,336.0,0,0.0,0,,,10.0,3,30,0.0,0.0,1,,,,,,,,,,,,,,,,,,,,,,,,,,,,,,,,,,,,,,,109.5726662,,156.9946559,,,,,,,,,,,,,,,,,,,,,,,,,,,,,,,,,,,,,,,,,,,,,,,,
3599,S. F. Hsieh and S. K. Wu,A Study on Ternary Ti-rich TiNiZr Shape Memory Alloys,,Materials Characterization,41,151-162,1998,,,,External,,0.0,0.0,0.0,0.0,0,0.0,0.0,0.0,0.0,0,0.0,0.0,0.0,0.0,0.0,0.0,0.0,0.0,0.0,0.0,49.5,0,0.0,0.0,0.0,0.0,0,0,0.0,0,0.0,0.0,0,40.5,0,0.0,0.0,0.0,10.0,20.0,0.0,20,0,0.0,20,0.0,950.0,72.0,0,900.0,2.0,0,0.0,0,,,10.0,3,30,0.0,0.0,1,,,,,500,,,,,,,,,,,,,,,,,,,,,,,,,,,,,,,,,,,,,,,,,,,,,,,,,,,,,,,,,,,,,,,,,,,,,,,,,,,,,,,,,,,,272.6699021
3600,S. F. Hsieh and S. K. Wu,A Study on Ternary Ti-rich TiNiZr Shape Memory Alloys,,Materials Characterization,41,151-162,1998,,,,External,,0.0,0.0,0.0,0.0,0,0.0,0.0,0.0,0.0,0,0.0,0.0,0.0,0.0,0.0,0.0,0.0,0.0,0.0,0.0,49.5,0,0.0,0.0,0.0,0.0,0,0,0.0,0,0.0,0.0,0,40.5,0,0.0,0.0,0.0,10.0,20.0,0.0,20,0,0.0,20,0.0,950.0,72.0,0,900.0,2.0,0,0.0,0,,,10.0,3,30,0.0,0.0,1,,,,,500,,,,,,,,,,,,,,,,,,,,,,,,,,,,,,,,,,,,,,,,,,,,,,,,,,,,,,,,,,,,,,,,,,,,,,,,,,,,,,,,,,,,286.8262652
3601,S. F. Hsieh and S. K. Wu,A Study on Ternary Ti-rich TiNiZr Shape Memory Alloys,,Materials Characterization,41,151-162,1998,,,,External,,0.0,0.0,0.0,0.0,0,0.0,0.0,0.0,0.0,0,0.0,0.0,0.0,0.0,0.0,0.0,0.0,0.0,0.0,0.0,49.5,0,0.0,0.0,0.0,0.0,0,0,0.0,0,0.0,0.0,0,40.5,0,0.0,0.0,0.0,10.0,20.0,0.0,20,0,0.0,20,0.0,950.0,72.0,0,900.0,2.0,0,0.0,0,,,10.0,3,30,0.0,0.0,1,,,,,500,,,,,,,,,,,,,,,,,,,,,,,,,,,,,,,,,,,,,,,,,,,,,,,,,,,,,,,,,,,,,,,,,,,,,,,,,,,,,,,,,,,,293.2707972
3602,S. F. Hsieh and S. K. Wu,A Study on Ternary Ti-rich TiNiZr Shape Memory Alloys,,Materials Characterization,41,151-162,1998,,,,External,,0.0,0.0,0.0,0.0,0,0.0,0.0,0.0,0.0,0,0.0,0.0,0.0,0.0,0.0,0.0,0.0,0.0,0.0,0.0,49.5,0,0.0,0.0,0.0,0.0,0,0,0.0,0,0.0,0.0,0,40.5,0,0.0,0.0,0.0,10.0,20.0,0.0,20,0,0.0,20,0.0,950.0,72.0,0,900.0,2.0,0,0.0,0,,,10.0,3,30,0.0,0.0,1,,,,,500,,,,,,,,,,,,,,,,,,,,,,,,,,,,,,,,,,,,,,,,,,,,,,,,,,,,,,,,,,,,,,,,,,,,,,,,,,,,,,,,,,,,300.3772744
3603,S. F. Hsieh and S. K. Wu,A Study on Ternary Ti-rich TiNiZr Shape Memory Alloys,,Materials Characterization,41,151-162,1998,,,,External,,0.0,0.0,0.0,0.0,0,0.0,0.0,0.0,0.0,0,0.0,0.0,0.0,0.0,0.0,0.0,0.0,0.0,0.0,0.0,49.5,0,0.0,0.0,0.0,0.0,0,0,0.0,0,0.0,0.0,0,40.5,0,0.0,0.0,0.0,10.0,20.0,0.0,20,0,0.0,20,0.0,950.0,72.0,0,900.0,2.0,0,0.0,0,,,10.0,3,30,0.0,0.0,1,,,,,500,,,,,,,,,,,,,,,,,,,,,,,,,,,,,,,,,,,,,,,,,,,,,,,,,,,,,,,,,,,,,,,,,,,,,,,,,,,,,,,,,,,,310.7163068
3604,S. F. Hsieh and S. K. Wu,A Study on Ternary Ti-rich TiNiZr Shape Memory Alloys,,Materials Characterization,41,151-162,1998,,,,External,,0.0,0.0,0.0,0.0,0,0.0,0.0,0.0,0.0,0,0.0,0.0,0.0,0.0,0.0,0.0,0.0,0.0,0.0,0.0,49.5,0,0.0,0.0,0.0,0.0,0,0,0.0,0,0.0,0.0,0,40.5,0,0.0,0.0,0.0,10.0,20.0,0.0,20,0,0.0,20,0.0,950.0,72.0,0,900.0,2.0,0,0.0,0,,,10.0,3,30,0.0,0.0,1,,,,,500,,,,,,,,,,,,,,,,,,,,,,,,,,,,,,,,,,,,,,,,,,,,,,,,,,,,,,,,,,,,,,,,,,,,,,,,,,,,,,,,,,,,321.1702365
3605,S. F. Hsieh and S. K. Wu,A Study on Ternary Ti-rich TiNiZr Shape Memory Alloys,,Materials Characterization,41,151-162,1998,,,,External,,0.0,0.0,0.0,0.0,0,0.0,0.0,0.0,0.0,0,0.0,0.0,0.0,0.0,0.0,0.0,0.0,0.0,0.0,0.0,49.5,0,0.0,0.0,0.0,0.0,0,0,0.0,0,0.0,0.0,0,40.5,0,0.0,0.0,0.0,10.0,20.0,0.0,20,0,0.0,20,0.0,950.0,72.0,0,900.0,2.0,0,0.0,0,,,10.0,3,30,0.0,0.0,1,,,,,500,,,,,,,,,,,,,,,,,,,,,,,,,,,,,,,,,,,,,,,,,,,,,,,,,,,,,,,,,,,,,,,,,,,,,,,,,,,,,,,,,,,,331.0856927
3606,S. F. Hsieh and S. K. Wu,A Study on Ternary Ti-rich TiNiZr Shape Memory Alloys,,Materials Characterization,41,151-162,1998,,,,External,,0.0,0.0,0.0,0.0,0,0.0,0.0,0.0,0.0,0,0.0,0.0,0.0,0.0,0.0,0.0,0.0,0.0,0.0,0.0,48.5,0,0.0,0.0,0.0,0.0,0,0,0.0,0,0.0,0.0,0,41.5,0,0.0,0.0,0.0,10.0,20.0,0.0,20,0,0.0,20,0.0,950.0,72.0,0,900.0,2.0,0,0.0,0,,,10.0,3,30,0.0,0.0,1,,,,,500,,,,,,,,,,,,,,,,,,,,,,,,,,,,,,,,,,,,,,,,,,,,,,,,,,,,,,,,,,,,,,,,,,,,,,,,,,,,,,,,,,,,283.5020681
3607,S. F. Hsieh and S. K. Wu,A Study on Ternary Ti-rich TiNiZr Shape Memory Alloys,,Materials Characterization,41,151-162,1998,,,,External,,0.0,0.0,0.0,0.0,0,0.0,0.0,0.0,0.0,0,0.0,0.0,0.0,0.0,0.0,0.0,0.0,0.0,0.0,0.0,48.5,0,0.0,0.0,0.0,0.0,0,0,0.0,0,0.0,0.0,0,41.5,0,0.0,0.0,0.0,10.0,20.0,0.0,20,0,0.0,20,0.0,950.0,72.0,0,900.0,2.0,0,0.0,0,,,10.0,3,30,0.0,0.0,1,,,,,500,,,,,,,,,,,,,,,,,,,,,,,,,,,,,,,,,,,,,,,,,,,,,,,,,,,,,,,,,,,,,,,,,,,,,,,,,,,,,,,,,,,,299.0498936
3608,S. F. Hsieh and S. K. Wu,A Study on Ternary Ti-rich TiNiZr Shape Memory Alloys,,Materials Characterization,41,151-162,1998,,,,External,,0.0,0.0,0.0,0.0,0,0.0,0.0,0.0,0.0,0,0.0,0.0,0.0,0.0,0.0,0.0,0.0,0.0,0.0,0.0,48.5,0,0.0,0.0,0.0,0.0,0,0,0.0,0,0.0,0.0,0,41.5,0,0.0,0.0,0.0,10.0,20.0,0.0,20,0,0.0,20,0.0,950.0,72.0,0,900.0,2.0,0,0.0,0,,,10.0,3,30,0.0,0.0,1,,,,,500,,,,,,,,,,,,,,,,,,,,,,,,,,,,,,,,,,,,,,,,,,,,,,,,,,,,,,,,,,,,,,,,,,,,,,,,,,,,,,,,,,,,320.4921863
3609,S. F. Hsieh and S. K. Wu,A Study on Ternary Ti-rich TiNiZr Shape Memory Alloys,,Materials Characterization,41,151-162,1998,,,,External,,0.0,0.0,0.0,0.0,0,0.0,0.0,0.0,0.0,0,0.0,0.0,0.0,0.0,0.0,0.0,0.0,0.0,0.0,0.0,48.5,0,0.0,0.0,0.0,0.0,0,0,0.0,0,0.0,0.0,0,41.5,0,0.0,0.0,0.0,10.0,20.0,0.0,20,0,0.0,20,0.0,950.0,72.0,0,900.0,2.0,0,0.0,0,,,10.0,3,30,0.0,0.0,1,,,,,500,,,,,,,,,,,,,,,,,,,,,,,,,,,,,,,,,,,,,,,,,,,,,,,,,,,,,,,,,,,,,,,,,,,,,,,,,,,,,,,,,,,,329.660973
3610,S. F. Hsieh and S. K. Wu,A Study on Ternary Ti-rich TiNiZr Shape Memory Alloys,,Materials Characterization,41,151-162,1998,,,,External,,0.0,0.0,0.0,0.0,0,0.0,0.0,0.0,0.0,0,0.0,0.0,0.0,0.0,0.0,0.0,0.0,0.0,0.0,0.0,48.5,0,0.0,0.0,0.0,0.0,0,0,0.0,0,0.0,0.0,0,41.5,0,0.0,0.0,0.0,10.0,20.0,0.0,20,0,0.0,20,0.0,950.0,72.0,0,900.0,2.0,0,0.0,0,,,10.0,3,30,0.0,0.0,1,,,,,500,,,,,,,,,,,,,,,,,,,,,,,,,,,,,,,,,,,,,,,,,,,,,,,,,,,,,,,,,,,,,,,,,,,,,,,,,,,,,,,,,,,,350.7086859
3611,S. F. Hsieh and S. K. Wu,A Study on Ternary Ti-rich TiNiZr Shape Memory Alloys,,Materials Characterization,41,151-162,1998,,,,External,,0.0,0.0,0.0,0.0,0,0.0,0.0,0.0,0.0,0,0.0,0.0,0.0,0.0,0.0,0.0,0.0,0.0,0.0,0.0,48.5,0,0.0,0.0,0.0,0.0,0,0,0.0,0,0.0,0.0,0,41.5,0,0.0,0.0,0.0,10.0,20.0,0.0,20,0,0.0,20,0.0,950.0,72.0,0,900.0,2.0,0,0.0,0,,,10.0,3,30,0.0,0.0,1,,,,,500,,,,,,,,,,,,,,,,,,,,,,,,,,,,,,,,,,,,,,,,,,,,,,,,,,,,,,,,,,,,,,,,,,,,,,,,,,,,,,,,,,,,364.1901597
3612,"H.B. Xu, S.Q. Hu, C. Jiang, S.K. Gong",Annealing Effect on Mechanical Properties of Ti51Ni13Pd36 High Temperature Memory Alloy,,Journal of Materials Science and Technology,16,531-533,2000,,,,External,,0.0,0.0,0.0,0.0,0,0.0,0.0,0.0,0.0,0,0.0,0.0,0.0,0.0,0.0,0.0,0.0,0.0,0.0,0.0,13.0,0,36.0,0.0,0.0,0.0,0,0,0.0,0,0.0,0.0,0,51.0,0,0.0,0.0,0.0,0.0,20.0,0.0,20,0,0.0,20,0.0,20.0,0.0,0,950.0,5.0,0,0.0,0,,,10.0,3,30,0.0,0.0,1,,,,,,,,,,,,,,,,,,,,,,,,,,,,,,,,,,,,316,,329,348,,369,40,53,,,,,,,,,,,,,,,,,,,,,,,,,,,,,,,,,,,,,,,,,,,,,,
3613,"H.B. Xu, S.Q. Hu, C. Jiang, S.K. Gong",Annealing Effect on Mechanical Properties of Ti51Ni13Pd36 High Temperature Memory Alloy,,Journal of Materials Science and Technology,16,531-533,2000,,,,External,,0.0,0.0,0.0,0.0,0,0.0,0.0,0.0,0.0,0,0.0,0.0,0.0,0.0,0.0,0.0,0.0,0.0,0.0,0.0,13.0,0,36.0,0.0,0.0,0.0,0,0,0.0,0,0.0,0.0,0,51.0,0,0.0,0.0,0.0,0.0,20.0,0.0,20,0,0.0,20,0.0,950.0,5.0,0,500.0,1.0,0,0.0,0,,,10.0,3,30,0.0,0.0,1,,,,,,,,,,,,,,,,,,,,,,,,,,,,,,,,,,,,,,,,,,,,,,,,,,,,,,,,,4.210086119,1060.086547,,0.765418857,,,,,,,,,,,,,,,,,,,,,,,,,,,,,
3614,"H.B. Xu, S.Q. Hu, C. Jiang, S.K. Gong",Annealing Effect on Mechanical Properties of Ti51Ni13Pd36 High Temperature Memory Alloy,,Journal of Materials Science and Technology,16,531-533,2000,,,,External,,0.0,0.0,0.0,0.0,0,0.0,0.0,0.0,0.0,0,0.0,0.0,0.0,0.0,0.0,0.0,0.0,0.0,0.0,0.0,13.0,0,36.0,0.0,0.0,0.0,0,0,0.0,0,0.0,0.0,0,51.0,0,0.0,0.0,0.0,0.0,20.0,0.0,20,0,0.0,20,0.0,950.0,5.0,0,620.0,1.0,0,0.0,0,,,10.0,3,30,0.0,0.0,1,,,,,,,,,,,,,,,,,,,,,,,,,,,,,,,,,,,,,,,,,,,,,,,,,,,,,,,,,6.019135044,992.825785,,0.775551188,,,,,,,,,,,,,,,,,,,,,,,,,,,,,
3615,"H.B. Xu, S.Q. Hu, C. Jiang, S.K. Gong",Annealing Effect on Mechanical Properties of Ti51Ni13Pd36 High Temperature Memory Alloy,,Journal of Materials Science and Technology,16,531-533,2000,,,,External,,0.0,0.0,0.0,0.0,0,0.0,0.0,0.0,0.0,0,0.0,0.0,0.0,0.0,0.0,0.0,0.0,0.0,0.0,0.0,13.0,0,36.0,0.0,0.0,0.0,0,0,0.0,0,0.0,0.0,0,51.0,0,0.0,0.0,0.0,0.0,20.0,0.0,20,0,0.0,20,0.0,950.0,5.0,0,650.0,1.0,0,0.0,0,,,10.0,3,30,0.0,0.0,1,,,,,,,,,,,,,,,,,,,,,,,,,,,,,,,,,,,,,,,,,,,,,,,,,,,,,,,,,6.042874136,996.4371393,,0.67097595,,,,,,,,,,,,,,,,,,,,,,,,,,,,,
3616,"H.B. Xu, S.Q. Hu, C. Jiang, S.K. Gong",Annealing Effect on Mechanical Properties of Ti51Ni13Pd36 High Temperature Memory Alloy,,Journal of Materials Science and Technology,16,531-533,2000,,,,External,,0.0,0.0,0.0,0.0,0,0.0,0.0,0.0,0.0,0,0.0,0.0,0.0,0.0,0.0,0.0,0.0,0.0,0.0,0.0,13.0,0,36.0,0.0,0.0,0.0,0,0,0.0,0,0.0,0.0,0,51.0,0,0.0,0.0,0.0,0.0,20.0,0.0,20,0,0.0,20,0.0,950.0,5.0,0,700.0,1.0,0,0.0,0,,,10.0,3,30,0.0,0.0,1,,,,,,,,,,,,,,,,,,,,,,,,,,,,,,,,,,,,,,,,,,,,,,,,,,,,,,,,,5.610081255,936.6140209,,0.567413557,,,,,,,,,,,,,,,,,,,,,,,,,,,,,
3617,"H.B. Xu, S.Q. Hu, C. Jiang, S.K. Gong",Annealing Effect on Mechanical Properties of Ti51Ni13Pd36 High Temperature Memory Alloy,,Journal of Materials Science and Technology,16,531-533,2000,,,,External,,0.0,0.0,0.0,0.0,0,0.0,0.0,0.0,0.0,0,0.0,0.0,0.0,0.0,0.0,0.0,0.0,0.0,0.0,0.0,13.0,0,36.0,0.0,0.0,0.0,0,0,0.0,0,0.0,0.0,0,51.0,0,0.0,0.0,0.0,0.0,20.0,0.0,20,0,0.0,20,0.0,950.0,5.0,0,750.0,1.0,0,0.0,0,,,10.0,3,30,0.0,0.0,1,,,,,,,,,,,,,,,,,,,,,,,,,,,,,,,,,,,,,,,,,,,,,,,,,,,,,,,,,5.865792923,1003.451289,,0.690432503,,,,,,,,,,,,,,,,,,,,,,,,,,,,,
3618,"H.B. Xu, S.Q. Hu, C. Jiang, S.K. Gong",Annealing Effect on Mechanical Properties of Ti51Ni13Pd36 High Temperature Memory Alloy,,Journal of Materials Science and Technology,16,531-533,2000,,,,External,,0.0,0.0,0.0,0.0,0,0.0,0.0,0.0,0.0,0,0.0,0.0,0.0,0.0,0.0,0.0,0.0,0.0,0.0,0.0,13.0,0,36.0,0.0,0.0,0.0,0,0,0.0,0,0.0,0.0,0,51.0,0,0.0,0.0,0.0,0.0,20.0,0.0,20,0,0.0,20,0.0,950.0,5.0,0,850.0,1.0,0,0.0,0,,,10.0,3,30,0.0,0.0,1,,,,,,,,,,,,,,,,,,,,,,,,,,,,,,,,,,,,,,,,,,,,,,,,,,,,,,,,,5.191370246,951.3808288,,0.500529119,,,,,,,,,,,,,,,,,,,,,,,,,,,,,
3619,"H.O. Mosca, G. Bozzolo, M.F. del Grosso","Atomistic modeling of ternary additions to NiTi and quaternary additions to Niâ€“Tiâ€“Pd, Niâ€“Tiâ€“Pt and Niâ€“Tiâ€“Hf shape memory alloys",,Physica B,407,3244-3247,2012,,,,External,,0.0,0.0,0.0,0.0,0,0.0,0.0,0.0,0.0,0,0.0,0.0,0.0,0.0,0.0,0.0,0.0,0.0,0.0,0.0,50.0,0,0.3,0.0,0.0,0.0,0,0,0.0,0,0.0,0.0,0,49.7,0,0.0,0.0,0.0,0.0,20.0,0.0,20,0,0.0,20,0.0,20.0,0.0,0,20.0,0.0,0,0.0,0,,,10.0,3,30,0.0,0.0,1,,,,,,,,,,,,,,,,,,,,,,,,,,,,,,,,,,,,,,,,,,,,,,,,,,,,,,,,,,,,,,,,,,,,,,,,,,,,,,,,,,,,,,,,,
3620,"H.O. Mosca, G. Bozzolo, M.F. del Grosso","Atomistic modeling of ternary additions to NiTi and quaternary additions to Niâ€“Tiâ€“Pd, Niâ€“Tiâ€“Pt and Niâ€“Tiâ€“Hf shape memory alloys",,Physica B,407,3244-3247,2012,,,,External,,0.0,0.0,0.0,0.0,0,0.0,0.0,0.0,0.0,0,0.0,0.0,0.0,0.0,0.0,0.0,0.0,0.0,0.0,0.0,30.0,0,20.0,0.0,0.0,0.0,0,0,0.0,0,0.0,0.0,0,50.0,0,0.0,0.0,0.0,0.0,20.0,0.0,20,0,0.0,20,0.0,20.0,0.0,0,20.0,0.0,0,0.0,0,,,10.0,3,30,0.0,0.0,1,,,,,,,,,,,,,,,,,,,,,,,,,,,,,,,,,,,,,,,,,,,,,,,,,,,,,,,,,,,,,,,,,,,,,,,,,,,,,,,,,,,,,,,,,
3621,"H.O. Mosca, G. Bozzolo, M.F. del Grosso","Atomistic modeling of ternary additions to NiTi and quaternary additions to Niâ€“Tiâ€“Pd, Niâ€“Tiâ€“Pt and Niâ€“Tiâ€“Hf shape memory alloys",,Physica B: Condensed Matter,407,3244-3247,2012,,,,External,,0.0,0.0,0.0,0.0,0,0.0,0.0,0.0,0.0,0,0.0,0.0,0.0,0.0,0.0,0.0,0.0,0.0,0.0,0.0,30.0,0,0.0,0.0,20.0,0.0,0,0,0.0,0,0.0,0.0,0,50.0,0,0.0,0.0,0.0,0.0,20.0,0.0,20,0,0.0,20,0.0,20.0,0.0,0,20.0,0.0,0,0.0,0,,,10.0,3,30,0.0,0.0,1,,,,,,,,,,,,,,,,,,,,,,,,,,,,,,,,,,,,,,,,,,,,,,,,,,,,,,,,,,,,,,,,,,,,,,,,,,,,,,,,,,,,,,,,,
3622,"G.S. Bigelow, S.A. Padula II, A. Garg, D. Gaydosh, R.D. Noebe",Characterization of Ternary NiTiPd High-Temperature Shape-Memory Alloys under Load-Biased Thermal Cycling,,Metallurgical and Materials Transactions,41,3065-3079,2010,,,,External,,0.0,0.0,0.0,0.0,0,0.0,0.0,0.0,0.0,0,0.0,0.0,0.0,0.0,0.0,0.0,0.0,0.0,0.0,0.0,34.5,0,15.0,0.0,0.0,0.0,0,0,0.0,0,0.0,0.0,0,50.5,0,0.0,0.0,0.0,0.0,20.0,0.0,20,0,0.0,20,0.0,20.0,0.0,0,20.0,0.0,0,0.0,0,,,10.0,3,30,0.0,0.0,1,,,,,,,,,,,,,,,,,,,,,,,,,,,,,,,,,,,,,,,,,,,,,,,,,,,,,,,,,,,,,,,,,,,,,,,,,,,,,,,,,,,,,,,,,
3623,"G.S. Bigelow, S.A. Padula II, A. Garg, D. Gaydosh, R.D. Noebe",Characterization of Ternary NiTiPd High-Temperature Shape-Memory Alloys under Load-Biased Thermal Cycling,,Metallurgical and Materials Transactions,41,3065-3079,2010,,,,External,,0.0,0.0,0.0,0.0,0,0.0,0.0,0.0,0.0,0,0.0,0.0,0.0,0.0,0.0,0.0,0.0,0.0,0.0,0.0,29.5,0,20.0,0.0,0.0,0.0,0,0,0.0,0,0.0,0.0,0,50.5,0,0.0,0.0,0.0,0.0,20.0,0.0,20,0,0.0,20,0.0,20.0,0.0,0,20.0,0.0,0,0.0,0,,,10.0,3,30,0.0,0.0,1,,,,,,,,,,,,,,,,,,,,,,,,,,,,,,,,,,,,,,,,,,,,,,,,,,,,,,,,,,,,,,,,,,,,,,,,,,,,,,,,,,,,,,,,,
3624,"G.S. Bigelow, S.A. Padula II, A. Garg, D. Gaydosh, R.D. Noebe",Characterization of Ternary NiTiPd High-Temperature Shape-Memory Alloys under Load-Biased Thermal Cycling,,Metallurgical and Materials Transactions,41,3065-3079,2010,,,,External,,0.0,0.0,0.0,0.0,0,0.0,0.0,0.0,0.0,0,0.0,0.0,0.0,0.0,0.0,0.0,0.0,0.0,0.0,0.0,24.5,0,25.0,0.0,0.0,0.0,0,0,0.0,0,0.0,0.0,0,50.5,0,0.0,0.0,0.0,0.0,20.0,0.0,20,0,0.0,20,0.0,20.0,0.0,0,20.0,0.0,0,0.0,0,,,10.0,3,30,0.0,0.0,1,,,,,,,,,,,,,,,,,,,,,,,,,,,,,,,,,,,,,,,,,,,,,,,,,,,,,,,,,,,,,,,,,,,,,,,,,,,,,,,,,,,,,,,,,
3625,"G.S. Bigelow, S.A. Padula II, A. Garg, D. Gaydosh, R.D. Noebe",Characterization of Ternary NiTiPd High-Temperature Shape-Memory Alloys under Load-Biased Thermal Cycling,,Metallurgical and Materials Transactions,41,3065-3079,2010,,,,External,,0.0,0.0,0.0,0.0,0,0.0,0.0,0.0,0.0,0,0.0,0.0,0.0,0.0,0.0,0.0,0.0,0.0,0.0,0.0,19.5,0,30.0,0.0,0.0,0.0,0,0,0.0,0,0.0,0.0,0,50.5,0,0.0,0.0,0.0,0.0,20.0,0.0,20,0,0.0,20,0.0,20.0,0.0,0,20.0,0.0,0,0.0,0,,,10.0,3,30,0.0,0.0,1,,,,,,,,,,,,,,,,,,,,,,,,,,,,,,,,,,,,,,,,,,,,,,,,,,,,,,,,,,,,,,,,,,,,,,,,,,,,,,,,,,,,,,,,,
3626,"G.S. Bigelow, S.A. Padula II, A. Garg, D. Gaydosh, R.D. Noebe",Characterization of Ternary NiTiPd High-Temperature Shape-Memory Alloys under Load-Biased Thermal Cycling,,Metallurgical and Materials Transactions,41,3065-3079,2010,,,,External,,0.0,0.0,0.0,0.0,0,0.0,0.0,0.0,0.0,0,0.0,0.0,0.0,0.0,0.0,0.0,0.0,0.0,0.0,0.0,3.5,0,46.0,0.0,0.0,0.0,0,0,0.0,0,0.0,0.0,0,50.5,0,0.0,0.0,0.0,0.0,20.0,0.0,20,0,0.0,20,0.0,20.0,0.0,0,20.0,0.0,0,0.0,0,,,10.0,3,30,0.0,0.0,1,,,,,,,,,,,,,,,,,,,,,,,,,,,,,,,,,,,,,,,,,,,,,,,,,,,,,,,,,,,,,,,,,,,,,,,,,,,,,,,,,,,,,,,,,
3627,"O. Rios, R.D. Noebe, T. Biles, A. Garg, A. Palczer, D. Scheiman, H.J. Seifert, M. Kaufman",Characterization of Ternary NiTiPt High-Temperature Shape Memory Alloys,,SPIE Proceedings,5761,376-387,2005,,,,External,,0.0,0.0,0.0,0.0,0,0.0,0.0,0.0,0.0,0,0.0,0.0,0.0,0.0,0.0,0.0,0.0,0.0,0.0,0.0,45.0,0,0.0,0.0,5.0,0.0,0,0,0.0,0,0.0,0.0,0,50.0,0,0.0,0.0,0.0,0.0,20.0,0.0,20,0,0.0,20,0.0,20.0,0.0,0,1050.0,72.0,0,0.0,0,,,10.0,3,30,0.0,0.0,1,,,,,,,,,,,,,,,,,,,,,,,,,,,,,,,,,,,,,,,,,,,,,,,,,,,,,,,,,,,,,,,,,,,,,,,,,,,,,,,,,,,,,,,,,164
3628,"O. Rios, R.D. Noebe, T. Biles, A. Garg, A. Palczer, D. Scheiman, H.J. Seifert, M. Kaufman",Characterization of Ternary NiTiPt High-Temperature Shape Memory Alloys,,SPIE Proceedings,5761,376-387,2005,,,,External,,0.0,0.0,0.0,0.0,0,0.0,0.0,0.0,0.0,0,0.0,0.0,0.0,0.0,0.0,0.0,0.0,0.0,0.0,0.0,40.0,0,0.0,0.0,10.0,0.0,0,0,0.0,0,0.0,0.0,0,50.0,0,0.0,0.0,0.0,0.0,20.0,0.0,20,0,0.0,20,0.0,20.0,0.0,0,1050.0,72.0,0,0.0,0,,,10.0,3,30,0.0,0.0,1,,,,,,,,,,,,,,,,,,,,,,,,,,,,,,,,,,,,,,,,,,,,,,,,,,,,,,,,,,,,,,,,,,,,,,,,,,,,,,,,,,,,,,,,,146
3629,"O. Rios, R.D. Noebe, T. Biles, A. Garg, A. Palczer, D. Scheiman, H.J. Seifert, M. Kaufman",Characterization of Ternary NiTiPt High-Temperature Shape Memory Alloys,,SPIE Proceedings,5761,376-387,2005,,,,External,,0.0,0.0,0.0,0.0,0,0.0,0.0,0.0,0.0,0,0.0,0.0,0.0,0.0,0.0,0.0,0.0,0.0,0.0,0.0,30.0,0,0.0,0.0,20.0,0.0,0,0,0.0,0,0.0,0.0,0,50.0,0,0.0,0.0,0.0,0.0,20.0,0.0,20,0,0.0,20,0.0,20.0,0.0,0,1050.0,72.0,0,0.0,0,,,10.0,3,30,0.0,0.0,1,,,,,,,,,,,,,,,,,,,,,,,,,,,,,,,,,,,,,,,,,,,,,,,,,,,,,,,,,,,,,,,,,,,,,,,,,,,,,,,,,,,,,,,,,246
3630,"O. Rios, R.D. Noebe, T. Biles, A. Garg, A. Palczer, D. Scheiman, H.J. Seifert, M. Kaufman",Characterization of Ternary NiTiPt High-Temperature Shape Memory Alloys,,SPIE Proceedings,5761,376-387,2005,,,,External,,0.0,0.0,0.0,0.0,0,0.0,0.0,0.0,0.0,0,0.0,0.0,0.0,0.0,0.0,0.0,0.0,0.0,0.0,0.0,25.0,0,0.0,0.0,25.0,0.0,0,0,0.0,0,0.0,0.0,0,50.0,0,0.0,0.0,0.0,0.0,20.0,0.0,20,0,0.0,20,0.0,20.0,0.0,0,1050.0,72.0,0,0.0,0,,,10.0,3,30,0.0,0.0,1,,,,,,,,,,,,,,,,,,,,,,,,,,,,,,,,,,,,,,,,,,,,,,,,,,,,,,,,,,,,,,,,,,,,,,,,,,,,,,,,,,,,,,,,,266
3631,"O. Rios, R.D. Noebe, T. Biles, A. Garg, A. Palczer, D. Scheiman, H.J. Seifert, M. Kaufman",Characterization of Ternary NiTiPt High-Temperature Shape Memory Alloys,,SPIE Proceedings,5761,376-387,2005,,,,External,,0.0,0.0,0.0,0.0,0,0.0,0.0,0.0,0.0,0,0.0,0.0,0.0,0.0,0.0,0.0,0.0,0.0,0.0,0.0,20.0,0,0.0,0.0,30.0,0.0,0,0,0.0,0,0.0,0.0,0,50.0,0,0.0,0.0,0.0,0.0,20.0,0.0,20,0,0.0,20,0.0,20.0,0.0,0,1050.0,72.0,0,0.0,0,,,10.0,3,30,0.0,0.0,1,,,,,,,,,,,,,,,,,,,,,,,,,,,,,,,,,,,,,,,,,,,,,,,,,,,,,,,,,,,,,,,,,,,,,,,,,,,,,,,,,,,,,,,,,271
3632,"O. Rios, R.D. Noebe, T. Biles, A. Garg, A. Palczer, D. Scheiman, H.J. Seifert, M. Kaufman",Characterization of Ternary NiTiPt High-Temperature Shape Memory Alloys,,SPIE Proceedings,5761,376-387,2005,,,,External,,0.0,0.0,0.0,0.0,0,0.0,0.0,0.0,0.0,0,0.0,0.0,0.0,0.0,0.0,0.0,0.0,0.0,0.0,0.0,10.0,0,0.0,0.0,40.0,0.0,0,0,0.0,0,0.0,0.0,0,50.0,0,0.0,0.0,0.0,0.0,20.0,0.0,20,0,0.0,20,0.0,20.0,0.0,0,1050.0,72.0,0,0.0,0,,,10.0,3,30,0.0,0.0,1,,,,,,,,,,,,,,,,,,,,,,,,,,,,,,,,,,,,,,,,,,,,,,,,,,,,,,,,,,,,,,,,,,,,,,,,,,,,,,,,,,,,,,,,,342
3633,"O. Rios, R.D. Noebe, T. Biles, A. Garg, A. Palczer, D. Scheiman, H.J. Seifert, M. Kaufman",Characterization of Ternary NiTiPt High-Temperature Shape Memory Alloys,,SPIE Proceedings,5761,376-387,2005,,,,External,,0.0,0.0,0.0,0.0,0,0.0,0.0,0.0,0.0,0,0.0,0.0,0.0,0.0,0.0,0.0,0.0,0.0,0.0,0.0,31.0,0,0.0,0.0,21.0,0.0,0,0,0.0,0,0.0,0.0,0,48.0,0,0.0,0.0,0.0,0.0,20.0,0.0,20,0,0.0,20,0.0,20.0,0.0,0,1050.0,72.0,0,0.0,0,,,10.0,3,30,0.0,0.0,1,,,,,,,,,,,,,,,,,,,,,,,,,,,,,,,,,,,,,,,,,,,,,,,,,,,,,,,,,,,,,,,,,,,,,,,,,,,,,,,,,,,,,,,,,310
3634,"O. Rios, R.D. Noebe, T. Biles, A. Garg, A. Palczer, D. Scheiman, H.J. Seifert, M. Kaufman",Characterization of Ternary NiTiPt High-Temperature Shape Memory Alloys,,SPIE Proceedings,5761,376-387,2005,,,,External,,0.0,0.0,0.0,0.0,0,0.0,0.0,0.0,0.0,0,0.0,0.0,0.0,0.0,0.0,0.0,0.0,0.0,0.0,0.0,21.0,0,0.0,0.0,31.0,0.0,0,0,0.0,0,0.0,0.0,0,48.0,0,0.0,0.0,0.0,0.0,20.0,0.0,20,0,0.0,20,0.0,20.0,0.0,0,1050.0,72.0,0,0.0,0,,,10.0,3,30,0.0,0.0,1,,,,,,,,,,,,,,,,,,,,,,,,,,,,,,,,,,,,,,,,,,,,,,,,,,,,,,,,,,,,,,,,,,,,,,,,,,,,,,,,,,,,,,,,,384
