Repository: sinazadeh/CatBoost-SMAs

# CatBoost SMAs
This repository contains a sample implementation of using CatBoost for building a surrogate model for transformation temperatures of Shape Memory Alloys (SMAs). The sample code (found in [main.py](main.py)) showcases how CatBoost can be used to model this data and make predictions with a high degree of accuracy. The accompanying [raw_data.csv](raw_data.csv) file contains 4899 data points that can be used to train and validate the model. This data can also serve as a reference for researchers looking to explore the use of CatBoost in this particular field.

File: raw_data.csv (part 50 of 67)
termediate_a_(A),Micro_Intermediate_b,Micro_Intermediate_c,Micro_Intermediate_Space_Group,Micro_Martensite_Test_Temperature_Above_Af(Temp-Af),Micro_Martensite_Structure,Micro_Martensite_a_(A),Micro_Martensite_b,Micro_Martensite_c,Micro_Martensite_Beta,Micro_Martensite_Space_Group,Micro_Martensite_Sub-structure,Micro_Precipitate_Test_Temperature,Micro_Precipitate_Structure,Micro_Precipitate_Volume_Fraction,NeedsAttention,SME_Transforms,SME_Mf,SME_Mp,SME_Ms,SME_As,SME_Ap,SME_Af,SME_Thermal_Hysteresis,SME_Transformation_Range,SME_RfM,SME_RfA,SME_dH(MA)(J/g),SME_dH(AM)(J/g),SME_dH(AR)(J/G),SME_dS(MA)(J/kgK),SME_dS(AM)(J/kgK),SME_dS(AR)(J/kgK),SME_epsilonAct(%),SME_epsilonIrr(%),SME_Failure(FatigueTest),SME_Bend_Recovery(%),SE_R.Strain(%),SE_Strain_Max(%),SE_Stress_Max(MPa),SE_Mf_Stress,SE_Ms_Stress,SE_As_Stress,SE_Af_Stress,SE_M_Yield,SE_A_Yield,MSME_Magnetization (emu/g),MSME_Magnetization Change (AM)(emu/g),MSME_Magnetization Change (MA)(emu/g),MSME_Mf Temp (Â°C),MSME_Mf Mag (emu/g),MSME_Mp Temp (Â°C),MSME_Mp Mag (emu/g),MSME_Ms_Temp(C),MSME_Ms_Mag(emu/g),MSME_Direct average rate (emu/gÂ°C),MSME_Direct_integrated_magnetization_change(emu/g),MSME_As_Temp(C),MSME_As_Mag(emu/g),MSME_Ap_Temp (C),MSME_Ap_Mag(emu/g),MSME_Af_Temp (C),MSME_Af_Mag(emu/g),MSME_Reverse_average_rate(emu/gC),MSME_Reverse_integrated_magnetization_change(emu/g),MSME_Direct_MT_range(C),MSME_Reverse_MT_range(C),MSME_Hysteresis(C),MSME_Estimated_entropy_difference_(J/kg*K),"MSME_Tc(DSC)-Ms(SQUID,0.05T)",Hard_VHN
3635,"O. Rios, R.D. Noebe, T. Biles, A. Garg, A. Palczer, D. Scheiman, H.J. Seifert, M. Kaufman",Characterization of Ternary NiTiPt High-Temperature Shape Memory Alloys,,SPIE Proceedings,5761,376-387,2005,,,,External,,0.0,0.0,0.0,0.0,0,0.0,0.0,0.0,0.0,0,0.0,0.0,0.0,0.0,0.0,0.0,0.0,0.0,0.0,0.0,29.0,0,0.0,0.0,19.0,0.0,0,0,0.0,0,0.0,0.0,0,52.0,0,0.0,0.0,0.0,0.0,20.0,0.0,20,0,0.0,20,0.0,20.0,0.0,0,1050.0,72.0,0,0.0,0,,,10.0,3,30,0.0,0.0,1,,,,,,,,,,,,,,,,,,,,,,,,,,,,,,,,,,,,,,,,,,,,,,,,,,,,,,,,,,,,,,,,,,,,,,,,,,,,,,,,,,,,,,,,,256
3636,"O. Rios, R.D. Noebe, T. Biles, A. Garg, A. Palczer, D. Scheiman, H.J. Seifert, M. Kaufman",Characterization of Ternary NiTiPt High-Temperature Shape Memory Alloys,,SPIE Proceedings,5761,376-387,2005,,,,External,,0.0,0.0,0.0,0.0,0,0.0,0.0,0.0,0.0,0,0.0,0.0,0.0,0.0,0.0,0.0,0.0,0.0,0.0,0.0,19.0,0,0.0,0.0,29.0,0.0,0,0,0.0,0,0.0,0.0,0,52.0,0,0.0,0.0,0.0,0.0,20.0,0.0,20,0,0.0,20,0.0,20.0,0.0,0,1050.0,72.0,0,0.0,0,,,10.0,3,30,0.0,0.0,1,,,,,,,,,,,,,,,,,,,,,,,,,,,,,,,,,,,,,,,,,,,,,,,,,,,,,,,,,,,,,,,,,,,,,,,,,,,,,,,,,,,,,,,,,317
3637,"O. Rios, R.D. Noebe, T. Biles, A. Garg, A. Palczer, D. Scheiman, H.J. Seifert, M. Kaufman",Characterization of Ternary NiTiPt High-Temperature Shape Memory Alloys,,SPIE Proceedings,5761,376-387,2005,,,,External,,0.0,0.0,0.0,0.0,0,0.0,0.0,0.0,0.0,0,0.0,0.0,0.0,0.0,0.0,0.0,0.0,0.0,0.0,0.0,32.5,0,0.0,0.0,22.5,0.0,0,0,0.0,0,0.0,0.0,0,45.0,0,0.0,0.0,0.0,0.0,20.0,0.0,20,0,0.0,20,0.0,20.0,0.0,0,1050.0,72.0,0,0.0,0,,,10.0,3,30,0.0,0.0,1,,,,,,,,,,,,,,,,,,,,,,,,,,,,,,,,,,,,,,,,,,,,,,,,,,,,,,,,,,,,,,,,,,,,,,,,,,,,,,,,,,,,,,,,,344
3638,"O. Rios, R.D. Noebe, T. Biles, A. Garg, A. Palczer, D. Scheiman, H.J. Seifert, M. Kaufman",Characterization of Ternary NiTiPt High-Temperature Shape Memory Alloys,,SPIE Proceedings,5761,376-387,2005,,,,External,,0.0,0.0,0.0,0.0,0,0.0,0.0,0.0,0.0,0,0.0,0.0,0.0,0.0,0.0,0.0,0.0,0.0,0.0,0.0,22.5,0,0.0,0.0,32.5,0.0,0,0,0.0,0,0.0,0.0,0,45.0,0,0.0,0.0,0.0,0.0,20.0,0.0,20,0,0.0,20,0.0,20.0,0.0,0,1050.0,72.0,0,0.0,0,,,10.0,3,30,0.0,0.0,1,,,,,,,,,,,,,,,,,,,,,,,,,,,,,,,,,,,,,,,,,,,,,,,,,,,,,,,,,,,,,,,,,,,,,,,,,,,,,,,,,,,,,,,,,380
3639,"O. Rios, R.D. Noebe, T. Biles, A. Garg, A. Palczer, D. Scheiman, H.J. Seifert, M. Kaufman",Characterization of Ternary NiTiPt High-Temperature Shape Memory Alloys,,SPIE Proceedings,5761,376-387,2005,,,,External,,0.0,0.0,0.0,0.0,0,0.0,0.0,0.0,0.0,0,0.0,0.0,0.0,0.0,0.0,0.0,0.0,0.0,0.0,0.0,17.5,0,0.0,0.0,27.5,0.0,0,0,0.0,0,0.0,0.0,0,55.0,0,0.0,0.0,0.0,0.0,20.0,0.0,20,0,0.0,20,0.0,20.0,0.0,0,1050.0,72.0,0,0.0,0,,,10.0,3,30,0.0,0.0,1,,,,,,,,,,,,,,,,,,,,,,,,,,,,,,,,,,,,,,,,,,,,,,,,,,,,,,,,,,,,,,,,,,,,,,,,,,,,,,,,,,,,,,,,,352
3640,"O. Rios, R.D. Noebe, T. Biles, A. Garg, A. Palczer, D. Scheiman, H.J. Seifert, M. Kaufman",Characterization of Ternary NiTiPt High-Temperature Shape Memory Alloys,,SPIE Proceedings,5761,376-387,2005,,,,External,,0.0,0.0,0.0,0.0,0,0.0,0.0,0.0,0.0,0,0.0,0.0,0.0,0.0,0.0,0.0,0.0,0.0,0.0,0.0,28.0,0,0.0,0.0,25.0,0.0,0,0,0.0,0,0.0,0.0,0,47.0,0,0.0,0.0,0.0,0.0,20.0,0.0,20,0,0.0,20,0.0,20.0,0.0,0,1050.0,72.0,0,0.0,0,,,10.0,3,30,0.0,0.0,1,,,,,,,,,,,,,,,,,,,,,,,,,,,,,,,,,,,,,,,,,,,,,,,,,,,,,,,,,,,,,,,,,,,,,,,,,,,,,,,,,,,,,,,,,378
3641,"O. Rios, R.D. Noebe, T. Biles, A. Garg, A. Palczer, D. Scheiman, H.J. Seifert, M. Kaufman",Characterization of Ternary NiTiPt High-Temperature Shape Memory Alloys,,SPIE Proceedings,5761,376-387,2005,,,,External,,0.0,0.0,0.0,0.0,0,0.0,0.0,0.0,0.0,0,0.0,0.0,0.0,0.0,0.0,0.0,0.0,0.0,0.0,0.0,25.0,0,0.0,0.0,28.0,0.0,0,0,0.0,0,0.0,0.0,0,47.0,0,0.0,0.0,0.0,0.0,20.0,0.0,20,0,0.0,20,0.0,20.0,0.0,0,1050.0,72.0,0,0.0,0,,,10.0,3,30,0.0,0.0,1,,,,,,,,,,,,,,,,,,,,,,,,,,,,,,,,,,,,,,,,,,,,,,,,,,,,,,,,,,,,,,,,,,,,,,,,,,,,,,,,,,,,,,,,,303
3642,"O. Rios, R.D. Noebe, T. Biles, A. Garg, A. Palczer, D. Scheiman, H.J. Seifert, M. Kaufman",Characterization of Ternary NiTiPt High-Temperature Shape Memory Alloys,,SPIE Proceedings,5761,376-387,2005,,,,External,,0.0,0.0,0.0,0.0,0,0.0,0.0,0.0,0.0,0,0.0,0.0,0.0,0.0,0.0,0.0,0.0,0.0,0.0,0.0,22.0,0,0.0,0.0,25.0,0.0,0,0,0.0,0,0.0,0.0,0,53.0,0,0.0,0.0,0.0,0.0,20.0,0.0,20,0,0.0,20,0.0,20.0,0.0,0,1050.0,72.0,0,0.0,0,,,10.0,3,30,0.0,0.0,1,,,,,,,,,,,,,,,,,,,,,,,,,,,,,,,,,,,,,,,,,,,,,,,,,,,,,,,,,,,,,,,,,,,,,,,,,,,,,,,,,,,,,,,,,319
3643,"O. Rios, R.D. Noebe, T. Biles, A. Garg, A. Palczer, D. Scheiman, H.J. Seifert, M. Kaufman",Characterization of Ternary NiTiPt High-Temperature Shape Memory Alloys,,SPIE Proceedings,5761,376-387,2005,,,,External,,0.0,0.0,0.0,0.0,0,0.0,0.0,0.0,0.0,0,0.0,0.0,0.0,0.0,0.0,0.0,0.0,0.0,0.0,0.0,25.0,0,0.0,0.0,22.0,0.0,0,0,0.0,0,0.0,0.0,0,53.0,0,0.0,0.0,0.0,0.0,20.0,0.0,20,0,0.0,20,0.0,20.0,0.0,0,1050.0,72.0,0,0.0,0,,,10.0,3,30,0.0,0.0,1,,,,,,,,,,,,,,,,,,,,,,,,,,,,,,,,,,,,,,,,,,,,,,,,,,,,,,,,,,,,,,,,,,,,,,,,,,,,,,,,,,,,,,,,,367
3644,"F. Yang, L. Kovarik, P.J. Phillips, R.D. Noebe, M.J. Mills",Characterizations of precipitate phases in a Tiâ€“Niâ€“Pd alloy,,Scripta Metallurgica et Materialia,67,145-148,2012,,,,External,,0.0,0.0,0.0,0.0,0,0.0,0.0,0.0,0.0,0,0.0,0.0,0.0,0.0,0.0,0.0,0.0,0.0,0.0,0.0,37.5,0,16.5,0.0,0.0,0.0,0,0,0.0,0,0.0,0.0,0,46.0,0,0.0,0.0,0.0,0.0,1050.0,72.0,20,0,0.0,20,0.0,1050.0,24.0,0,400.0,1.0,0,0.0,0,,,10.0,3,30,0.0,0.0,1,,,,,,,,,,,,,,,,,,,,,,,,,,,,,,,,,,,,,,,,,,,,,,,,,,,,,,,,,,,,,,,,,,,,,,,,,,,,,,,,,,,,,,,,,
3645,"F. Yang, L. Kovarik, P.J. Phillips, R.D. Noebe, M.J. Mills",Characterizations of precipitate phases in a Tiâ€“Niâ€“Pd alloy,,Scripta Metallurgica et Materialia,67,145-148,2012,,,,External,,0.0,0.0,0.0,0.0,0,0.0,0.0,0.0,0.0,0,0.0,0.0,0.0,0.0,0.0,0.0,0.0,0.0,0.0,0.0,37.5,0,16.5,0.0,0.0,0.0,0,0,0.0,0,0.0,0.0,0,46.0,0,0.0,0.0,0.0,0.0,1050.0,72.0,20,0,0.0,20,0.0,1050.0,24.0,0,400.0,100.0,0,0.0,0,,,10.0,3,30,0.0,0.0,1,,,,,,,,,,,,,,,,,,,,,,,,,,,,,,,,,,,,,,,,,,,,,,,,,,,,,,,,,,,,,,,,,,,,,,,,,,,,,,,,,,,,,,,,,
3646,"F. Yang, L. Kovarik, P.J. Phillips, R.D. Noebe, M.J. Mills",Characterizations of precipitate phases in a Tiâ€“Niâ€“Pd alloy,,Scripta Metallurgica et Materialia,67,145-148,2012,,,,External,,0.0,0.0,0.0,0.0,0,0.0,0.0,0.0,0.0,0,0.0,0.0,0.0,0.0,0.0,0.0,0.0,0.0,0.0,0.0,37.5,0,16.5,0.0,0.0,0.0,0,0,0.0,0,0.0,0.0,0,46.0,0,0.0,0.0,0.0,0.0,1050.0,72.0,20,0,0.0,20,0.0,1050.0,24.0,0,450.0,1.0,0,0.0,0,,,10.0,3,30,0.0,0.0,1,,,,,,,,,,,,,,,,,,,,,,,,,,,,,,,,,,,,,,,,,,,,,,,,,,,,,,,,,,,,,,,,,,,,,,,,,,,,,,,,,,,,,,,,,
3647,"F. Yang, L. Kovarik, P.J. Phillips, R.D. Noebe, M.J. Mills",Characterizations of precipitate phases in a Tiâ€“Niâ€“Pd alloy,,Scripta Metallurgica et Materialia,67,145-148,2012,,,,External,,0.0,0.0,0.0,0.0,0,0.0,0.0,0.0,0.0,0,0.0,0.0,0.0,0.0,0.0,0.0,0.0,0.0,0.0,0.0,37.5,0,16.5,0.0,0.0,0.0,0,0,0.0,0,0.0,0.0,0,46.0,0,0.0,0.0,0.0,0.0,1050.0,72.0,20,0,0.0,20,0.0,1050.0,24.0,0,450.0,100.0,0,0.0,0,,,10.0,3,30,0.0,0.0,1,,,,,,,,,,,,,,,,,,,,,,,,,,,,,,,,,,,,,,,,,,,,,,,,,,,,,,,,,,,,,,,,,,,,,,,,,,,,,,,,,,,,,,,,,
3648,"F. Yang, L. Kovarik, P.J. Phillips, R.D. Noebe, M.J. Mills",Characterizations of precipitate phases in a Tiâ€“Niâ€“Pd alloy,,Scripta Metallurgica et Materialia,67,145-148,2012,,,,External,,0.0,0.0,0.0,0.0,0,0.0,0.0,0.0,0.0,0,0.0,0.0,0.0,0.0,0.0,0.0,0.0,0.0,0.0,0.0,37.5,0,16.5,0.0,0.0,0.0,0,0,0.0,0,0.0,0.0,0,46.0,0,0.0,0.0,0.0,0.0,1050.0,72.0,20,0,0.0,20,0.0,1050.0,24.0,0,500.0,1.0,0,0.0,0,,,10.0,3,30,0.0,0.0,1,,,,,,,,,,,,,,,,,,,,,,,,,,,,,,,,,,,,,,,,,,,,,,,,,,,,,,,,,,,,,,,,,,,,,,,,,,,,,,,,,,,,,,,,,
3649,"F. Yang, L. Kovarik, P.J. Phillips, R.D. Noebe, M.J. Mills",Characterizations of precipitate phases in a Tiâ€“Niâ€“Pd alloy,,Scripta Metallurgica et Materialia,67,145-148,2012,,,,External,,0.0,0.0,0.0,0.0,0,0.0,0.0,0.0,0.0,0,0.0,0.0,0.0,0.0,0.0,0.0,0.0,0.0,0.0,0.0,37.5,0,16.5,0.0,0.0,0.0,0,0,0.0,0,0.0,0.0,0,46.0,0,0.0,0.0,0.0,0.0,1050.0,72.0,20,0,0.0,20,0.0,1050.0,24.0,0,500.0,100.0,0,0.0,0,,,10.0,3,30,0.0,0.0,1,,,,,,,,,,,,,,,,,,,,,,,,,,,,,,,,,,,,,,,,,,,,,,,,,,,,,,,,,,,,,,,,,,,,,,,,,,,,,,,,,,,,,,,,,
3650,"F. Yang, L. Kovarik, P.J. Phillips, R.D. Noebe, M.J. Mills",Characterizations of precipitate phases in a Tiâ€“Niâ€“Pd alloy,,Scripta Metallurgica et Materialia,67,145-148,2012,,,,External,,0.0,0.0,0.0,0.0,0,0.0,0.0,0.0,0.0,0,0.0,0.0,0.0,0.0,0.0,0.0,0.0,0.0,0.0,0.0,37.5,0,16.5,0.0,0.0,0.0,0,0,0.0,0,0.0,0.0,0,46.0,0,0.0,0.0,0.0,0.0,1050.0,72.0,20,0,0.0,20,0.0,1050.0,24.0,0,550.0,1.0,0,0.0,0,,,10.0,3,30,0.0,0.0,1,,,,,,,,,,,,,,,,,,,,,,,,,,,,,,,,,,,,,,,,,,,,,,,,,,,,,,,,,,,,,,,,,,,,,,,,,,,,,,,,,,,,,,,,,
3651,"F. Yang, L. Kovarik, P.J. Phillips, R.D. Noebe, M.J. Mills",Characterizations of precipitate phases in a Tiâ€“Niâ€“Pd alloy,,Scripta Metallurgica et Materialia,67,145-148,2012,,,,External,,0.0,0.0,0.0,0.0,0,0.0,0.0,0.0,0.0,0,0.0,0.0,0.0,0.0,0.0,0.0,0.0,0.0,0.0,0.0,37.5,0,16.5,0.0,0.0,0.0,0,0,0.0,0,0.0,0.0,0,46.0,0,0.0,0.0,0.0,0.0,1050.0,72.0,20,0,0.0,20,0.0,1050.0,24.0,0,550.0,100.0,0,0.0,0,,,10.0,3,30,0.0,0.0,1,,,,,,,,,,,,,,,,,,,,,,,,,,,,,,,,,,,,,,,,,,,,,,,,,,,,,,,,,,,,,,,,,,,,,,,,,,,,,,,,,,,,,,,,,
3652,"M. I. Khan, H. Y. Kim, Y. Namigata, T.-h. Nam and S. Miyazaki",Combined effects of work hardening and precipitation strengthening on the cyclic stability of TiNiPdCu-based high-temperature shape memory alloys,,Acta Materialia,61,4797-4810,2013,,,,External,,0.0,0.0,0.0,0.0,0,0.0,0.0,0.0,10.0,0,0.0,0.0,0.0,0.0,0.0,0.0,0.0,0.0,0.0,0.0,15.0,0,25.0,0.0,0.0,0.0,0,0,0.0,0,0.0,0.0,0,50.0,0,0.0,0.0,0.0,0.0,950.0,2.0,20,0,0.0,20,0.0,20.0,0.0,0,700.0,1.0,0,0.0,0,,,10.0,3,30,0.0,0.0,1,,,,,,,,,,,,,,,,,,,,,,,,,,,,,,,,,,,,171.4090692,,182.861387,187.871776,,201.4714033,18.6100163,30.0623341,,,,,,,,,,,,,,,,,,,,,,,,,,,,,,,,,,,,,,,,,,,,,,
3653,"M. I. Khan, H. Y. Kim, Y. Namigata, T.-h. Nam and S. Miyazaki",Combined effects of work hardening and precipitation strengthening on the cyclic stability of TiNiPdCu-based high-temperature shape memory alloys,,Acta Materialia,61,4797-4810,2013,,,,External,,0.0,0.0,0.0,0.0,0,0.0,0.0,0.0,10.0,0,0.0,0.0,0.0,0.0,0.0,0.0,0.0,0.0,0.0,0.0,15.0,0,25.0,0.0,0.0,0.0,0,0,0.0,0,0.0,0.0,0,50.0,0,0.0,0.0,0.0,0.0,950.0,2.0,20,0,0.0,20,0.0,20.0,0.0,0,700.0,1.0,0,0.0,0,,,10.0,3,30,0.0,0.0,1,,,,,,,,,,,,,,,,,,,,,,,,,,,,,,,,,,,,171.4090692,,182.861387,187.871776,,201.4714033,18.6100163,30.0623341,,,,,,,,,,,,,,,,,,,,,,,,,,,,,,,,,,,,,,,,,,,,,,
3654,"M. I. Khan, H. Y. Kim, Y. Namigata, T.-h. Nam and S. Miyazaki",Combined effects of work hardening and precipitation strengthening on the cyclic stability of TiNiPdCu-based high-temperature shape memory alloys,,Acta Materialia,61,4797-4810,2013,,,,External,,0.0,0.0,0.0,0.0,0,0.0,0.0,0.0,7.5,0,0.0,0.0,0.0,0.0,0.0,0.0,0.0,0.0,0.0,0.0,17.5,0,25.0,0.0,0.0,0.0,0,0,0.0,0,0.0,0.0,0,50.0,0,0.0,0.0,0.0,0.0,950.0,2.0,20,0,0.0,20,0.0,20.0,0.0,0,700.0,1.0,0,0.0,0,,,10.0,3,30,0.0,0.0,1,,,,,,,,,,,,,,,,,,,,,,,,,,,,,,,,,,,,170.6932993,,180.7140774,185.0086965,,197.1767842,16.4627068,26.4834849,,,,,,,,,,,,,,,,,,,,,,,,,,,,,,,,,,,,,,,,,,,,,,
3655,"M. I. Khan, H. Y. Kim, Y. Namigata, T.-h. Nam and S. Miyazaki",Combined effects of work hardening and precipitation strengthening on the cyclic stability of TiNiPdCu-based high-temperature shape memory alloys,,Acta Materialia,61,4797-4810,2013,,,,External,,0.0,0.0,0.0,0.0,0,0.0,0.0,0.0,7.5,0,0.0,0.0,0.0,0.0,0.0,0.0,0.0,0.0,0.0,0.0,17.5,0,25.0,0.0,0.0,0.0,0,0,0.0,0,0.0,0.0,0,50.0,0,0.0,0.0,0.0,0.0,950.0,2.0,20,0,0.0,20,0.0,20.0,0.0,0,700.0,1.0,0,0.0,0,,,10.0,3,30,0.0,0.0,1,,,,,,,,,,,,,,,,,,,,,,,,,,,,,,,,,,,,170.6932993,,180.7140774,185.0086965,,197.1767842,16.4627068,26.4834849,,,,,,,,,,,,,,,,,,,,,,,,,,,,,,,,,,,,,,,,,,,,,,
3656,"M. I. Khan, H. Y. Kim, Y. Namigata, T.-h. Nam and S. Miyazaki",Combined effects of work hardening and precipitation strengthening on the cyclic stability of TiNiPdCu-based high-temperature shape memory alloys,,Acta Materialia,61,4797-4810,2013,,,,External,,0.0,0.0,0.0,0.0,0,0.0,0.0,0.0,10.0,0,0.0,0.0,0.0,0.0,0.0,0.0,0.0,0.0,0.0,0.0,15.0,0,25.0,0.0,0.0,0.0,0,0,0.0,0,0.0,0.0,0,50.0,0,0.0,0.0,0.0,0.0,950.0,2.0,20,0,0.0,20,0.0,20.0,0.0,0,900.0,1.0,0,0.0,0,,,10.0,3,30,0.0,0.0,1,,,,,,,,,,,,,,,,,,,,,,,,,,,,,,,,,,,,168.0193523,,182.3581695,180.6893378,,198.4031358,16.0449663,30.3837835,,,,,,,,,,,,,,,,,,,,,,,,,,,,,,,,,,,,,,,,,,,,,,
3657,"M. I. Khan, H. Y. Kim, Y. Namigata, T.-h. Nam and S. Miyazaki",Combined effects of work hardening and precipitation strengthening on the cyclic stability of TiNiPdCu-based high-temperature shape memory alloys,,Acta Materialia,61,4797-4810,2013,,,,External,,0.0,0.0,0.0,0.0,0,0.0,0.0,0.0,10.0,0,0.0,0.0,0.0,0.0,0.0,0.0,0.0,0.0,0.0,0.0,15.0,0,25.0,0.0,0.0,0.0,0,0,0.0,0,0.0,0.0,0,50.0,0,0.0,0.0,0.0,0.0,950.0,2.0,20,0,0.0,20,0.0,20.0,0.0,0,900.0,1.0,0,0.0,0,,,10.0,3,30,0.0,0.0,1,,,,,,,,,,,,,,,,,,,,,,,,,,,,,,,,,,,,168.0193523,,182.3581695,180.6893378,,198.4031358,16.0449663,30.3837835,,,,,,,,,,,,,,,,,,,,,,,,,,,,,,,,,,,,,,,,,,,,,,
3658,"M. I. Khan, H. Y. Kim, Y. Namigata, T.-h. Nam and S. Miyazaki",Combined effects of work hardening and precipitation strengthening on the cyclic stability of TiNiPdCu-based high-temperature shape memory alloys,,Acta Materialia,61,4797-4810,2013,,,,External,,0.0,0.0,0.0,0.0,0,0.0,0.0,0.0,5.0,0,0.0,0.0,0.0,0.0,0.0,0.0,0.0,0.0,0.0,0.0,20.0,0,25.0,0.0,0.0,0.0,0,0,0.0,0,0.0,0.0,0,50.0,0,0.0,0.0,0.0,0.0,950.0,2.0,20,0,0.0,20,0.0,20.0,0.0,0,600.0,1.0,0,0.0,0,,,10.0,3,30,0.0,0.0,1,,,,,,,,,,,,,,,,,,,,,,,,,,,,,,,,,,,,164.4336801,,179.3658637,177.39053,,196.3068613,16.9409976,31.8731812,,,,,,,,,,,,,,,,,,,,,,,,,,,,,,,,,,,,,,,,,,,,,,
3659,"M. I. Khan, H. Y. Kim, Y. Namigata, T.-h. Nam and S. Miyazaki",Combined effects of work hardening and precipitation strengthening on the cyclic stability of TiNiPdCu-based high-temperature shape memory alloys,,Acta Materialia,61,4797-4810,2013,,,,External,,0.0,0.0,0.0,0.0,0,0.0,0.0,0.0,5.0,0,0.0,0.0,0.0,0.0,0.0,0.0,0.0,0.0,0.0,0.0,20.0,0,25.0,0.0,0.0,0.0,0,0,0.0,0,0.0,0.0,0,50.0,0,0.0,0.0,0.0,0.0,950.0,2.0,20,0,0.0,20,0.0,20.0,0.0,0,600.0,1.0,0,0.0,0,,,10.0,3,30,0.0,0.0,1,,,,,,,,,,,,,,,,,,,,,,,,,,,,,,,,,,,,164.4336801,,179.3658637,177.39053,,196.3068613,16.9409976,31.8731812,,,,,,,,,,,,,,,,,,,,,,,,,,,,,,,,,,,,,,,,,,,,,,
3660,"M. I. Khan, H. Y. Kim, Y. Namigata, T.-h. Nam and S. Miyazaki",Combined effects of work hardening and precipitation strengthening on the cyclic stability of TiNiPdCu-based high-temperature shape memory alloys,,Acta Materialia,61,4797-4810,2013,,,,External,,0.0,0.0,0.0,0.0,0,0.0,0.0,0.0,7.5,0,0.0,0.0,0.0,0.0,0.0,0.0,0.0,0.0,0.0,0.0,17.5,0,25.0,0.0,0.0,0.0,0,0,0.0,0,0.0,0.0,0,50.0,0,0.0,0.0,0.0,0.0,950.0,2.0,20,0,0.0,20,0.0,20.0,0.0,0,900.0,1.0,0,0.0,0,,,10.0,3,30,0.0,0.0,1,,,,,,,,,,,,,,,,,,,,,,,,,,,,,,,,,,,,162.257554,,176.5963712,174.0841675,,191.7949801,15.1986089,29.5374261,,,,,,,,,,,,,,,,,,,,,,,,,,,,,,,,,,,,,,,,,,,,,,
3661,"M. I. Khan, H. Y. Kim, Y. Namigata, T.-h. Nam and S. Miyazaki",Combined effects of work hardening and precipitation strengthening on the cyclic stability of TiNiPdCu-based high-temperature shape memory alloys,,Acta Materialia,61,4797-4810,2013,,,,External,,0.0,0.0,0.0,0.0,0,0.0,0.0,0.0,7.5,0,0.0,0.0,0.0,0.0,0.0,0.0,0.0,0.0,0.0,0.0,17.5,0,25.0,0.0,0.0,0.0,0,0,0.0,0,0.0,0.0,0,50.0,0,0.0,0.0,0.0,0.0,950.0,2.0,20,0,0.0,20,0.0,20.0,0.0,0,900.0,1.0,0,0.0,0,,,10.0,3,30,0.0,0.0,1,,,,,,,,,,,,,,,,,,,,,,,,,,,,,,,,,,,,162.257554,,176.5963712,174.0841675,,191.7949801,15.1986089,29.5374261,,,,,,,,,,,,,,,,,,,,,,,,,,,,,,,,,,,,,,,,,,,,,,
3662,"M. I. Khan, H. Y. Kim, Y. Namigata, T.-h. Nam and S. Miyazaki",Combined effects of work hardening and precipitation strengthening on the cyclic stability of TiNiPdCu-based high-temperature shape memory alloys,,Acta Materialia,61,4797-4810,2013,,,,External,,0.0,0.0,0.0,0.0,0,0.0,0.0,0.0,0.0,0,0.0,0.0,0.0,0.0,0.0,0.0,0.0,0.0,0.0,0.0,25.0,0,25.0,0.0,0.0,0.0,0,0,0.0,0,0.0,0.0,0,50.0,0,0.0,0.0,0.0,0.0,950.0,2.0,20,0,0.0,20,0.0,20.0,0.0,0,700.0,1.0,0,0.0,0,,,10.0,3,30,0.0,0.0,1,,,,,,,,,,,,,,,,,,,,,,,,,,,,,,,,,,,,162.104061,,167.11445,169.2617596,,184.2929267,17.1784767,22.1888657,,,,,,,,,,,,,,,,,,,,,,,,,,,,,,,,,,,,,,,,,,,,,,
3663,"M. I. Khan, H. Y. Kim, Y. Namigata, T.-h. Nam and S. Miyazaki",Combined effects of work hardening and precipitation strengthening on the cyclic stability of TiNiPdCu-based high-temperature shape memory alloys,,Acta Materialia,61,4797-4810,2013,,,,External,,0.0,0.0,0.0,0.0,0,0.0,0.0,0.0,0.0,0,0.0,0.0,0.0,0.0,0.0,0.0,0.0,0.0,0.0,0.0,25.0,0,25.0,0.0,0.0,0.0,0,0,0.0,0,0.0,0.0,0,50.0,0,0.0,0.0,0.0,0.0,950.0,2.0,20,0,0.0,20,0.0,20.0,0.0,0,700.0,1.0,0,0.0,0,,,10.0,3,30,0.0,0.0,1,,,,,,,,,,,,,,,,,,,,,,,,,,,,,,,,,,,,162.104061,,167.11445,169.2617596,,184.2929267,17.1784767,22.1888657,,,,,,,,,,,,,,,,,,,,,,,,,,,,,,,,,,,,,,,,,,,,,,
3664,"M. I. Khan, H. Y. Kim, Y. Namigata, T.-h. Nam and S. Miyazaki",Combined effects of work hardening and precipitation strengthening on the cyclic stability of TiNiPdCu-based high-temperature shape memory alloys,,Acta Materialia,61,4797-4810,2013,,,,External,,0.0,0.0,0.0,0.0,0,0.0,0.0,0.0,3.0,0,0.0,0.0,0.0,0.0,0.0,0.0,0.0,0.0,0.0,0.0,22.0,0,25.0,0.0,0.0,0.0,0,0,0.0,0,0.0,0.0,0,50.0,0,0.0,0.0,0.0,0.0,950.0,2.0,20,0,0.0,20,0.0,20.0,0.0,0,600.0,1.0,0,0.0,0,,,10.0,3,30,0.0,0.0,1,,,,,,,,,,,,,,,,,,,,,,,,,,,,,,,,,,,,157.6054748,,170.5464657,171.5702559,,187.4980359,16.9515702,29.8925611,,,,,,,,,,,,,,,,,,,,,,,,,,,,,,,,,,,,,,,,,,,,,,
3665,"M. I. Khan, H. Y. Kim, Y. Namigata, T.-h. Nam and S. Miyazaki",Combined effects of work hardening and precipitation strengthening on the cyclic stability of TiNiPdCu-based high-temperature shape memory alloys,,Acta Materialia,61,4797-4810,2013,,,,External,,0.0,0.0,0.0,0.0,0,0.0,0.0,0.0,3.0,0,0.0,0.0,0.0,0.0,0.0,0.0,0.0,0.0,0.0,0.0,22.0,0,25.0,0.0,0.0,0.0,0,0,0.0,0,0.0,0.0,0,50.0,0,0.0,0.0,0.0,0.0,950.0,2.0,20,0,0.0,20,0.0,20.0,0.0,0,600.0,1.0,0,0.0,0,,,10.0,3,30,0.0,0.0,1,,,,,,,,,,,,,,,,,,,,,,,,,,,,,,,,,,,,157.6054748,,170.5464657,171.5702559,,187.4980359,16.9515702,29.8925611,,,,,,,,,,,,,,,,,,,,,,,,,,,,,,,,,,,,,,,,,,,,,,
3666,"M. I. Khan, H. Y. Kim, Y. Namigata, T.-h. Nam and S. Miyazaki",Combined effects of work hardening and precipitation strengthening on the cyclic stability of TiNiPdCu-based high-temperature shape memory alloys,,Acta Materialia,61,4797-4810,2013,,,,External,,0.0,0.0,0.0,0.0,0,0.0,0.0,0.0,5.0,0,0.0,0.0,0.0,0.0,0.0,0.0,0.0,0.0,0.0,0.0,20.0,0,25.0,0.0,0.0,0.0,0,0,0.0,0,0.0,0.0,0,50.0,0,0.0,0.0,0.0,0.0,950.0,2.0,20,0,0.0,20,0.0,20.0,0.0,0,700.0,1.0,0,0.0,0,,,10.0,3,30,0.0,0.0,1,,,,,,,,,,,,,,,,,,,,,,,,,,,,,,,,,,,,157.093672,,179.9983075,170.6932993,,197.892554,17.8942465,40.798882,,,,,,,,,,,,,,,,,,,,,,,,,,,,,,,,,,,,,,,,,,,,,,
3667,"M. I. Khan, H. Y. Kim, Y. Namigata, T.-h. Nam and S. Miyazaki",Combined effects of work hardening and precipitation strengthening on the cyclic stability of TiNiPdCu-based high-temperature shape memory alloys,,Acta Materialia,61,4797-4810,2013,,,,External,,0.0,0.0,0.0,0.0,0,0.0,0.0,0.0,5.0,0,0.0,0.0,0.0,0.0,0.0,0.0,0.0,0.0,0.0,0.0,20.0,0,25.0,0.0,0.0,0.0,0,0,0.0,0,0.0,0.0,0,50.0,0,0.0,0.0,0.0,0.0,950.0,2.0,20,0,0.0,20,0.0,20.0,0.0,0,700.0,1.0,0,0.0,0,,,10.0,3,30,0.0,0.0,1,,,,,,,,,,,,,,,,,,,,,,,,,,,,,,,,,,,,157.093672,,179.9983075,170.6932993,,197.892554,17.8942465,40.798882,,,,,,,,,,,,,,,,,,,,,,,,,,,,,,,,,,,,,,,,,,,,,,
3668,"M. I. Khan, H. Y. Kim, Y. Namigata, T.-h. Nam and S. Miyazaki",Combined effects of work hardening and precipitation strengthening on the cyclic stability of TiNiPdCu-based high-temperature shape memory alloys,,Acta Materialia,61,4797-4810,2013,,,,External,,0.0,0.0,0.0,0.0,0,0.0,0.0,0.0,5.0,0,0.0,0.0,0.0,0.0,0.0,0.0,0.0,0.0,0.0,0.0,20.0,0,25.0,0.0,0.0,0.0,0,0,0.0,0,0.0,0.0,0,50.0,0,0.0,0.0,0.0,0.0,950.0,2.0,20,0,0.0,20,0.0,20.0,0.0,0,900.0,1.0,0,0.0,0,,,10.0,3,30,0.0,0.0,1,,,,,,,,,,,,,,,,,,,,,,,,,,,,,,,,,,,,154.7716944,,175.8634586,165.7579211,,188.5319513,12.6684927,33.7602569,,,,,,,,,,,,,,,,,,,,,,,,,,,,,,,,,,,,,,,,,,,,,,
3669,"M. I. Khan, H. Y. Kim, Y. Namigata, T.-h. Nam and S. Miyazaki",Combined effects of work hardening and precipitation strengthening on the cyclic stability of TiNiPdCu-based high-temperature shape memory alloys,,Acta Materialia,61,4797-4810,2013,,,,External,,0.0,0.0,0.0,0.0,0,0.0,0.0,0.0,5.0,0,0.0,0.0,0.0,0.0,0.0,0.0,0.0,0.0,0.0,0.0,20.0,0,25.0,0.0,0.0,0.0,0,0,0.0,0,0.0,0.0,0,50.0,0,0.0,0.0,0.0,0.0,950.0,2.0,20,0,0.0,20,0.0,20.0,0.0,0,900.0,1.0,0,0.0,0,,,10.0,3,30,0.0,0.0,1,,,,,,,,,,,,,,,,,,,,,,,,,,,,,,,,,,,,154.7716944,,175.8634586,165.7579211,,188.5319513,12.6684927,33.7602569,,,,,,,,,,,,,,,,,,,,,,,,,,,,,,,,,,,,,,,,,,,,,,
3670,"M. I. Khan, H. Y. Kim, Y. Namigata, T.-h. Nam and S. Miyazaki",Combined effects of work hardening and precipitation strengthening on the cyclic stability of TiNiPdCu-based high-temperature shape memory alloys,,Acta Materialia,61,4797-4810,2013,,,,External,,0.0,0.0,0.0,0.0,0,0.0,0.0,0.0,3.0,0,0.0,0.0,0.0,0.0,0.0,0.0,0.0,0.0,0.0,0.0,22.0,0,25.0,0.0,0.0,0.0,0,0,0.0,0,0.0,0.0,0,50.0,0,0.0,0.0,0.0,0.0,950.0,2.0,20,0,0.0,20,0.0,20.0,0.0,0,900.0,1.0,0,0.0,0,,,10.0,3,30,0.0,0.0,1,,,,,,,,,,,,,,,,,,,,,,,,,,,,,,,,,,,,151.5355341,,169.2478394,166.7371283,,183.6030762,14.3552368,32.0675421,,,,,,,,,,,,,,,,,,,,,,,,,,,,,,,,,,,,,,,,,,,,,,
3671,"M. I. Khan, H. Y. Kim, Y. Namigata, T.-h. Nam and S. Miyazaki",Combined effects of work hardening and precipitation strengthening on the cyclic stability of TiNiPdCu-based high-temperature shape memory alloys,,Acta Materialia,61,4797-4810,2013,,,,External,,0.0,0.0,0.0,0.0,0,0.0,0.0,0.0,3.0,0,0.0,0.0,0.0,0.0,0.0,0.0,0.0,0.0,0.0,0.0,22.0,0,25.0,0.0,0.0,0.0,0,0,0.0,0,0.0,0.0,0,50.0,0,0.0,0.0,0.0,0.0,950.0,2.0,20,0,0.0,20,0.0,20.0,0.0,0,900.0,1.0,0,0.0,0,,,10.0,3,30,0.0,0.0,1,,,,,,,,,,,,,,,,,,,,,,,,,,,,,,,,,,,,151.5355341,,169.2478394,166.7371283,,183.6030762,14.3552368,32.0675421,,,,,,,,,,,,,,,,,,,,,,,,,,,,,,,,,,,,,,,,,,,,,,
3672,"M. I. Khan, H. Y. Kim, Y. Namigata, T.-h. Nam and S. Miyazaki",Combined effects of work hardening and precipitation strengthening on the cyclic stability of TiNiPdCu-based high-temperature shape memory alloys,,Acta Materialia,61,4797-4810,2013,,,,External,,0.0,0.0,0.0,0.0,0,0.0,0.0,0.0,3.0,0,0.0,0.0,0.0,0.0,0.0,0.0,0.0,0.0,0.0,0.0,22.0,0,25.0,0.0,0.0,0.0,0,0,0.0,0,0.0,0.0,0,50.0,0,0.0,0.0,0.0,0.0,950.0,2.0,20,0,0.0,20,0.0,20.0,0.0,0,500.0,1.0,0,0.0,0,,,10.0,3,30,0.0,0.0,1,,,,,,,,,,,,,,,,,,,,,,,,,,,,,,,,,,,,145.7919463,,160.8926174,165.9261745,,179.3489933,18.4563759,33.557047,,,,,,,,,,,,,,,,,,,,,,,,,,,,,,,,,,,,,,,,,,,,,,
3673,"M. I. Khan, H. Y. Kim, Y. Namigata, T.-h. Nam and S. Miyazaki",Combined effects of work hardening and precipitation strengthening on the cyclic stability of TiNiPdCu-based high-temperature shape memory alloys,,Acta Materialia,61,4797-4810,2013,,,,External,,0.0,0.0,0.0,0.0,0,0.0,0.0,0.0,3.0,0,0.0,0.0,0.0,0.0,0.0,0.0,0.0,0.0,0.0,0.0,22.0,0,25.0,0.0,0.0,0.0,0,0,0.0,0,0.0,0.0,0,50.0,0,0.0,0.0,0.0,0.0,950.0,2.0,20,0,0.0,20,0.0,20.0,0.0,0,500.0,1.0,0,0.0,0,,,10.0,3,30,0.0,0.0,1,,,,,,,,,,,,,,,,,,,,,,,,,,,,,,,,,,,,145.7919463,,160.8926174,165.9261745,,179.3489933,18.4563759,33.557047,,,,,,,,,,,,,,,,,,,,,,,,,,,,,,,,,,,,,,,,,,,,,,
3674,"M. I. Khan, H. Y. Kim, Y. Namigata, T.-h. Nam and S. Miyazaki",Combined effects of work hardening and precipitation strengthening on the cyclic stability of TiNiPdCu-based high-temperature shape memory alloys,,Acta Materialia,61,4797-4810,2013,,,,External,,0.0,0.0,0.0,0.0,0,0.0,0.0,0.0,0.0,0,0.0,0.0,0.0,0.0,0.0,0.0,0.0,0.0,0.0,0.0,25.0,0,25.0,0.0,0.0,0.0,0,0,0.0,0,0.0,0.0,0,50.0,0,0.0,0.0,0.0,0.0,950.0,2.0,20,0,0.0,20,0.0,20.0,0.0,0,900.0,1.0,0,0.0,0,,,10.0,3,30,0.0,0.0,1,,,,,,,,,,,,,,,,,,,,,,,,,,,,,,,,,,,,141.5553829,,158.4213308,156.7510064,,171.0883309,12.6670001,29.532948,,,,,,,,,,,,,,,,,,,,,,,,,,,,,,,,,,,,,,,,,,,,,,
3675,"M. I. Khan, H. Y. Kim, Y. Namigata, T.-h. Nam and S. Miyazaki",Combined effects of work hardening and precipitation strengthening on the cyclic stability of TiNiPdCu-based high-temperature shape memory alloys,,Acta Materialia,61,4797-4810,2013,,,,External,,0.0,0.0,0.0,0.0,0,0.0,0.0,0.0,0.0,0,0.0,0.0,0.0,0.0,0.0,0.0,0.0,0.0,0.0,0.0,25.0,0,25.0,0.0,0.0,0.0,0,0,0.0,0,0.0,0.0,0,50.0,0,0.0,0.0,0.0,0.0,950.0,2.0,20,0,0.0,20,0.0,20.0,0.0,0,900.0,1.0,0,0.0,0,,,10.0,3,30,0.0,0.0,1,,,,,,,,,,,,,,,,,,,,,,,,,,,,,,,,,,,,141.5553829,,158.4213308,156.7510064,,171.0883309,12.6670001,29.532948,,,,,,,,,,,,,,,,,,,,,,,,,,,,,,,,,,,,,,,,,,,,,,
3676,"M. I. Khan, H. Y. Kim, Y. Namigata, T.-h. Nam and S. Miyazaki",Combined effects of work hardening and precipitation strengthening on the cyclic stability of TiNiPdCu-based high-temperature shape memory alloys,,Acta Materialia,61,4797-4810,2013,,,,External,,0.0,0.0,0.0,0.0,0,0.0,0.0,0.0,0.0,0,0.0,0.0,0.0,0.0,0.0,0.0,0.0,0.0,0.0,0.0,25.0,0,25.0,0.0,0.0,0.0,0,0,0.0,0,0.0,0.0,0,50.0,0,0.0,0.0,0.0,0.0,950.0,2.0,20,0,0.0,20,0.0,20.0,0.0,0,500.0,1.0,0,0.0,0,,,10.0,3,30,0.0,0.0,1,,,,,,,,,,,,,,,,,,,,,,,,,,,,,,,,,,,,140.7583893,,159.2147651,162.5704698,,177.6711409,18.4563758,36.9127516,,,,,,,,,,,,,,,,,,,,,,,,,,,,,,,,,,,,,,,,,,,,,,
3677,"M. I. Khan, H. Y. Kim, Y. Namigata, T.-h. Nam and S. Miyazaki",Combined effects of work hardening and precipitation strengthening on the cyclic stability of TiNiPdCu-based high-temperature shape memory alloys,,Acta Materialia,61,4797-4810,2013,,,,External,,0.0,0.0,0.0,0.0,0,0.0,0.0,0.0,0.0,0,0.0,0.0,0.0,0.0,0.0,0.0,0.0,0.0,0.0,0.0,25.0,0,25.0,0.0,0.0,0.0,0,0,0.0,0,0.0,0.0,0,50.0,0,0.0,0.0,0.0,0.0,950.0,2.0,20,0,0.0,20,0.0,20.0,0.0,0,500.0,1.0,0,0.0,0,,,10.0,3,30,0.0,0.0,1,,,,,,,,,,,,,,,,,,,,,,,,,,,,,,,,,,,,140.7583893,,159.2147651,162.5704698,,177.6711409,18.4563758,36.9127516,,,,,,,,,,,,,,,,,,,,,,,,,,,,,,,,,,,,,,,,,,,,,,
3678,"M. I. Khan, H. Y. Kim, Y. Namigata, T.-h. Nam and S. Miyazaki",Combined effects of work hardening and precipitation strengthening on the cyclic stability of TiNiPdCu-based high-temperature shape memory alloys,,Acta Materialia,61,4797-4810,2013,,,,External,,0.0,0.0,0.0,0.0,0,0.0,0.0,0.0,0.0,0,0.0,0.0,0.0,0.0,0.0,0.0,0.0,0.0,0.0,0.0,25.0,0,25.0,0.0,0.0,0.0,0,0,0.0,0,0.0,0.0,0,50.0,0,0.0,0.0,0.0,0.0,950.0,2.0,20,0,0.0,20,0.0,20.0,0.0,0,600.0,1.0,0,0.0,0,,,10.0,3,30,0.0,0.0,1,,,,,,,,,,,,,,,,,,,,,,,,,,,,,,,,,,,,133.8450825,,171.6742208,152.7843213,,187.6301947,15.9559739,53.7851122,,,,,,,,,,,,,,,,,,,,,,,,,,,,,,,,,,,,,,,,,,,,,,
3679,"M. I. Khan, H. Y. Kim, Y. Namigata, T.-h. Nam and S. Miyazaki",Combined effects of work hardening and precipitation strengthening on the cyclic stability of TiNiPdCu-based high-temperature shape memory alloys,,Acta Materialia,61,4797-4810,2013,,,,External,,0.0,0.0,0.0,0.0,0,0.0,0.0,0.0,0.0,0,0.0,0.0,0.0,0.0,0.0,0.0,0.0,0.0,0.0,0.0,25.0,0,25.0,0.0,0.0,0.0,0,0,0.0,0,0.0,0.0,0,50.0,0,0.0,0.0,0.0,0.0,950.0,2.0,20,0,0.0,20,0.0,20.0,0.0,0,600.0,1.0,0,0.0,0,,,10.0,3,30,0.0,0.0,1,,,,,,,,,,,,,,,,,,,,,,,,,,,,,,,,,,,,133.8450825,,171.6742208,152.7843213,,187.6301947,15.9559739,53.7851122,,,,,,,,,,,,,,,,,,,,,,,,,,,,,,,,,,,,,,,,,,,,,,
3680,"M. I. Khan, H. Y. Kim, Y. Namigata, T.-h. Nam and S. Miyazaki",Combined effects of work hardening and precipitation strengthening on the cyclic stability of TiNiPdCu-based high-temperature shape memory alloys,,Acta Materialia,61,4797-4810,2013,,,,External,,0.0,0.0,0.0,0.0,0,0.0,0.0,0.0,7.5,0,0.0,0.0,0.0,0.0,0.0,0.0,0.0,0.0,0.0,0.0,17.5,0,25.0,0.0,0.0,0.0,0,0,0.0,0,0.0,0.0,0,50.0,0,0.0,0.0,0.0,0.0,950.0,2.0,20,0,0.0,20,0.0,20.0,0.0,0,600.0,1.0,0,0.0,0,,,10.0,3,30,0.0,0.0,1,,,,,,,,,,,,,,,,,,,,,,,,,,,,,,,,,,,,120.4952804,,159.3235393,133.4538924,,188.2099314,28.8863921,67.714651,,,,,,,,,,,,,,,,,,,,,,,,,,,,,,,,,,,,,,,,,,,,,,
3681,"M. I. Khan, H. Y. Kim, Y. Namigata, T.-h. Nam and S. Miyazaki",Combined effects of work hardening and precipitation strengthening on the cyclic stability of TiNiPdCu-based high-temperature shape memory alloys,,Acta Materialia,61,4797-4810,2013,,,,External,,0.0,0.0,0.0,0.0,0,0.0,0.0,0.0,7.5,0,0.0,0.0,0.0,0.0,0.0,0.0,0.0,0.0,0.0,0.0,17.5,0,25.0,0.0,0.0,0.0,0,0,0.0,0,0.0,0.0,0,50.0,0,0.0,0.0,0.0,0.0,950.0,2.0,20,0,0.0,20,0.0,20.0,0.0,0,600.0,1.0,0,0.0,0,,,10.0,3,30,0.0,0.0,1,,,,,,,,,,,,,,,,,,,,,,,,,,,,,,,,,,,,120.4952804,,159.3235393,133.4538924,,188.2099314,28.8863921,67.714651,,,,,,,,,,,,,,,,,,,,,,,,,,,,,,,,,,,,,,,,,,,,,,
3682,"M. I. Khan, H. Y. Kim, Y. Namigata, T.-h. Nam and S. Miyazaki",Combined effects of work hardening and precipitation strengthening on the cyclic stability of TiNiPdCu-based high-temperature shape memory alloys,,Acta Materialia,61,4797-4810,2013,,,,External,,0.0,0.0,0.0,0.0,0,0.0,0.0,0.0,10.0,0,0.0,0.0,0.0,0.0,0.0,0.0,0.0,0.0,0.0,0.0,15.0,0,25.0,0.0,0.0,0.0,0,0,0.0,0,0.0,0.0,0,50.0,0,0.0,0.0,0.0,0.0,950.0,2.0,20,0,0.0,20,0.0,20.0,0.0,0,600.0,1.0,0,0.0,0,,,10.0,3,30,0.0,0.0,1,,,,,,,,,,,,,,,,,,,,,,,,,,,,,,,,,,,,62.65201154,,102.4758669,97.51374403,,140.3208643,37.8449974,77.66885276,,,,,,,,,,,,,,,,,,,,,,,,,,,,,,,,,,,,,,,,,,,,,,
3683,"M. I. Khan, H. Y. Kim, Y. Namigata, T.-h. Nam and S. Miyazaki",Combined effects of work hardening and precipitation strengthening on the cyclic stability of TiNiPdCu-based high-temperature shape memory alloys,,Acta Materialia,61,4797-4810,2013,,,,External,,0.0,0.0,0.0,0.0,0,0.0,0.0,0.0,10.0,0,0.0,0.0,0.0,0.0,0.0,0.0,0.0,0.0,0.0,0.0,15.0,0,25.0,0.0,0.0,0.0,0,0,0.0,0,0.0,0.0,0,50.0,0,0.0,0.0,0.0,0.0,950.0,2.0,20,0,0.0,20,0.0,20.0,0.0,0,600.0,1.0,0,0.0,0,,,10.0,3,30,0.0,0.0,1,,,,,,,,,,,,,,,,,,,,,,,,,,,,,,,,,,,,62.65201154,,102.4758669,97.51374403,,140.3208643,37.8449974,77.66885276,,,,,,,,,,,,,,,,,,,,,,,,,,,,,,,,,,,,,,,,,,,,,,
3684,"F. Yang, A. Devaraj, R. Noebe, R. Williams, M. Mills, D. Williams and D. McComb",Composition Analysis on the Precipitates in the NiTiHf and NiPdTiHf Alloys,,Microscopy and Microanalysis,19,1518-1519,2013,,,,External,,0.0,0.0,0.0,0.0,0,0.0,0.0,0.0,0.0,0,0.0,0.0,0.0,20.0,0.0,0.0,0.0,0.0,0.0,0.0,45.3,0,5.0,0.0,0.0,0.0,0,0,0.0,0,0.0,0.0,0,29.7,0,0.0,0.0,0.0,0.0,20.0,0.0,20,0,0.0,20,0.0,20.0,0.0,0,500.0,48.0,0,0.0,0,,,10.0,3,30,0.0,0.0,1,,,,,,,,,,,,,,,,,,,,,,,,,,,,,,,,,,,,,,,,,,,,,,,,,,,,,,,,,,,,,,,,,,,,,,,,,,,,,,,,,,,,,,,,,
3685,"F. Yang, A. Devaraj, R. Noebe, R. Williams, M. Mills, D. Williams and D. McComb",Composition Analysis on the Precipitates in the NiTiHf and NiPdTiHf Alloys,,Microscopy and Microanalysis,19,1518-1519,2013,,,,External,,0.0,0.0,0.0,0.0,0,0.0,0.0,0.0,0.0,0,0.0,0.0,0.0,20.0,0.0,0.0,0.0,0.0,0.0,0.0,45.3,0,5.0,0.0,0.0,0.0,0,0,0.0,0,0.0,0.0,0,29.7,0,0.0,0.0,0.0,0.0,20.0,0.0,20,0,0.0,20,0.0,20.0,0.0,0,20.0,0.0,0,0.0,0,,,10.0,3,30,0.0,0.0,1,,,,,,,,,,,,,,,,,,,,,,,,,,,,,,,,,,,,,,,,,,,,,,,,,,,,,,,,,,,,,,,,,,,,,,,,,,,,,,,,,,,,,,,,,
3686,"E. Acar, H. Tobe, I. Kaya, H. E. Karaca and Y. I. Chumlyakov",Compressive response of Ni45.3Ti34.7Hf15Pd5 and Ni45.3Ti29.7Hf20Pd5 shape-memory alloys,,Journal of Materials Science,50,1924-1934,2015,,,,External,,0.0,0.0,0.0,0.0,0,0.0,0.0,0.0,0.0,0,0.0,0.0,0.0,20.0,0.0,0.0,0.0,0.0,0.0,0.0,45.3,0,5.0,0.0,0.0,0.0,0,0,0.0,0,0.0,0.0,0,29.7,0,0.0,0.0,0.0,0.0,20.0,0.0,20,0,0.0,20,0.0,20.0,0.0,0,900.0,72.0,0,0.0,0,,,10.0,3,30,0.0,0.0,1,,,,,,,,,,,,,,,,,,,,,,,,,,,,,,,,,,,,75,,110,102,,150,40,75,,,,,,,,,,,,,,,,,,,,,,,,,,,,,,,,,,,,,,,,,,,,,,
3687,"E. Acar, H. Tobe, I. Kaya, H. E. Karaca and Y. I. Chumlyakov",Compressive response of Ni45.3Ti34.7Hf15Pd5 and Ni45.3Ti29.7Hf20Pd5 shape-memory alloys,,Journal of Materials Science,50,1924-1934,2015,,,,External,,0.0,0.0,0.0,0.0,0,0.0,0.0,0.0,0.0,0,0.0,0.0,0.0,20.0,0.0,0.0,0.0,0.0,0.0,0.0,45.3,0,5.0,0.0,0.0,0.0,0,0,0.0,0,0.0,0.0,0,29.7,0,0.0,0.0,0.0,0.0,20.0,0.0,20,0,0.0,20,0.0,20.0,0.0,0,900.0,72.0,0,0.0,0,,,10.0,3,30,0.0,0.0,1,,,,,,,,,,,,,,,,,,,,,,,,,,,,,,,,,,,,75,,110,102,,150,40,75,,,,,,,,,,,,,,,,,,,,,,,,,,,,,,,,,,,,,,,,,,,,,,
3688,"E. Acar, H. Tobe, I. Kaya, H. E. Karaca and Y. I. Chumlyakov",Compressive response of Ni45.3Ti34.7Hf15Pd5 and Ni45.3Ti29.7Hf20Pd5 shape-memory alloys,,Journal of Materials Science,50,1924-1934,2015,,,,External,,0.0,0.0,0.0,0.0,0,0.0,0.0,0.0,0.0,0,0.0,0.0,0.0,15.0,0.0,0.0,0.0,0.0,0.0,0.0,45.3,0,5.0,0.0,0.0,0.0,0,0,0.0,0,0.0,0.0,0,34.7,0,0.0,0.0,0.0,0.0,20.0,0.0,20,0,0.0,20,0.0,20.0,0.0,0,900.0,72.0,0,0.0,0,,,10.0,3,30,0.0,0.0,1,,,,,,,,,,,,,,,,,,,,,,,,,,,,,,,,,,,,35,,50,63,,106,56,71,,,,,,,,,,,,,,,,,,,,,,,,,,,,,,,,,,,,,,,,,,,,,,
3689,"E. Acar, H. Tobe, I. Kaya, H. E. Karaca and Y. I. Chumlyakov",Compressive response of Ni45.3Ti34.7Hf15Pd5 and Ni45.3Ti29.7Hf20Pd5 shape-memory alloys,,Journal of Materials Science,50,1924-1934,2015,,,,External,,0.0,0.0,0.0,0.0,0,0.0,0.0,0.0,0.0,0,0.0,0.0,0.0,15.0,0.0,0.0,0.0,0.0,0.0,0.0,45.3,0,5.0,0.0,0.0,0.0,0,0,0.0,0,0.0,0.0,0,34.7,0,0.0,0.0,0.0,0.0,20.0,0.0,20,0,0.0,20,0.0,20.0,0.0,0,900.0,72.0,0,0.0,0,,,10.0,3,30,0.0,0.0,1,,,,,,,,,,,,,,,,,,,,,,,,,,,,,,,,,,,,35,,50,63,,106,56,71,,,,,,,,,,,,,,,,,,,,,,,,,,,,,,,,,,,,,,,,,,,,,,
3690,"E. Acar, H. Tobe, I. Kaya, H. E. Karaca and Y. I. Chumlyakov",Compressive response of Ni45.3Ti34.7Hf15Pd5 and Ni45.3Ti29.7Hf20Pd5 shape-memory alloys,,Journal of Materials Science,50,1924-1934,2015,,,,External,,0.0,0.0,0.0,0.0,0,0.0,0.0,0.0,0.0,0,0.0,0.0,0.0,10.0,0.0,0.0,0.0,0.0,0.0,0.0,45.3,0,5.0,0.0,0.0,0.0,0,0,0.0,0,0.0,0.0,0,39.7,0,0.0,0.0,0.0,0.0,20.0,0.0,20,0,0.0,20,0.0,20.0,0.0,0,900.0,72.0,0,0.0,0,,,10.0,3,30,0.0,0.0,1,,,,,,,,,,,,,,,,,,,,,,,,,,,,,,,,,,,,-40,,-4,1,,45,49,85,,,,,,,,,,,,,,,,,,,,,,,,,,,,,,,,,,,,,,,,,,,,,,
3691,"E. Acar, H. Tobe, I. Kaya, H. E. Karaca and Y. I. Chumlyakov",Compressive response of Ni45.3Ti34.7Hf15Pd5 and Ni45.3Ti29.7Hf20Pd5 shape-memory alloys,,Journal of Materials Science,50,1924-1934,2015,,,,External,,0.0,0.0,0.0,0.0,0,0.0,0.0,0.0,0.0,0,0.0,0.0,0.0,10.0,0.0,0.0,0.0,0.0,0.0,0.0,45.3,0,5.0,0.0,0.0,0.0,0,0,0.0,0,0.0,0.0,0,39.7,0,0.0,0.0,0.0,0.0,20.0,0.0,20,0,0.0,20,0.0,20.0,0.0,0,900.0,72.0,0,0.0,0,,,10.0,3,30,0.0,0.0,1,,,,,,,,,,,,,,,,,,,,,,,,,,,,,,,,,,,,-40,,-4,1,,45,49,85,,,,,,,,,,,,,,,,,,,,,,,,,,,,,,,,,,,,,,,,,,,,,,
3692,"H. E. Karaca, S. M. Saghaian, B. Basaran, G. S. Bigelow, R. D. Noebe and Y. I. Chumlyakov",Compressive response of nickel-rich NiTiHf high-temperature shape memory single crystals along the [111] orientation,,Scripta Materialia,65,577-580,2011,,,,External,,0.0,0.0,0.0,0.0,0,0.0,0.0,0.0,0.0,0,0.0,0.0,0.0,19.3,0.0,0.0,0.0,0.0,0.0,0.0,50.4,0,0.0,0.0,0.0,0.0,0,0,0.0,0,0.0,0.0,0,29.9,0,0.0,0.0,0.0,0.4,20.0,0.0,20,0,0.0,20,0.0,20.0,0.0,0,20.0,0.0,0,0.0,0,,,10.0,3,30,0.0,0.0,1,,,,,,,,,,,,,,,,,,,,,,,,,,,,,,,,,,,,60,,113,108,,177,64,117,,,,,,,,,,,,,,,,,,,,,,,,,,,,,,,,,,,,,,,,,,,,,,
3693,"G.S. Bigelow, S.A. Padula II, A. Garg, R.D. Noebe",Correlation between mechanical behavior and actuator-type performance of Ni-Ti-Pd high-temperature shape memory alloys,,SPIE Proceedings,6526,43842,2007,,,,External,,0.0,0.0,0.0,0.0,0,0.0,0.0,0.0,0.0,0,0.0,0.0,0.0,0.0,0.0,0.0,0.0,0.0,0.0,0.0,34.5,0,15.0,0.0,0.0,0.0,0,0,0.0,0,0.0,0.0,0,50.5,0,0.0,0.0,0.0,0.0,20.0,0.0,20,0,0.0,20,0.0,20.0,0.0,0,20.0,0.0,0,0.0,0,,,10.0,3,30,0.0,0.0,1,,,,,,,,,,,,,,,,,,,,,,,,,,,,,,,,,,,,,,,,,,,,,,,,,,,,,,,,,,,,,,,,,,,,,,,,,,,,,,,,,,,,,,,,,
3694,"G.S. Bigelow, S.A. Padula II, A. Garg, R.D. Noebe",Correlation between mechanical behavior and actuator-type performance of Ni-Ti-Pd high-temperature shape memory alloys,,SPIE Proceedings,6526,43842,2007,,,,External,,0.0,0.0,0.0,0.0,0,0.0,0.0,0.0,0.0,0,0.0,0.0,0.0,0.0,0.0,0.0,0.0,0.0,0.0,0.0,29.5,0,20.0,0.0,0.0,0.0,0,0,0.0,0,0.0,0.0,0,50.5,0,0.0,0.0,0.0,0.0,20.0,0.0,20,0,0.0,20,0.0,20.0,0.0,0,20.0,0.0,0,0.0,0,,,10.0,3,30,0.0,0.0,1,,,,,,,,,,,,,,,,,,,,,,,,,,,,,,,,,,,,,,,,,,,,,,,,,,,,,,,,,,,,,,,,,,,,,,,,,,,,,,,,,,,,,,,,,
3695,"G.S. Bigelow, S.A. Padula II, A. Garg, R.D. Noebe",Correlation between mechanical behavior and actuator-type performance of Ni-Ti-Pd high-temperature shape memory alloys,,SPIE Proceedings,6526,43842,2007,,,,External,,0.0,0.0,0.0,0.0,0,0.0,0.0,0.0,0.0,0,0.0,0.0,0.0,0.0,0.0,0.0,0.0,0.0,0.0,0.0,24.5,0,25.0,0.0,0.0,0.0,0,0,0.0,0,0.0,0.0,0,50.5,0,0.0,0.0,0.0,0.0,20.0,0.0,20,0,0.0,20,0.0,20.0,0.0,0,20.0,0.0,0,0.0,0,,,10.0,3,30,0.0,0.0,1,,,,,,,,,,,,,,,,,,,,,,,,,,,,,,,,,,,,,,,,,,,,,,,,,,,,,,,,,,,,,,,,,,,,,,,,,,,,,,,,,,,,,,,,,
3696,"G.S. Bigelow, S.A. Padula II, A. Garg, R.D. Noebe",Correlation between mechanical behavior and actuator-type performance of Ni-Ti-Pd high-temperature shape memory alloys,,SPIE Proceedings,6526,43842,2007,,,,External,,0.0,0.0,0.0,0.0,0,0.0,0.0,0.0,0.0,0,0.0,0.0,0.0,0.0,0.0,0.0,0.0,0.0,0.0,0.0,19.5,0,30.0,0.0,0.0,0.0,0,0,0.0,0,0.0,0.0,0,50.5,0,0.0,0.0,0.0,0.0,20.0,0.0,20,0,0.0,20,0.0,20.0,0.0,0,20.0,0.0,0,0.0,0,,,10.0,3,30,0.0,0.0,1,,,,,,,,,,,,,,,,,,,,,,,,,,,,,,,,,,,,,,,,,,,,,,,,,,,,,,,,,,,,,,,,,,,,,,,,,,,,,,,,,,,,,,,,,
3697,"G.S. Bigelow, S.A. Padula II, A. Garg, R.D. Noebe",Correlation between mechanical behavior and actuator-type performance of Ni-Ti-Pd high-temperature shape memory alloys,,SPIE Proceedings,6526,43842,2007,,,,External,,0.0,0.0,0.0,0.0,0,0.0,0.0,0.0,0.0,0,0.0,0.0,0.0,0.0,0.0,0.0,0.0,0.0,0.0,0.0,3.5,0,46.0,0.0,0.0,0.0,0,0,0.0,0,0.0,0.0,0,50.5,0,0.0,0.0,0.0,0.0,20.0,0.0,20,0,0.0,20,0.0,20.0,0.0,0,20.0,0.0,0,0.0,0,,,10.0,3,30,0.0,0.0,1,,,,,,,,,,,,,,,,,,,,,,,,,,,,,,,,,,,,,,,,,,,,,,,,,,,,,,,,,,,,,,,,,,,,,,,,,,,,,,,,,,,,,,,,,
3698,"P.L. Potapov, S.E. Kulkoval, A.V. Shelyakov, K. Okutsu, S. Miyazaki, D. Schryvers",Crystal structure of orthorhombic martensite in TiNi-Cu and TiNi-Pd intermetallics,,Journal de Physique IV (Proceedings),112,727-730,2003,,,,External,,0.0,0.0,0.0,0.0,0,0.0,0.0,0.0,0.0,0,0.0,0.0,0.0,0.0,0.0,0.0,0.0,0.0,0.0,0.0,26.5,0,22.7,0.0,0.0,0.0,0,0,0.0,0,0.0,0.0,0,50.8,0,0.0,0.0,0.0,0.0,20.0,0.0,20,0,0.0,20,0.0,20.0,0.0,0,20.0,0.0,0,0.0,0,,,10.0,3,30,0.0,0.0,1,,,,,,,,,,,,,,,,,,,,,,,,,,,,,,,,,,,,,,,,,,,,,,,,,,,,,,,,,,,,,,,,,,,,,,,,,,,,,,,,,,,,,,,,,
3699,L. Meisner and V. Sivokha,Deformation of Crystal Lattice in the Process of Martensitic Transformation in Alloys of Ni50Ti50-xZrx,,Journal de Physique IV,5,C8-765-C8-769,1995,,,,External,,0.0,0.0,0.0,0.0,0,0.0,0.0,0.0,0.0,0,0.0,0.0,0.0,0.0,0.0,0.0,0.0,0.0,0.0,0.0,50.0,0,0.0,0.0,0.0,0.0,0,0,0.0,0,0.0,0.0,0,49.0,0,0.0,0.0,0.0,1.0,20.0,0.0,20,0,0.0,20,0.0,20.0,0.0,0,800.0,1.0,0,0.0,0,,,10.0,3,30,0.0,0.0,1,,,,,,,,,,,,,,,,,,,,,,,,,,,,,,,,,,,,,,78.89362094,77.89730826,,,,,,,,,,,,,,,,,,,,,,,,,,,,,,,,,,,,,,,,,,,,,,,,,,
3700,L. Meisner and V. Sivokha,Deformation of Crystal Lattice in the Process of Martensitic Transformation in Alloys of Ni50Ti50-xZrx,,Journal de Physique IV,5,C8-765-C8-769,1995,,,,External,,0.0,0.0,0.0,0.0,0,0.0,0.0,0.0,0.0,0,0.0,0.0,0.0,0.0,0.0,0.0,0.0,0.0,0.0,0.0,50.0,0,0.0,0.0,0.0,0.0,0,0,0.0,0,0.0,0.0,0,45.0,0,0.0,0.0,0.0,5.0,20.0,0.0,20,0,0.0,20,0.0,20.0,0.0,0,800.0,1.0,0,0.0,0,,,10.0,3,30,0.0,0.0,1,,,,,,,,,,,,,,,,,,,,,,,,,,,,,,,,,,,,,,89.59301254,89.89048673,,,,,,,,,,,,,,,,,,,,,,,,,,,,,,,,,,,,,,,,,,,,,,,,,,
3701,L. Meisner and V. Sivokha,Deformation of Crystal Lattice in the Process of Martensitic Transformation in Alloys of Ni50Ti50-xZrx,,Journal de Physique IV,5,C8-765-C8-769,1995,,,,External,,0.0,0.0,0.0,0.0,0,0.0,0.0,0.0,0.0,0,0.0,0.0,0.0,0.0,0.0,0.0,0.0,0.0,0.0,0.0,50.0,0,0.0,0.0,0.0,0.0,0,0,0.0,0,0.0,0.0,0,40.0,0,0.0,0.0,0.0,10.0,20.0,0.0,20,0,0.0,20,0.0,20.0,0.0,0,800.0,1.0,0,0.0,0,,,10.0,3,30,0.0,0.0,1,,,,,,,,,,,,,,,,,,,,,,,,,,,,,,,,,,,,,,111.8384034,129.1803097,,,,,,,,,,,,,,,,,,,,,,,,,,,,,,,,,,,,,,,,,,,,,,,,,,
3702,L. Meisner and V. Sivokha,Deformation of Crystal Lattice in the Process of Martensitic Transformation in Alloys of Ni50Ti50-xZrx,,Journal de Physique IV,5,C8-765-C8-769,1995,,,,External,,0.0,0.0,0.0,0.0,0,0.0,0.0,0.0,0.0,0,0.0,0.0,0.0,0.0,0.0,0.0,0.0,0.0,0.0,0.0,50.0,0,0.0,0.0,0.0,0.0,0,0,0.0,0,0.0,0.0,0,35.0,0,0.0,0.0,0.0,15.0,20.0,0.0,20,0,0.0,20,0.0,20.0,0.0,0,800.0,1.0,0,0.0,0,,,10.0,3,30,0.0,0.0,1,,,,,,,,,,,,,,,,,,,,,,,,,,,,,,,,,,,,,,162.2554388,194.368455,,,,,,,,,,,,,,,,,,,,,,,,,,,,,,,,,,,,,,,,,,,,,,,,,,
3703,"S. F. Hsieh, A. W. J. Hsue, S. L. Chen, M. H. Lin, K. L. Ou and P. L. Mao",EDM surface characteristics and shape recovery ability of Ti35.5Ni48.5Zr16 and Ni60Al24.5Fe15.5 ternary shape memory alloys,,Journal of Alloys and Compounds,571,63-68,2013,,,,External,,0.0,0.0,0.0,0.0,0,0.0,0.0,0.0,0.0,0,0.0,0.0,0.0,0.0,0.0,0.0,0.0,0.0,0.0,0.0,48.5,0,0.0,0.0,0.0,0.0,0,0,0.0,0,0.0,0.0,0,35.5,0,0.0,0.0,0.0,16.0,20.0,0.0,20,0,0.0,20,0.0,950.0,72.0,0,900.0,2.0,0,0.0,0,,,10.0,3,30,0.0,0.0,1,,,,,,,,,,,,,,,,,,,,,,,,,,,,,,,,,,,,,,,,,,,,,,,,,,,,,,,,0,2,,,,,,,,,,,,,,,,,,,,,,,,,,,,,,,,
