Repository: sinazadeh/CatBoost-SMAs

# CatBoost SMAs
This repository contains a sample implementation of using CatBoost for building a surrogate model for transformation temperatures of Shape Memory Alloys (SMAs). The sample code (found in [main.py](main.py)) showcases how CatBoost can be used to model this data and make predictions with a high degree of accuracy. The accompanying [raw_data.csv](raw_data.csv) file contains 4899 data points that can be used to train and validate the model. This data can also serve as a reference for researchers looking to explore the use of CatBoost in this particular field.

File: raw_data.csv (part 56 of 67)
termediate_a_(A),Micro_Intermediate_b,Micro_Intermediate_c,Micro_Intermediate_Space_Group,Micro_Martensite_Test_Temperature_Above_Af(Temp-Af),Micro_Martensite_Structure,Micro_Martensite_a_(A),Micro_Martensite_b,Micro_Martensite_c,Micro_Martensite_Beta,Micro_Martensite_Space_Group,Micro_Martensite_Sub-structure,Micro_Precipitate_Test_Temperature,Micro_Precipitate_Structure,Micro_Precipitate_Volume_Fraction,NeedsAttention,SME_Transforms,SME_Mf,SME_Mp,SME_Ms,SME_As,SME_Ap,SME_Af,SME_Thermal_Hysteresis,SME_Transformation_Range,SME_RfM,SME_RfA,SME_dH(MA)(J/g),SME_dH(AM)(J/g),SME_dH(AR)(J/G),SME_dS(MA)(J/kgK),SME_dS(AM)(J/kgK),SME_dS(AR)(J/kgK),SME_epsilonAct(%),SME_epsilonIrr(%),SME_Failure(FatigueTest),SME_Bend_Recovery(%),SE_R.Strain(%),SE_Strain_Max(%),SE_Stress_Max(MPa),SE_Mf_Stress,SE_Ms_Stress,SE_As_Stress,SE_Af_Stress,SE_M_Yield,SE_A_Yield,MSME_Magnetization (emu/g),MSME_Magnetization Change (AM)(emu/g),MSME_Magnetization Change (MA)(emu/g),MSME_Mf Temp (Â°C),MSME_Mf Mag (emu/g),MSME_Mp Temp (Â°C),MSME_Mp Mag (emu/g),MSME_Ms_Temp(C),MSME_Ms_Mag(emu/g),MSME_Direct average rate (emu/gÂ°C),MSME_Direct_integrated_magnetization_change(emu/g),MSME_As_Temp(C),MSME_As_Mag(emu/g),MSME_Ap_Temp (C),MSME_Ap_Mag(emu/g),MSME_Af_Temp (C),MSME_Af_Mag(emu/g),MSME_Reverse_average_rate(emu/gC),MSME_Reverse_integrated_magnetization_change(emu/g),MSME_Direct_MT_range(C),MSME_Reverse_MT_range(C),MSME_Hysteresis(C),MSME_Estimated_entropy_difference_(J/kg*K),"MSME_Tc(DSC)-Ms(SQUID,0.05T)",Hard_VHN
4070,J. Peterseim and W. Schlump,Shape Memory Alloy,,5108523,,43833,1990,,,,External,,0.0,0.0,0.0,0.0,0,0.0,0.0,0.0,0.0,0,0.0,0.0,0.0,0.0,0.0,0.0,0.0,0.0,0.0,0.0,48.8,0,0.0,0.0,0.0,0.0,0,0,0.0,0,0.0,0.0,0,34.9,0,0.0,0.0,0.0,16.3,20.0,0.0,20,0,0.0,20,0.0,20.0,0.0,0,20.0,0.0,0,0.0,0,,,10.0,3,30,0.0,0.0,1,,,,,,,,,,,,,,,,,,,,,,,,,,,,,,,,,,,,,,,132,,180,,,,,,,,,,,,,,,,,,,,,,,,,,,,,,,,,,,,,,,,,,,,,,,,
4071,J. Peterseim and W. Schlump,Shape Memory Alloy,,5108523,,43833,1990,,,,External,,0.0,0.0,0.0,0.0,0,0.0,0.0,0.0,3.5,0,0.0,0.0,0.0,0.0,0.0,0.0,0.0,0.0,0.0,0.0,45.2,0,0.0,0.0,0.0,0.0,0,0,0.0,0,0.0,0.0,0,34.8,0,0.0,0.0,0.0,16.5,20.0,0.0,20,0,0.0,20,0.0,20.0,0.0,0,20.0,0.0,0,0.0,0,,,10.0,3,30,0.0,0.0,1,,,,,,,,,,,,,,,,,,,,,,,,,,,,,,,,,,,,,,,125,,152,,,,,,,,,,,,,,,,,,,,,,,,,,,,,,,,,,,,,,,,,,,,,,,,
4072,J. Peterseim and W. Schlump,Shape Memory Alloy,,5108523,,43833,1990,,,,External,,0.0,0.0,0.0,0.0,0,0.0,0.0,0.0,8.1,0,0.0,0.0,0.0,0.0,0.0,0.0,0.0,0.0,0.0,0.0,41.5,0,0.0,0.0,0.0,0.0,0,0,0.0,0,0.0,0.0,0,34.1,0,0.0,0.0,0.0,16.3,20.0,0.0,20,0,0.0,20,0.0,20.0,0.0,0,20.0,0.0,0,0.0,0,,,10.0,3,30,0.0,0.0,1,,,,,,,,,,,,,,,,,,,,,,,,,,,,,,,,,,,,,,,122,,146,,,,,,,,,,,,,,,,,,,,,,,,,,,,,,,,,,,,,,,,,,,,,,,,
4073,J. Peterseim and W. Schlump,Shape Memory Alloy,,5108523,,43833,1990,,,,External,,0.0,0.0,0.0,0.0,0,0.0,0.0,0.0,0.0,0,0.0,0.0,0.0,0.0,0.0,0.0,0.0,0.0,0.0,0.0,47.9,0,0.0,0.0,0.0,0.0,0,0,0.0,0,0.0,0.0,0,37.9,0,0.0,0.0,0.0,14.2,20.0,0.0,20,0,0.0,20,0.0,20.0,0.0,0,20.0,0.0,0,0.0,0,,,10.0,3,30,0.0,0.0,1,,,,,,,,,,,,,,,,,,,,,,,,,,,,,,,,,,,,,,,122,,165,,,,,,,,,,,,,,,,,,,,,,,,,,,,,,,,,,,,,,,,,,,,,,,,
4074,J. Peterseim and W. Schlump,Shape Memory Alloy,,5108523,,43833,1990,,,,External,,0.0,0.0,0.0,0.0,0,0.0,0.0,0.0,0.0,0,0.0,0.0,0.0,0.0,0.0,0.0,0.0,0.0,0.0,0.0,48.9,0,0.0,0.0,0.0,0.0,0,0,0.0,0,0.0,0.0,0,40.1,0,0.0,0.0,0.0,11.0,20.0,0.0,20,0,0.0,20,0.0,20.0,0.0,0,20.0,0.0,0,0.0,0,,,10.0,3,30,0.0,0.0,1,,,,,,,,,,,,,,,,,,,,,,,,,,,,,,,,,,,,,,,108,,152,,,,,,,,,,,,,,,,,,,,,,,,,,,,,,,,,,,,,,,,,,,,,,,,
4075,J. Peterseim and W. Schlump,Shape Memory Alloy,,5108523,,43833,1990,,,,External,,0.0,0.0,0.0,0.0,0,0.0,0.0,0.0,1.9,0,0.0,0.0,0.0,0.0,0.0,0.0,0.0,0.0,0.0,0.0,47.2,0,0.0,0.0,0.0,0.0,0,0,0.0,0,0.0,0.0,0,39.8,0,0.0,0.0,0.0,11.1,20.0,0.0,20,0,0.0,20,0.0,20.0,0.0,0,20.0,0.0,0,0.0,0,,,10.0,3,30,0.0,0.0,1,,,,,,,,,,,,,,,,,,,,,,,,,,,,,,,,,,,,,,,102,,142,,,,,,,,,,,,,,,,,,,,,,,,,,,,,,,,,,,,,,,,,,,,,,,,
4076,J. Peterseim and W. Schlump,Shape Memory Alloy,,5108523,,43833,1990,,,,External,,0.0,0.0,0.0,0.0,0,0.0,0.0,0.0,6.3,0,0.0,0.0,0.0,0.0,0.0,0.0,0.0,0.0,0.0,0.0,42.5,0,0.0,0.0,0.0,0.0,0,0,0.0,0,0.0,0.0,0,39.9,0,0.0,0.0,0.0,11.3,20.0,0.0,20,0,0.0,20,0.0,20.0,0.0,0,20.0,0.0,0,0.0,0,,,10.0,3,30,0.0,0.0,1,,,,,,,,,,,,,,,,,,,,,,,,,,,,,,,,,,,,,,,100,,134,,,,,,,,,,,,,,,,,,,,,,,,,,,,,,,,,,,,,,,,,,,,,,,,
4077,J. Peterseim and W. Schlump,Shape Memory Alloy,,5108523,,43833,1990,,,,External,,0.0,0.0,0.0,0.0,0,0.0,0.0,0.0,0.0,0,0.0,0.0,0.0,0.0,0.0,0.0,0.0,0.0,0.0,0.0,49.1,0,0.0,0.0,0.0,0.0,0,0,0.0,0,0.0,0.0,0,50.8,0,0.0,0.0,0.0,0.1,20.0,0.0,20,0,0.0,20,0.0,20.0,0.0,0,20.0,0.0,0,0.0,0,,,10.0,3,30,0.0,0.0,1,,,,,,,,,,,,,,,,,,,,,,,,,,,,,,,,,,,,,,,85,,116,,,,,,,,,,,,,,,,,,,,,,,,,,,,,,,,,,,,,,,,,,,,,,,,
4078,"G. Bozzolo, H.O. Mosca, R.D. Noebe",Site preference of ternary alloying additions to AuTi,,Journal of Alloys and Compounds,425,239-244,2006,,,,External,Omitted - No relevant data,0.0,0.0,0.3,0.0,0,0.0,0.0,0.0,0.0,0,0.0,0.0,0.0,0.0,0.0,0.0,0.0,0.0,0.0,0.0,49.7,0,0.0,0.0,0.0,0.0,0,0,0.0,0,0.0,0.0,0,50.0,0,0.0,0.0,0.0,0.0,20.0,0.0,20,0,0.0,20,0.0,20.0,0.0,0,20.0,0.0,0,0.0,0,,,10.0,3,30,0.0,0.0,1,,,,,,,,,,,,,,,,,,,,,,,,,,,,,,,,,,,,,,,,,,,,,,,,,,,,,,,,,,,,,,,,,,,,,,,,,,,,,,,,,,,,,,,,,
4079,"P. Li, H. E. Karaca and Y.-T. Cheng",Spherical indentation of NiTi-based shape memory alloys,,Journal of Alloys and Compounds,651,724-730,2015,,,,External,,0.0,0.0,0.0,0.0,0,0.0,0.0,0.0,0.0,0,0.0,0.0,0.0,20.0,0.0,0.0,0.0,0.0,0.0,0.0,45.3,0,5.0,0.0,0.0,0.0,0,0,0.0,0,0.0,0.0,0,29.7,0,0.0,0.0,0.0,0.0,20.0,0.0,20,0,0.0,20,0.0,20.0,0.0,0,600.0,3.0,0,0.0,0,,,10.0,3,30,0.0,0.0,1,,,,,,,,,,,,,,,,,,,,,,,,,,,,,,,,,,,,63,,95,110,,160,65,97,,,,,,,,,,,,,,,,,,,,,,,,,,,,,,,,,,,,,,,,,,,,,,
4080,"P. Li, H. E. Karaca and Y.-T. Cheng",Spherical indentation of NiTi-based shape memory alloys,,Journal of Alloys and Compounds,651,724-730,2015,,,,External,,0.0,0.0,0.0,0.0,0,0.0,0.0,0.0,0.0,0,0.0,0.0,0.0,20.0,0.0,0.0,0.0,0.0,0.0,0.0,45.3,0,5.0,0.0,0.0,0.0,0,0,0.0,0,0.0,0.0,0,29.7,0,0.0,0.0,0.0,0.0,20.0,0.0,20,0,0.0,20,0.0,20.0,0.0,0,600.0,3.0,0,0.0,0,,,10.0,3,30,0.0,0.0,1,,,,,,,,,,,,,,,,,,,,,,,,,,,,,,,,,,,,63,,95,110,,160,65,97,,,,,,,,,,,,,,,,,,,,,,,,,,,,,,,,,,,,,,,,,,,,,,
4081,"P. Li, H. E. Karaca and Y.-T. Cheng",Spherical indentation of NiTi-based shape memory alloys,,Journal of Alloys and Compounds,651,724-730,2015,,,,External,,0.0,0.0,0.0,0.0,0,0.0,0.0,0.0,0.0,0,0.0,0.0,0.0,20.0,0.0,0.0,0.0,0.0,0.0,0.0,45.3,0,5.0,0.0,0.0,0.0,0,0,0.0,0,0.0,0.0,0,29.7,0,0.0,0.0,0.0,0.0,20.0,0.0,20,0,0.0,20,0.0,20.0,0.0,0,400.0,3.0,0,0.0,0,,,10.0,3,30,0.0,0.0,1,,,,,,,,,,,,,,,,,,,,,,,,,,,,,,,,,,,,-114,,-90,-23,,-9,81,105,,,,,,,,,,,,,,,,,,,,,,,,,,,,,,,,,,,,,,,,,,,,,,
4082,"P. Li, H. E. Karaca and Y.-T. Cheng",Spherical indentation of NiTi-based shape memory alloys,,Journal of Alloys and Compounds,651,724-730,2015,,,,External,,0.0,0.0,0.0,0.0,0,0.0,0.0,0.0,0.0,0,0.0,0.0,0.0,20.0,0.0,0.0,0.0,0.0,0.0,0.0,45.3,0,5.0,0.0,0.0,0.0,0,0,0.0,0,0.0,0.0,0,29.7,0,0.0,0.0,0.0,0.0,20.0,0.0,20,0,0.0,20,0.0,20.0,0.0,0,400.0,3.0,0,0.0,0,,,10.0,3,30,0.0,0.0,1,,,,,,,,,,,,,,,,,,,,,,,,,,,,,,,,,,,,-114,,-90,-23,,-9,81,105,,,,,,,,,,,,,,,,,,,,,,,,,,,,,,,,,,,,,,,,,,,,,,
4083,"A.C. Coppa, M. Kapoor, R.D. Noebe, G.B. Thompson",The compositional stability of the P-phase in Niâ€“Tiâ€“Pd shape memory alloys,,Intermetallics,67,56-62,2015,,,,External,,0.0,0.0,0.0,0.0,0,0.0,0.0,0.0,0.0,0,0.0,0.0,0.0,0.0,0.0,0.0,0.0,0.0,0.0,0.0,12.5,0,41.7,0.0,0.0,0.0,0,0,0.0,0,0.0,0.0,0,45.8,0,0.0,0.0,0.0,0.0,20.0,0.0,20,0,0.0,20,0.0,1050.0,72.0,0,400.0,100.0,0,0.0,0,,,10.0,3,30,0.0,0.0,1,,,,,,,,,,,,,,,,,,,,,,,,,,,,,,,,,,,,,,,,,,,,,,,,,,,,,,,,,,,,,,,,,,,,,,,,,,,,,,,,,,,,,,,,,
4084,"A.C. Coppa, M. Kapoor, R.D. Noebe, G.B. Thompson",The compositional stability of the P-phase in Niâ€“Tiâ€“Pd shape memory alloys,,Intermetallics,67,56-62,2015,,,,External,,0.0,0.0,0.0,0.0,0,0.0,0.0,0.0,0.0,0,0.0,0.0,0.0,0.0,0.0,0.0,0.0,0.0,0.0,0.0,20.8,0,33.3,0.0,0.0,0.0,0,0,0.0,0,0.0,0.0,0,45.9,0,0.0,0.0,0.0,0.0,20.0,0.0,20,0,0.0,20,0.0,1050.0,72.0,0,400.0,100.0,0,0.0,0,,,10.0,3,30,0.0,0.0,1,,,,,,,,,,,,,,,,,,,,,,,,,,,,,,,,,,,,,,,,,,,,,,,,,,,,,,,,,,,,,,,,,,,,,,,,,,,,,,,,,,,,,,,,,
4085,"A.C. Coppa, M. Kapoor, R.D. Noebe, G.B. Thompson",The compositional stability of the P-phase in Niâ€“Tiâ€“Pd shape memory alloys,,Intermetallics,67,56-62,2015,,,,External,,0.0,0.0,0.0,0.0,0,0.0,0.0,0.0,0.0,0,0.0,0.0,0.0,0.0,0.0,0.0,0.0,0.0,0.0,0.0,29.2,0,25.0,0.0,0.0,0.0,0,0,0.0,0,0.0,0.0,0,45.8,0,0.0,0.0,0.0,0.0,20.0,0.0,20,0,0.0,20,0.0,1050.0,72.0,0,400.0,100.0,0,0.0,0,,,10.0,3,30,0.0,0.0,1,,,,,,,,,,,,,,,,,,,,,,,,,,,,,,,,,,,,,,,,,,,,,,,,,,,,,,,,,,,,,,,,,,,,,,,,,,,,,,,,,,,,,,,,,
4086,"A.C. Coppa, M. Kapoor, R.D. Noebe, G.B. Thompson",The compositional stability of the P-phase in Niâ€“Tiâ€“Pd shape memory alloys,,Intermetallics,67,56-62,2015,,,,External,,0.0,0.0,0.0,0.0,0,0.0,0.0,0.0,0.0,0,0.0,0.0,0.0,0.0,0.0,0.0,0.0,0.0,0.0,0.0,37.5,0,16.7,0.0,0.0,0.0,0,0,0.0,0,0.0,0.0,0,45.8,0,0.0,0.0,0.0,0.0,20.0,0.0,20,0,0.0,20,0.0,1050.0,72.0,0,400.0,100.0,0,0.0,0,,,10.0,3,30,0.0,0.0,1,,,,,,,,,,,,,,,,,,,,,,,,,,,,,,,,,,,,,,,,,,,,,,,,,,,,,,,,,,,,,,,,,,,,,,,,,,,,,,,,,,,,,,,,,
4087,"A.C. Coppa, M. Kapoor, R.D. Noebe, G.B. Thompson",The compositional stability of the P-phase in Niâ€“Tiâ€“Pd shape memory alloys,,Intermetallics,67,56-62,2015,,,,External,,0.0,0.0,0.0,0.0,0,0.0,0.0,0.0,0.0,0,0.0,0.0,0.0,0.0,0.0,0.0,0.0,0.0,0.0,0.0,45.8,0,8.4,0.0,0.0,0.0,0,0,0.0,0,0.0,0.0,0,45.8,0,0.0,0.0,0.0,0.0,20.0,0.0,20,0,0.0,20,0.0,1050.0,72.0,0,400.0,100.0,0,0.0,0,,,10.0,3,30,0.0,0.0,1,,,,,,,,,,,,,,,,,,,,,,,,,,,,,,,,,,,,,,,,,,,,,,,,,,,,,,,,,,,,,,,,,,,,,,,,,,,,,,,,,,,,,,,,,
4088,K.H. Eckelmeyer,The Effect of Alloying on the Shape Memory Phenomenon in Nitinol,,Scripta Metallurgica et Materialia,10,667-672,1975,,,,External,,0.0,0.0,0.0,0.0,0,0.0,0.0,0.0,0.0,0,0.0,0.0,0.0,0.0,0.0,0.0,0.0,0.0,0.0,0.0,49.0,0,1.0,0.0,0.0,0.0,0,0,0.0,0,0.0,0.0,0,50.0,0,0.0,0.0,0.0,0.0,20.0,0.0,20,0,0.0,20,0.0,20.0,0.0,0,500.0,3.0,0,0.0,0,,,10.0,3,30,0.0,0.0,1,,,,,,,,,,,,,,,,,,,,,,,,,,,,,,,,,,,,,,,,,,,,,,,,,,,,,,,,,,,,,,,,,,,,,,,,,,,,,,,,,,,,,,,,,
4089,K.H. Eckelmeyer,The Effect of Alloying on the Shape Memory Phenomenon in Nitinol,,Scripta Metallurgica et Materialia,10,667-672,1975,,,,External,,0.0,0.0,0.0,0.0,0,0.0,0.0,0.0,0.0,0,0.0,0.0,0.0,0.0,0.0,0.0,0.0,0.0,0.0,0.0,48.0,0,2.0,0.0,0.0,0.0,0,0,0.0,0,0.0,0.0,0,50.0,0,0.0,0.0,0.0,0.0,20.0,0.0,20,0,0.0,20,0.0,20.0,0.0,0,500.0,3.0,0,0.0,0,,,10.0,3,30,0.0,0.0,1,,,,,,,,,,,,,,,,,,,,,,,,,,,,,,,,,,,,,,,,,,,,,,,,,,,,,,,,,,,,,,,,,,,,,,,,,,,,,,,,,,,,,,,,,
4090,"L.L. Meisner, V.P. Sivokha",The effect of applied stress on the shape memory behavior of TiNi-based alloys with different consequences of martensitic transformations,,Physica B: Condensed Matter,344,93-98,2004,,,,External,,0.0,0.0,0.0,0.0,0,0.0,0.0,0.0,0.0,0,0.0,0.0,0.0,0.0,0.0,0.0,0.0,0.0,0.0,0.0,34.0,0,0.0,0.0,16.0,0.0,0,0,0.0,0,0.0,0.0,0,50.0,0,0.0,0.0,0.0,0.0,20.0,0.0,20,0,0.0,20,0.0,20.0,0.0,0,800.0,1.0,0,0.0,0,,,10.0,3,30,0.0,0.0,1,,,,,,,,,,,,,,,,,,,,,,,,,,,,,,,,,,,,100,,217,119,,230,13,130,,,,,,,,,,,,,,,,,,,,,,,,,,,,,,,,,,,,,,,,,,,,,,
4091,"Masamine Imahashi, M. Imran Khan, Hee Young Kim, Shuichi Miyazaki",The effect of Pd content on microstructure and shape-memory properties of TiNiPdCu alloys,,Materials Science and Engineering A,602,19-24,2013,,,,External,,0.0,0.0,0.0,0.0,0,0.0,0.0,0.0,5.0,0,0.0,0.0,0.0,0.0,0.0,0.0,0.0,0.0,0.0,0.0,10.0,0,35.0,0.0,0.0,0.0,0,0,0.0,0,0.0,0.0,0,50.0,0,0.0,0.0,0.0,0.0,950.0,2.0,20,0,0.0,20,0.0,20.0,0.0,0,700.0,1.0,0,0.0,0,,,10.0,3,30,0.0,0.0,1,,,,,,,,,,,,,,,,,,,,,,,,,,,,,,,,"Ti2Pd,TiPdCu",,,,319,,330,333,,343,13,24,,,,,,,,,,,,,,,,,,,,,,,,,,,,,,,,,,,,,,,,,,,,,,
4092,"Masamine Imahashi, M. Imran Khan, Hee Young Kim, Shuichi Miyazaki",The effect of Pd content on microstructure and shape-memory properties of TiNiPdCu alloys,,Materials Science and Engineering A,602,19-24,2013,,,,External,,0.0,0.0,0.0,0.0,0,0.0,0.0,0.0,5.0,0,0.0,0.0,0.0,0.0,0.0,0.0,0.0,0.0,0.0,0.0,10.0,0,35.0,0.0,0.0,0.0,0,0,0.0,0,0.0,0.0,0,50.0,0,0.0,0.0,0.0,0.0,950.0,2.0,20,0,0.0,20,0.0,20.0,0.0,0,900.0,1.0,0,0.0,0,,,10.0,3,30,0.0,0.0,1,,,,,,,,,,,,,,,,,,,,,,,,,,,,,,,,,,,,317,,332,332,,342,10,25,,,,,,,,,,,,,,,,,,,,,,,,,,,,,,,,,,,,,,,,,,,,,,
4093,"Masamine Imahashi, M. Imran Khan, Hee Young Kim, Shuichi Miyazaki",The effect of Pd content on microstructure and shape-memory properties of TiNiPdCu alloys,,Materials Science and Engineering A,602,19-24,2013,,,,External,,0.0,0.0,0.0,0.0,0,0.0,0.0,0.0,5.0,0,0.0,0.0,0.0,0.0,0.0,0.0,0.0,0.0,0.0,0.0,10.0,0,35.0,0.0,0.0,0.0,0,0,0.0,0,0.0,0.0,0,50.0,0,0.0,0.0,0.0,0.0,950.0,2.0,20,0,0.0,20,0.0,20.0,0.0,0,600.0,1.0,0,0.0,0,,,10.0,3,30,0.0,0.0,1,,,,,,,,,,,,,,,,,,,,,,,,,,,,,,,,"Ti2Pd,TiPdCu",,,,278,,307,316,,337,30,59,,,,,,,,,,,,,,,,,,,,,,,,,,,,,,,,,,,,,,,,,,,,,,
4094,"Masamine Imahashi, M. Imran Khan, Hee Young Kim, Shuichi Miyazaki",The effect of Pd content on microstructure and shape-memory properties of TiNiPdCu alloys,,Materials Science and Engineering A,602,19-24,2013,,,,External,,0.0,0.0,0.0,0.0,0,0.0,0.0,0.0,5.0,0,0.0,0.0,0.0,0.0,0.0,0.0,0.0,0.0,0.0,0.0,15.0,0,30.0,0.0,0.0,0.0,0,0,0.0,0,0.0,0.0,0,50.0,0,0.0,0.0,0.0,0.0,950.0,2.0,20,0,0.0,20,0.0,20.0,0.0,0,700.0,1.0,0,0.0,0,,,10.0,3,30,0.0,0.0,1,,,,,,,,,,,,,,,,,,,,,,,,,,,,,,,,,,,,231,,251,243,,259,8,28,,,,,,,,,,,,,,,,,,,,,,,,,,,,,,,,,,,,,,,,,,,,,,
4095,"Masamine Imahashi, M. Imran Khan, Hee Young Kim, Shuichi Miyazaki",The effect of Pd content on microstructure and shape-memory properties of TiNiPdCu alloys,,Materials Science and Engineering A,602,19-24,2013,,,,External,,0.0,0.0,0.0,0.0,0,0.0,0.0,0.0,5.0,0,0.0,0.0,0.0,0.0,0.0,0.0,0.0,0.0,0.0,0.0,15.0,0,30.0,0.0,0.0,0.0,0,0,0.0,0,0.0,0.0,0,50.0,0,0.0,0.0,0.0,0.0,950.0,2.0,20,0,0.0,20,0.0,20.0,0.0,0,600.0,1.0,0,0.0,0,,,10.0,3,30,0.0,0.0,1,,,,,,,,,,,,,,,,,,,,,,,,,,,,,,,,"Ti2Pd,TiPdCu",,,,230,,249,243,,258,9,28,,,,,,,,,,,,,,,,,,,,,,,,,,,,,,,,,,,,,,,,,,,,,,
4096,"Masamine Imahashi, M. Imran Khan, Hee Young Kim, Shuichi Miyazaki",The effect of Pd content on microstructure and shape-memory properties of TiNiPdCu alloys,,Materials Science and Engineering A,602,19-24,2013,,,,External,,0.0,0.0,0.0,0.0,0,0.0,0.0,0.0,5.0,0,0.0,0.0,0.0,0.0,0.0,0.0,0.0,0.0,0.0,0.0,15.0,0,30.0,0.0,0.0,0.0,0,0,0.0,0,0.0,0.0,0,50.0,0,0.0,0.0,0.0,0.0,950.0,2.0,20,0,0.0,20,0.0,20.0,0.0,0,900.0,1.0,0,0.0,0,,,10.0,3,30,0.0,0.0,1,,,,,,,,,,,,,,,,,,,,,,,,,,,,,,,,,,,,230,,250,241,,257,7,27,,,,,,,,,,,,,,,,,,,,,,,,,,,,,,,,,,,,,,,,,,,,,,
4097,"Masamine Imahashi, M. Imran Khan, Hee Young Kim, Shuichi Miyazaki",The effect of Pd content on microstructure and shape-memory properties of TiNiPdCu alloys,,Materials Science and Engineering A,602,19-24,2013,,,,External,,0.0,0.0,0.0,0.0,0,0.0,0.0,0.0,5.0,0,0.0,0.0,0.0,0.0,0.0,0.0,0.0,0.0,0.0,0.0,20.0,0,25.0,0.0,0.0,0.0,0,0,0.0,0,0.0,0.0,0,50.0,0,0.0,0.0,0.0,0.0,950.0,2.0,20,0,0.0,20,0.0,20.0,0.0,0,900.0,1.0,0,0.0,0,,,10.0,3,30,0.0,0.0,1,,,,,,,,,,,,,,,,,,,,,,,,,,,,,,,,,,,,162,,174,178,,197,23,35,,,,,,,,,,,,,,,,,,,,,,,,,,,,,,,,,,,,,,,,,,,,,,
4098,"S. F. Hsieh, S. L. Chen, H. C. Lin, M. H. Lin and S. Y. Chiou","The machining characteristics and shape recovery ability of Tiâ€“Niâ€“X (X=Zr, Cr) ternary shape memory alloys using the wire electro-discharge machining",,International Journal of Machine Tools and Manufacture,49,509-514,2009,,,,External,,0.0,0.0,0.0,0.0,0,0.0,0.0,0.0,0.0,0,0.0,0.0,0.0,0.0,0.0,0.0,0.0,0.0,0.0,0.0,49.5,0,0.0,0.0,0.0,0.0,0,0,0.0,0,0.0,0.0,0,35.5,0,0.0,0.0,0.0,15.0,20.0,0.0,20,0,0.0,20,0.0,950.0,72.0,0,900.0,2.0,0,0.0,0,,,10.0,3,30,0.0,0.0,1,,,,,,,,,,,,,,,,,,,,,,,,,,,,,,,,,,,,,,,,,,,,,,,,,,,,,,,,0,3,,,,,,,,,,,,,,,,,,,,,,,,,,,,,,,,
4099,"S. F. Hsieh, S. L. Chen, H. C. Lin, M. H. Lin and S. Y. Chiou","The machining characteristics and shape recovery ability of Tiâ€“Niâ€“X (X=Zr, Cr) ternary shape memory alloys using the wire electro-discharge machining",,International Journal of Machine Tools and Manufacture,49,509-514,2009,,,,External,,0.0,0.0,0.0,0.0,0,0.0,0.0,0.0,0.0,0,0.0,0.0,0.0,0.0,0.0,0.0,0.0,0.0,0.0,0.0,49.5,0,0.0,0.0,0.0,0.0,0,0,0.0,0,0.0,0.0,0,35.5,0,0.0,0.0,0.0,15.0,20.0,0.0,20,0,0.0,20,0.0,950.0,72.0,0,900.0,2.0,0,0.0,0,,,10.0,3,30,0.0,0.0,1,,,,,,,,,,,,,,,,,,,,,,,,,,,,,,,,,,,,,,,,,,,,,,,,,,,,,,,,0,5,,,,,,,,,,,,,,,,,,,,,,,,,,,,,,,,
4100,"S. F. Hsieh, S. L. Chen, H. C. Lin, M. H. Lin and S. Y. Chiou","The machining characteristics and shape recovery ability of Tiâ€“Niâ€“X (X=Zr, Cr) ternary shape memory alloys using the wire electro-discharge machining",,International Journal of Machine Tools and Manufacture,49,509-514,2009,,,,External,,0.0,0.0,0.0,0.0,0,0.0,0.0,0.0,0.0,0,0.0,0.0,0.0,0.0,0.0,0.0,0.0,0.0,0.0,0.0,49.5,0,0.0,0.0,0.0,0.0,0,0,0.0,0,0.0,0.0,0,35.5,0,0.0,0.0,0.0,15.0,20.0,0.0,20,0,0.0,20,0.0,950.0,72.0,0,900.0,2.0,0,0.0,0,,,10.0,3,30,0.0,0.0,1,,,,,,,,,,,,,,,,,,,,,,,,,,,,,,,,,,,,,,,,,,,,,,,,,,,,,,,,0.96,8,,,,,,,,,,,,,,,,,,,,,,,,,,,,,,,,
4101,"S. F. Hsieh, S. L. Chen, H. C. Lin, M. H. Lin and S. Y. Chiou","The machining characteristics and shape recovery ability of Tiâ€“Niâ€“X (X=Zr, Cr) ternary shape memory alloys using the wire electro-discharge machining",,International Journal of Machine Tools and Manufacture,49,509-514,2009,,,,External,,0.0,0.0,0.0,0.0,0,0.0,0.0,0.0,0.0,0,0.0,0.0,0.0,0.0,0.0,0.0,0.0,0.0,0.0,0.0,49.5,0,0.0,0.0,0.0,0.0,0,0,0.0,0,0.0,0.0,0,35.5,0,0.0,0.0,0.0,15.0,20.0,0.0,20,0,0.0,20,0.0,950.0,72.0,0,900.0,2.0,0,0.0,0,,,10.0,3,30,0.0,0.0,1,,,,,,,,,,,,,,,,,,,,,,,,,,,,,,,,,,,,,,,,,,,,,,,,,,,,,,,,0,3,,,,,,,,,,,,,,,,,,,,,,,,,,,,,,,,
4102,"S. F. Hsieh, S. L. Chen, H. C. Lin, M. H. Lin and S. Y. Chiou","The machining characteristics and shape recovery ability of Tiâ€“Niâ€“X (X=Zr, Cr) ternary shape memory alloys using the wire electro-discharge machining",,International Journal of Machine Tools and Manufacture,49,509-514,2009,,,,External,,0.0,0.0,0.0,0.0,0,0.0,0.0,0.0,0.0,0,0.0,0.0,0.0,0.0,0.0,0.0,0.0,0.0,0.0,0.0,49.5,0,0.0,0.0,0.0,0.0,0,0,0.0,0,0.0,0.0,0,35.5,0,0.0,0.0,0.0,15.0,20.0,0.0,20,0,0.0,20,0.0,950.0,72.0,0,900.0,2.0,0,0.0,0,,,10.0,3,30,0.0,0.0,1,,,,,,,,,,,,,,,,,,,,,,,,,,,,,,,,,,,,,,,,,,,,,,,,,,,,,,,,0.05,5,,,,,,,,,,,,,,,,,,,,,,,,,,,,,,,,
4103,"S. F. Hsieh, S. L. Chen, H. C. Lin, M. H. Lin and S. Y. Chiou","The machining characteristics and shape recovery ability of Tiâ€“Niâ€“X (X=Zr, Cr) ternary shape memory alloys using the wire electro-discharge machining",,International Journal of Machine Tools and Manufacture,49,509-514,2009,,,,External,,0.0,0.0,0.0,0.0,0,0.0,0.0,0.0,0.0,0,0.0,0.0,0.0,0.0,0.0,0.0,0.0,0.0,0.0,0.0,49.5,0,0.0,0.0,0.0,0.0,0,0,0.0,0,0.0,0.0,0,35.5,0,0.0,0.0,0.0,15.0,20.0,0.0,20,0,0.0,20,0.0,950.0,72.0,0,900.0,2.0,0,0.0,0,,,10.0,3,30,0.0,0.0,1,,,,,,,,,,,,,,,,,,,,,,,,,,,,,,,,,,,,,,,,,,,,,,,,,,,,,,,,1.2,8,,,,,,,,,,,,,,,,,,,,,,,,,,,,,,,,
4104,"L. Meisner, V. Sivokha and V. Grishkov",The martensitic transformations and the shape memory effect in the Ni50Ti50âˆ’xZrxalloys,,Shape Memory Materials 94,,263-266,1994,,,,External,,0.0,0.0,0.0,0.0,0,0.0,0.0,0.0,0.0,0,0.0,0.0,0.0,0.0,0.0,0.0,0.0,0.0,0.0,0.0,50.0,0,0.0,0.0,0.0,0.0,0,0,0.0,0,0.0,0.0,0,49.0,0,0.0,0.0,0.0,1.0,20.0,0.0,20,0,0.0,20,0.0,20.0,0.0,0,800.0,1.0,0,0.0,0,,,10.0,3,30,0.0,0.0,1,,,,,,,,,,,,,,,,,,,,,,,,,,,,,,,,,,,,,,126.6514608,104.6083657,,,,,,,,,,,,,,,,,,,,,,,,,,,,,,,,,,,,,,,,,,,,,,,,,,
4105,"L. Meisner, V. Sivokha and V. Grishkov",The martensitic transformations and the shape memory effect in the Ni50Ti50âˆ’xZrxalloys,,Shape Memory Materials 94,,263-266,1994,,,,External,,0.0,0.0,0.0,0.0,0,0.0,0.0,0.0,0.0,0,0.0,0.0,0.0,0.0,0.0,0.0,0.0,0.0,0.0,0.0,50.0,0,0.0,0.0,0.0,0.0,0,0,0.0,0,0.0,0.0,0,45.0,0,0.0,0.0,0.0,5.0,20.0,0.0,20,0,0.0,20,0.0,20.0,0.0,0,800.0,1.0,0,0.0,0,,,10.0,3,30,0.0,0.0,1,,,,,,,,,,,,,,,,,,,,,,,,,,,,,,,,,,,,,,128.5861147,103.7149074,,,,,,,,,,,,,,,,,,,,,,,,,,,,,,,,,,,,,,,,,,,,,,,,,,
4106,"L. Meisner, V. Sivokha and V. Grishkov",The martensitic transformations and the shape memory effect in the Ni50Ti50âˆ’xZrxalloys,,Shape Memory Materials 94,,263-266,1994,,,,External,,0.0,0.0,0.0,0.0,0,0.0,0.0,0.0,0.0,0,0.0,0.0,0.0,0.0,0.0,0.0,0.0,0.0,0.0,0.0,50.0,0,0.0,0.0,0.0,0.0,0,0,0.0,0,0.0,0.0,0,40.0,0,0.0,0.0,0.0,10.0,20.0,0.0,20,0,0.0,20,0.0,20.0,0.0,0,800.0,1.0,0,0.0,0,,,10.0,3,30,0.0,0.0,1,,,,,,,,,,,,,,,,,,,,,,,,,,,,,,,,,,,,,,136.6230189,144.5368087,,,,,,,,,,,,,,,,,,,,,,,,,,,,,,,,,,,,,,,,,,,,,,,,,,
4107,"L. Meisner, V. Sivokha and V. Grishkov",The martensitic transformations and the shape memory effect in the Ni50Ti50âˆ’xZrxalloys,,Shape Memory Materials 94,,263-266,1994,,,,External,,0.0,0.0,0.0,0.0,0,0.0,0.0,0.0,0.0,0,0.0,0.0,0.0,0.0,0.0,0.0,0.0,0.0,0.0,0.0,50.0,0,0.0,0.0,0.0,0.0,0,0,0.0,0,0.0,0.0,0,35.0,0,0.0,0.0,0.0,15.0,20.0,0.0,20,0,0.0,20,0.0,20.0,0.0,0,800.0,1.0,0,0.0,0,,,10.0,3,30,0.0,0.0,1,,,,,,,,,,,,,,,,,,,,,,,,,,,,,,,,,,,,,,233.6744053,217.198189,,,,,,,,,,,,,,,,,,,,,,,,,,,,,,,,,,,,,,,,,,,,,,,,,,
4108,"W. Cai, S. Tanaka, K. Otsuka",Thermal cyclic characteristics under load in a Ti50.6Pd30Ni19.4 alloy,,Materials Science Forum,327-328,279-282,2000,,,,External,,0.0,0.0,0.0,0.0,0,0.0,0.0,0.0,0.0,0,0.0,0.0,0.0,0.0,0.0,0.0,0.0,0.0,0.0,0.0,19.4,0,30.0,0.0,0.0,0.0,0,0,0.0,0,0.0,0.0,0,50.6,0,0.0,0.0,0.0,0.0,1000.0,5.0,20,0,0.0,20,0.0,1000.0,1.0,0,500.0,1.0,0,0.0,0,,,10.0,3,30,0.0,0.0,1,,,,,,,,,,,,,,,,,,,,,,,,,,,,,,,,,,,,218.3,,238.2,236.7,,252.5,14.3,34.2,,,,,,,,,,,,,,,,,,,,,,,,,,,,,,,,,,,,,,,,,,,,,,
4109,"X. L. Meng, H. Li, W. Cai, S. J. Hao and L. S. Cui",Thermal cycling stability mechanism of Ti50.5Ni33.5Cu11.5Pd4.5 shape memory alloy with near-zero hysteresis,,Scripta Materialia,103,30-33,2015,,,,External,,0.0,0.0,0.0,0.0,0,0.0,0.0,0.0,11.5,0,0.0,0.0,0.0,0.0,0.0,0.0,0.0,0.0,0.0,0.0,33.5,0,4.5,0.0,0.0,0.0,0,0,0.0,0,0.0,0.0,0,50.5,0,0.0,0.0,0.0,0.0,20.0,0.0,20,0,0.0,20,0.0,20.0,0.0,0,950.0,2.0,0,0.0,0,,,10.0,5000,30,0.0,0.0,1,,,,,,,,,,,,,,,,,,,,,,,,,,,,,,,,,,,,52.72914833,,60.12351452,56.79632482,,62.87026849,2.74675397,10.14112016,,,,,,,,,,,,,,,,,,,,,,,,,,,,,,,,,,,,,,,,,,,,,,
4110,"X.L. Meng, H. Li, W. Cai, S.J. Hao, L.S. Cui",Thermal cycling stability mechanism of Ti50.5Ni33.5Cu11.5Pd4.5 shape memory alloy with near-zero hysteresis,,Scripta Metallurgica et Materialia,103,30-33,2015,,,,External,,0.0,0.0,0.0,0.0,0,0.0,0.0,0.0,11.5,0,0.0,0.0,0.0,0.0,0.0,0.0,0.0,0.0,0.0,0.0,33.5,0,4.5,0.0,0.0,0.0,0,0,0.0,0,0.0,0.0,0,50.5,0,0.0,0.0,0.0,0.0,20.0,0.0,20,0,0.0,20,0.0,20.0,0.0,0,950.0,2.0,0,0.0,0,,,10.0,5000,30,0.0,0.0,1,,,,,,,,,,,,,,,,,,,,,,,,,,,,,,,,,,,,52.72914833,,60.12351452,56.79632482,,62.87026849,2.74675397,10.14112016,,,,,,,,,,,,,,,,,,,,,,,,,,,,,,,,,,,,,,,,,,,,,,
4111,"X. L. Meng, H. Li, W. Cai, S. J. Hao and L. S. Cui",Thermal cycling stability mechanism of Ti50.5Ni33.5Cu11.5Pd4.5 shape memory alloy with near-zero hysteresis,,Scripta Materialia,103,30-33,2015,,,,External,,0.0,0.0,0.0,0.0,0,0.0,0.0,0.0,11.5,0,0.0,0.0,0.0,0.0,0.0,0.0,0.0,0.0,0.0,0.0,33.5,0,4.5,0.0,0.0,0.0,0,0,0.0,0,0.0,0.0,0,50.5,0,0.0,0.0,0.0,0.0,20.0,0.0,20,0,0.0,20,0.0,20.0,0.0,0,950.0,2.0,0,0.0,0,,,10.0,1,30,0.0,0.0,1,,,,,,,,,,,,,,,,,,,,,,,,,,,,,,,,,,,,52.62241417,,58.22045555,57.64001981,,62.55171655,4.331261,9.92930238,,,,,,,,,,,,,,,,,,,,,,,,,,,,,,,,,,,,,,,,,,,,,,
4112,"X.L. Meng, H. Li, W. Cai, S.J. Hao, L.S. Cui",Thermal cycling stability mechanism of Ti50.5Ni33.5Cu11.5Pd4.5 shape memory alloy with near-zero hysteresis,,Scripta Metallurgica et Materialia,103,30-33,2015,,,,External,,0.0,0.0,0.0,0.0,0,0.0,0.0,0.0,11.5,0,0.0,0.0,0.0,0.0,0.0,0.0,0.0,0.0,0.0,0.0,33.5,0,4.5,0.0,0.0,0.0,0,0,0.0,0,0.0,0.0,0,50.5,0,0.0,0.0,0.0,0.0,20.0,0.0,20,0,0.0,20,0.0,20.0,0.0,0,950.0,2.0,0,0.0,0,,,10.0,1,30,0.0,0.0,1,,,,,,,,,,,,,,,,,,,,,,,,,,,,,,,,,,,,52.62241417,,58.22045555,57.64001981,,62.55171655,4.331261,9.92930238,,,,,,,,,,,,,,,,,,,,,,,,,,,,,,,,,,,,,,,,,,,,,,
4113,"X. L. Meng, H. Li, W. Cai, S. J. Hao and L. S. Cui",Thermal cycling stability mechanism of Ti50.5Ni33.5Cu11.5Pd4.5 shape memory alloy with near-zero hysteresis,,Scripta Materialia,103,30-33,2015,,,,External,,0.0,0.0,0.0,0.0,0,0.0,0.0,0.0,11.5,0,0.0,0.0,0.0,0.0,0.0,0.0,0.0,0.0,0.0,0.0,33.5,0,4.5,0.0,0.0,0.0,0,0,0.0,0,0.0,0.0,0,50.5,0,0.0,0.0,0.0,0.0,20.0,0.0,20,0,0.0,20,0.0,20.0,0.0,0,950.0,2.0,0,0.0,0,,,10.0,3000,30,0.0,0.0,1,,,,,,,,,,,,,,,,,,,,,,,,,,,,,,,,,,,,52.54924076,,59.83797315,56.88050176,,63.00671215,3.168739,10.45747139,,,,,,,,,,,,,,,,,,,,,,,,,,,,,,,,,,,,,,,,,,,,,,
4114,"X.L. Meng, H. Li, W. Cai, S.J. Hao, L.S. Cui",Thermal cycling stability mechanism of Ti50.5Ni33.5Cu11.5Pd4.5 shape memory alloy with near-zero hysteresis,,Scripta Metallurgica et Materialia,103,30-33,2015,,,,External,,0.0,0.0,0.0,0.0,0,0.0,0.0,0.0,11.5,0,0.0,0.0,0.0,0.0,0.0,0.0,0.0,0.0,0.0,0.0,33.5,0,4.5,0.0,0.0,0.0,0,0,0.0,0,0.0,0.0,0,50.5,0,0.0,0.0,0.0,0.0,20.0,0.0,20,0,0.0,20,0.0,20.0,0.0,0,950.0,2.0,0,0.0,0,,,10.0,3000,30,0.0,0.0,1,,,,,,,,,,,,,,,,,,,,,,,,,,,,,,,,,,,,52.54924076,,59.83797315,56.88050176,,63.00671215,3.168739,10.45747139,,,,,,,,,,,,,,,,,,,,,,,,,,,,,,,,,,,,,,,,,,,,,,
4115,"X. L. Meng, H. Li, W. Cai, S. J. Hao and L. S. Cui",Thermal cycling stability mechanism of Ti50.5Ni33.5Cu11.5Pd4.5 shape memory alloy with near-zero hysteresis,,Scripta Materialia,103,30-33,2015,,,,External,,0.0,0.0,0.0,0.0,0,0.0,0.0,0.0,11.5,0,0.0,0.0,0.0,0.0,0.0,0.0,0.0,0.0,0.0,0.0,33.5,0,4.5,0.0,0.0,0.0,0,0,0.0,0,0.0,0.0,0,50.5,0,0.0,0.0,0.0,0.0,20.0,0.0,20,0,0.0,20,0.0,20.0,0.0,0,950.0,2.0,0,0.0,0,,,10.0,4000,30,0.0,0.0,1,,,,,,,,,,,,,,,,,,,,,,,,,,,,,,,,,,,,52.4540603,,60.0068772,56.83868838,,62.96434859,2.95747139,10.51028829,,,,,,,,,,,,,,,,,,,,,,,,,,,,,,,,,,,,,,,,,,,,,,
4116,"X.L. Meng, H. Li, W. Cai, S.J. Hao, L.S. Cui",Thermal cycling stability mechanism of Ti50.5Ni33.5Cu11.5Pd4.5 shape memory alloy with near-zero hysteresis,,Scripta Metallurgica et Materialia,103,30-33,2015,,,,External,,0.0,0.0,0.0,0.0,0,0.0,0.0,0.0,11.5,0,0.0,0.0,0.0,0.0,0.0,0.0,0.0,0.0,0.0,0.0,33.5,0,4.5,0.0,0.0,0.0,0,0,0.0,0,0.0,0.0,0,50.5,0,0.0,0.0,0.0,0.0,20.0,0.0,20,0,0.0,20,0.0,20.0,0.0,0,950.0,2.0,0,0.0,0,,,10.0,4000,30,0.0,0.0,1,,,,,,,,,,,,,,,,,,,,,,,,,,,,,,,,,,,,52.4540603,,60.0068772,56.83868838,,62.96434859,2.95747139,10.51028829,,,,,,,,,,,,,,,,,,,,,,,,,,,,,,,,,,,,,,,,,,,,,,
4117,"X. L. Meng, H. Li, W. Cai, S. J. Hao and L. S. Cui",Thermal cycling stability mechanism of Ti50.5Ni33.5Cu11.5Pd4.5 shape memory alloy with near-zero hysteresis,,Scripta Materialia,103,30-33,2015,,,,External,,0.0,0.0,0.0,0.0,0,0.0,0.0,0.0,11.5,0,0.0,0.0,0.0,0.0,0.0,0.0,0.0,0.0,0.0,0.0,33.5,0,4.5,0.0,0.0,0.0,0,0,0.0,0,0.0,0.0,0,50.5,0,0.0,0.0,0.0,0.0,20.0,0.0,20,0,0.0,20,0.0,20.0,0.0,0,950.0,2.0,0,0.0,0,,,10.0,2000,30,0.0,0.0,1,,,,,,,,,,,,,,,,,,,,,,,,,,,,,,,,,,,,51.9578015,,59.51006822,56.55259683,,62.67963248,3.16956426,10.72183098,,,,,,,,,,,,,,,,,,,,,,,,,,,,,,,,,,,,,,,,,,,,,,
4118,"X.L. Meng, H. Li, W. Cai, S.J. Hao, L.S. Cui",Thermal cycling stability mechanism of Ti50.5Ni33.5Cu11.5Pd4.5 shape memory alloy with near-zero hysteresis,,Scripta Metallurgica et Materialia,103,30-33,2015,,,,External,,0.0,0.0,0.0,0.0,0,0.0,0.0,0.0,11.5,0,0.0,0.0,0.0,0.0,0.0,0.0,0.0,0.0,0.0,0.0,33.5,0,4.5,0.0,0.0,0.0,0,0,0.0,0,0.0,0.0,0,50.5,0,0.0,0.0,0.0,0.0,20.0,0.0,20,0,0.0,20,0.0,20.0,0.0,0,950.0,2.0,0,0.0,0,,,10.0,2000,30,0.0,0.0,1,,,,,,,,,,,,,,,,,,,,,,,,,,,,,,,,,,,,51.9578015,,59.51006822,56.55259683,,62.67963248,3.16956426,10.72183098,,,,,,,,,,,,,,,,,,,,,,,,,,,,,,,,,,,,,,,,,,,,,,
4119,"X. L. Meng, H. Li, W. Cai, S. J. Hao and L. S. Cui",Thermal cycling stability mechanism of Ti50.5Ni33.5Cu11.5Pd4.5 shape memory alloy with near-zero hysteresis,,Scripta Materialia,103,30-33,2015,,,,External,,0.0,0.0,0.0,0.0,0,0.0,0.0,0.0,11.5,0,0.0,0.0,0.0,0.0,0.0,0.0,0.0,0.0,0.0,0.0,33.5,0,4.5,0.0,0.0,0.0,0,0,0.0,0,0.0,0.0,0,50.5,0,0.0,0.0,0.0,0.0,20.0,0.0,20,0,0.0,20,0.0,20.0,0.0,0,950.0,2.0,0,0.0,0,,,10.0,1000,30,0.0,0.0,1,,,,,,,,,,,,,,,,,,,,,,,,,,,,,,,,,,,,51.94707306,,59.13017165,56.49015185,,62.24609375,3.1159221,10.29902069,,,,,,,,,,,,,,,,,,,,,,,,,,,,,,,,,,,,,,,,,,,,,,
4120,"X.L. Meng, H. Li, W. Cai, S.J. Hao, L.S. Cui",Thermal cycling stability mechanism of Ti50.5Ni33.5Cu11.5Pd4.5 shape memory alloy with near-zero hysteresis,,Scripta Metallurgica et Materialia,103,30-33,2015,,,,External,,0.0,0.0,0.0,0.0,0,0.0,0.0,0.0,11.5,0,0.0,0.0,0.0,0.0,0.0,0.0,0.0,0.0,0.0,0.0,33.5,0,4.5,0.0,0.0,0.0,0,0,0.0,0,0.0,0.0,0,50.5,0,0.0,0.0,0.0,0.0,20.0,0.0,20,0,0.0,20,0.0,20.0,0.0,0,950.0,2.0,0,0.0,0,,,10.0,1000,30,0.0,0.0,1,,,,,,,,,,,,,,,,,,,,,,,,,,,,,,,,,,,,51.94707306,,59.13017165,56.49015185,,62.24609375,3.1159221,10.29902069,,,,,,,,,,,,,,,,,,,,,,,,,,,,,,,,,,,,,,,,,,,,,,
4121,"X. L. Meng, H. Li, W. Cai, S. J. Hao and L. S. Cui",Thermal cycling stability mechanism of Ti50.5Ni33.5Cu11.5Pd4.5 shape memory alloy with near-zero hysteresis,,Scripta Materialia,103,30-33,2015,,,,External,,0.0,0.0,0.0,0.0,0,0.0,0.0,0.0,11.5,0,0.0,0.0,0.0,0.0,0.0,0.0,0.0,0.0,0.0,0.0,33.5,0,4.5,0.0,0.0,0.0,0,0,0.0,0,0.0,0.0,0,50.5,0,0.0,0.0,0.0,0.0,20.0,0.0,20,0,0.0,20,0.0,20.0,0.0,0,950.0,2.0,0,0.0,0,,,10.0,10,30,0.0,0.0,1,,,,,,,,,,,,,,,,,,,,,,,,,,,,,,,,,,,,51.9346941,,59.27541813,57.37428477,,62.5506162,3.27519807,10.6159221,,,,,,,,,,,,,,,,,,,,,,,,,,,,,,,,,,,,,,,,,,,,,,
4122,"X.L. Meng, H. Li, W. Cai, S.J. Hao, L.S. Cui",Thermal cycling stability mechanism of Ti50.5Ni33.5Cu11.5Pd4.5 shape memory alloy with near-zero hysteresis,,Scripta Metallurgica et Materialia,103,30-33,2015,,,,External,,0.0,0.0,0.0,0.0,0,0.0,0.0,0.0,11.5,0,0.0,0.0,0.0,0.0,0.0,0.0,0.0,0.0,0.0,0.0,33.5,0,4.5,0.0,0.0,0.0,0,0,0.0,0,0.0,0.0,0,50.5,0,0.0,0.0,0.0,0.0,20.0,0.0,20,0,0.0,20,0.0,20.0,0.0,0,950.0,2.0,0,0.0,0,,,10.0,10,30,0.0,0.0,1,,,,,,,,,,,,,,,,,,,,,,,,,,,,,,,,,,,,51.9346941,,59.27541813,57.37428477,,62.5506162,3.27519807,10.6159221,,,,,,,,,,,,,,,,,,,,,,,,,,,,,,,,,,,,,,,,,,,,,,
4123,"X. L. Meng, H. Li, W. Cai, S. J. Hao and L. S. Cui",Thermal cycling stability mechanism of Ti50.5Ni33.5Cu11.5Pd4.5 shape memory alloy with near-zero hysteresis,,Scripta Materialia,103,30-33,2015,,,,External,,0.0,0.0,0.0,0.0,0,0.0,0.0,0.0,11.5,0,0.0,0.0,0.0,0.0,0.0,0.0,0.0,0.0,0.0,0.0,33.5,0,4.5,0.0,0.0,0.0,0,0,0.0,0,0.0,0.0,0,50.5,0,0.0,0.0,0.0,0.0,20.0,0.0,20,0,0.0,20,0.0,20.0,0.0,0,950.0,2.0,0,0.0,0,,,10.0,500,30,0.0,0.0,1,,,,,,,,,,,,,,,,,,,,,,,,,,,,,,,,,,,,51.70472051,,59.30980414,56.56332526,,62.32036752,3.01056338,10.61564701,,,,,,,,,,,,,,,,,,,,,,,,,,,,,,,,,,,,,,,,,,,,,,
4124,"X.L. Meng, H. Li, W. Cai, S.J. Hao, L.S. Cui",Thermal cycling stability mechanism of Ti50.5Ni33.5Cu11.5Pd4.5 shape memory alloy with near-zero hysteresis,,Scripta Metallurgica et Materialia,103,30-33,2015,,,,External,,0.0,0.0,0.0,0.0,0,0.0,0.0,0.0,11.5,0,0.0,0.0,0.0,0.0,0.0,0.0,0.0,0.0,0.0,0.0,33.5,0,4.5,0.0,0.0,0.0,0,0,0.0,0,0.0,0.0,0,50.5,0,0.0,0.0,0.0,0.0,20.0,0.0,20,0,0.0,20,0.0,20.0,0.0,0,950.0,2.0,0,0.0,0,,,10.0,500,30,0.0,0.0,1,,,,,,,,,,,,,,,,,,,,,,,,,,,,,,,,,,,,51.70472051,,59.30980414,56.56332526,,62.32036752,3.01056338,10.61564701,,,,,,,,,,,,,,,,,,,,,,,,,,,,,,,,,,,,,,,,,,,,,,
4125,"X. L. Meng, H. Li, W. Cai, S. J. Hao and L. S. Cui",Thermal cycling stability mechanism of Ti50.5Ni33.5Cu11.5Pd4.5 shape memory alloy with near-zero hysteresis,,Scripta Materialia,103,30-33,2015,,,,External,,0.0,0.0,0.0,0.0,0,0.0,0.0,0.0,11.5,0,0.0,0.0,0.0,0.0,0.0,0.0,0.0,0.0,0.0,0.0,33.5,0,4.5,0.0,0.0,0.0,0,0,0.0,0,0.0,0.0,0,50.5,0,0.0,0.0,0.0,0.0,20.0,0.0,20,0,0.0,20,0.0,20.0,0.0,0,950.0,2.0,0,0.0,0,,,10.0,100,30,0.0,0.0,1,,,,,,,,,,,,,,,,,,,,,,,,,,,,,,,,,,,,51.5625,,59.32603433,57.26672535,,62.6540493,3.32801497,11.0915493,,,,,,,,,,,,,,,,,,,,,,,,,,,,,,,,,,,,,,,,,,,,,,
4126,"X.L. Meng, H. Li, W. Cai, S.J. Hao, L.S. Cui",Thermal cycling stability mechanism of Ti50.5Ni33.5Cu11.5Pd4.5 shape memory alloy with near-zero hysteresis,,Scripta Metallurgica et Materialia,103,30-33,2015,,,,External,,0.0,0.0,0.0,0.0,0,0.0,0.0,0.0,11.5,0,0.0,0.0,0.0,0.0,0.0,0.0,0.0,0.0,0.0,0.0,33.5,0,4.5,0.0,0.0,0.0,0,0,0.0,0,0.0,0.0,0,50.5,0,0.0,0.0,0.0,0.0,20.0,0.0,20,0,0.0,20,0.0,20.0,0.0,0,950.0,2.0,0,0.0,0,,,10.0,100,30,0.0,0.0,1,,,,,,,,,,,,,,,,,,,,,,,,,,,,,,,,,,,,51.5625,,59.32603433,57.26672535,,62.6540493,3.32801497,11.0915493,,,,,,,,,,,,,,,,,,,,,,,,,,,,,,,,,,,,,,,,,,,,,,
4127,"X. L. Meng, H. Li, W. Cai, S. J. Hao and L. S. Cui",Thermal cycling stability mechanism of Ti50.5Ni33.5Cu11.5Pd4.5 shape memory alloy with near-zero hysteresis,,Scripta Materialia,103,30-33,2015,,,,External,,0.0,0.0,0.0,0.0,0,0.0,0.0,0.0,11.5,0,0.0,0.0,0.0,0.0,0.0,0.0,0.0,0.0,0.0,0.0,33.5,0,4.5,0.0,0.0,0.0,0,0,0.0,0,0.0,0.0,0,50.5,0,0.0,0.0,0.0,0.0,20.0,0.0,20,0,0.0,20,0.0,20.0,0.0,0,950.0,2.0,0,0.0,0,,,10.0,1,30,0.0,0.0,1,,,,,,,,,,,,,,,,,,,,,,,,,,,,,,,,,,,,,,,,,,,,,,,,,,,,,,,,,,,,,,,,,,,,,,,,,,,,,,,,,,,,,,,,,
4128,"X.L. Meng, H. Li, W. Cai, S.J. Hao, L.S. Cui",Thermal cycling stability mechanism of Ti50.5Ni33.5Cu11.5Pd4.5 shape memory alloy with near-zero hysteresis,,Scripta Metallurgica et Materialia,103,30-33,2015,,,,External,,0.0,0.0,0.0,0.0,0,0.0,0.0,0.0,11.5,0,0.0,0.0,0.0,0.0,0.0,0.0,0.0,0.0,0.0,0.0,33.5,0,4.5,0.0,0.0,0.0,0,0,0.0,0,0.0,0.0,0,50.5,0,0.0,0.0,0.0,0.0,20.0,0.0,20,0,0.0,20,0.0,20.0,0.0,0,950.0,2.0,0,0.0,0,,,10.0,1,30,0.0,0.0,1,,,,,,,,,,,,,,,,,,,,,,,,,,,,,,,,,,,,,,,,,,,,,,,,,,,,,,,,,,,,,,,,,,,,,,,,,,,,,,,,,,,,,,,,,
4129,"L. Casalena, D.R. Coughlin, F. Yang, X. Chen, H. Paranjape, Y. Gao, R.D. Noebe, G.S. Bigelow, D.J. Gaydosh, S.A. Padula, Y. Wang, P.M. Anderson, M.J. Mills",Transformation and deformation characterization of NiTiHf and NiTiAu high temperature shape memory alloys,,Microstructure and Microanalysis,21,607-608,2015,,,,External,Omitted - No relevant data,0.0,0.0,40.0,0.0,0,0.0,0.0,0.0,0.0,0,0.0,0.0,0.0,0.0,0.0,0.0,0.0,0.0,0.0,0.0,11.0,0,0.0,0.0,0.0,0.0,0,0,0.0,0,0.0,0.0,0,49.0,0,0.0,0.0,0.0,0.0,20.0,0.0,20,0,0.0,20,0.0,20.0,0.0,0,20.0,0.0,0,0.0,0,,,10.0,3,30,0.0,0.0,1,,,,,,,,,,,,,,,,,,,,,,,,,,,,,,,,,,,,,,,,,,,,,,,,,,,,,,,,,,,,,,,,,,,,,,,,,,,,,,,,,,,,,,,,,
4130,"Saif ur Rehman, Mushtaq Khan, A. Nusair Khan, Liaqat Ali, Sabah Zaman, Muhammad Waseem, Liaqat Ali, Syed Husain Imran Jaffery",Transformation behavior and shape memory properties of Ti50Ni15Pd25Cu10 high temperature shape memory alloy at various aging temperatures,,Materials Science and Engineering A,619,171-179,2014,,,,External,,0.0,0.0,0.0,0.0,0,0.0,0.0,0.0,10.0,0,0.0,0.0,0.0,0.0,0.0,0.0,0.0,0.0,0.0,0.0,15.0,0,25.0,0.0,0.0,0.0,0,0,0.0,0,0.0,0.0,0,50.0,0,0.0,0.0,0.0,0.0,950.0,2.0,20,0,0.0,20,0.0,900.0,1.0,0,750.0,3.0,0,0.0,0,,,10.0,3,30,0.0,0.0,1,,,,,,,,,,,,,,,,,,,,,,,,,,,,,,,,,,,,172,,187,192,,209,22,37,,,,,,,,,,,,,,,,,,,,,,,,,,,,,,,,,,,,,,,,,,,,,,
4131,"Saif ur Rehman, Mushtaq Khan, A. Nusair Khan, Liaqat Ali, Sabah Zaman, Muhammad Waseem, Liaqat Ali, Syed Husain Imran Jaffery",Transformation behavior and shape memory properties of Ti50Ni15Pd25Cu10 high temperature shape memory alloy at various aging temperatures,,Materials Science and Engineering A,619,171-179,2014,,,,External,,0.0,0.0,0.0,0.0,0,0.0,0.0,0.0,10.0,0,0.0,0.0,0.0,0.0,0.0,0.0,0.0,0.0,0.0,0.0,15.0,0,25.0,0.0,0.0,0.0,0,0,0.0,0,0.0,0.0,0,50.0,0,0.0,0.0,0.0,0.0,950.0,2.0,20,0,0.0,20,0.0,900.0,1.0,0,700.0,3.0,0,0.0,0,,,10.0,3,30,0.0,0.0,1,,,,,,,,,,,,,,,,,,,,,,,,,,,,,,,,,,,,170,,181,192,,202,21,32,,,,,,,,,,,,,,,,,,,,,,,,,,,,,,,,,,,,,,,,,,,,,,
4132,"Saif ur Rehman, Mushtaq Khan, A. Nusair Khan, Liaqat Ali, Sabah Zaman, Muhammad Waseem, Liaqat Ali, Syed Husain Imran Jaffery",Transformation behavior and shape memory properties of Ti50Ni15Pd25Cu10 high temperature shape memory alloy at various aging temperatures,,Materials Science and Engineering A,619,171-179,2014,,,,External,,0.0,0.0,0.0,0.0,0,0.0,0.0,0.0,10.0,0,0.0,0.0,0.0,0.0,0.0,0.0,0.0,0.0,0.0,0.0,15.0,0,25.0,0.0,0.0,0.0,0,0,0.0,0,0.0,0.0,0,50.0,0,0.0,0.0,0.0,0.0,950.0,2.0,20,0,0.0,20,0.0,900.0,1.0,0,650.0,3.0,0,0.0,0,,,10.0,3,30,0.0,0.0,1,,,,,,,,,,,,,,,,,,,,,,,,,,,,,,,,,,,,151,,173,178,,190,17,39,,,,,,,,,,,,,,,,,,,,,,,,,,,,,,,,,,,,,,,,,,,,,,
4133,"Saif ur Rehman, Mushtaq Khan, A. Nusair Khan, Liaqat Ali, Sabah Zaman, Muhammad Waseem, Liaqat Ali, Syed Husain Imran Jaffery",Transformation behavior and shape memory properties of Ti50Ni15Pd25Cu10 high temperature shape memory alloy at various aging temperatures,,Materials Science and Engineering A,619,171-179,2014,,,,External,,0.0,0.0,0.0,0.0,0,0.0,0.0,0.0,10.0,0,0.0,0.0,0.0,0.0,0.0,0.0,0.0,0.0,0.0,0.0,15.0,0,25.0,0.0,0.0,0.0,0,0,0.0,0,0.0,0.0,0,50.0,0,0.0,0.0,0.0,0.0,950.0,2.0,20,0,0.0,20,0.0,20.0,0.0,0,900.0,1.0,0,0.0,0,,,10.0,3,30,0.0,0.0,1,,,,,,,,,,,,,,,,,,,,,,,,,,,,,,,,,,,,150,,172,178,,180,8,30,,,,,,,,,,,,,,,,,,,,,,,,,,,,,,,,,,,,,,,,,,,,,,
4134,"Saif ur Rehman, Mushtaq Khan, A. Nusair Khan, Liaqat Ali, Sabah Zaman, Muhammad Waseem, Liaqat Ali, Syed Husain Imran Jaffery",Transformation behavior and shape memory properties of Ti50Ni15Pd25Cu10 high temperature shape memory alloy at various aging temperatures,,Materials Science and Engineering A,619,171-179,2014,,,,External,,0.0,0.0,0.0,0.0,0,0.0,0.0,0.0,10.0,0,0.0,0.0,0.0,0.0,0.0,0.0,0.0,0.0,0.0,0.0,15.0,0,25.0,0.0,0.0,0.0,0,0,0.0,0,0.0,0.0,0,50.0,0,0.0,0.0,0.0,0.0,950.0,2.0,20,0,0.0,20,0.0,900.0,1.0,0,350.0,3.0,0,0.0,0,,,10.0,3,30,0.0,0.0,1,,,,,,,,,,,,,,,,,,,,,,,,,,,,,,,,,,,,149,,173,176,,179,6,30,,,,,,,,,,,,,,,,,,,,,,,,,,,,,,,,,,,,,,,,,,,,,,
4135,"Saif ur Rehman, Mushtaq Khan, A. Nusair Khan, Liaqat Ali, Sabah Zaman, Muhammad Waseem, Liaqat Ali, Syed Husain Imran Jaffery",Transformation behavior and shape memory properties of Ti50Ni15Pd25Cu10 high temperature shape memory alloy at various aging temperatures,,Materials Science and Engineering A,619,171-179,2014,,,,External,,0.0,0.0,0.0,0.0,0,0.0,0.0,0.0,10.0,0,0.0,0.0,0.0,0.0,0.0,0.0,0.0,0.0,0.0,0.0,15.0,0,25.0,0.0,0.0,0.0,0,0,0.0,0,0.0,0.0,0,50.0,0,0.0,0.0,0.0,0.0,950.0,2.0,20,0,0.0,20,0.0,900.0,1.0,0,400.0,3.0,0,0.0,0,,,10.0,3,30,0.0,0.0,1,,,,,,,,,,,,,,,,,,,,,,,,,,,,,,,,,,,,147,,170,175,,179,9,32,,,,,,,,,,,,,,,,,,,,,,,,,,,,,,,,,,,,,,,,,,,,,,
4136,"Saif ur Rehman, Mushtaq Khan, A. Nusair Khan, Liaqat Ali, Sabah Zaman, Muhammad Waseem, Liaqat Ali, Syed Husain Imran Jaffery",Transformation behavior and shape memory properties of Ti50Ni15Pd25Cu10 high temperature shape memory alloy at various aging temperatures,,Materials Science and Engineering A,619,171-179,2014,,,,External,,0.0,0.0,0.0,0.0,0,0.0,0.0,0.0,10.0,0,0.0,0.0,0.0,0.0,0.0,0.0,0.0,0.0,0.0,0.0,15.0,0,25.0,0.0,0.0,0.0,0,0,0.0,0,0.0,0.0,0,50.0,0,0.0,0.0,0.0,0.0,950.0,2.0,20,0,0.0,20,0.0,900.0,1.0,0,450.0,3.0,0,0.0,0,,,10.0,3,30,0.0,0.0,1,,,,,,,,,,,,,,,,,,,,,,,,,,,,,,,,,,,,139,,159,164,,180,21,41,,,,,,,,,,,,,,,,,,,,,,,,,,,,,,,,,,,,,,,,,,,,,,
4137,"S. u. Rehman, M. Khan, A. Nusair Khan, L. Ali, S. Zaman, M. Waseem, L. Ali and S. H. I. Jaffery",Transformation behavior and shape memory properties of Ti50Ni15Pd25Cu10 high temperature shape memory alloy at various aging temperatures,,Materials Science and Engineering: A,619,171-179,2014,,,,External,,0.0,0.0,0.0,0.0,0,0.0,0.0,0.0,10.0,0,0.0,0.0,0.0,0.0,0.0,0.0,0.0,0.0,0.0,0.0,15.0,0,25.0,0.0,0.0,0.0,0,0,0.0,0,0.0,0.0,0,50.0,0,0.0,0.0,0.0,0.0,950.0,2.0,20,0,0.0,20,0.0,20.0,0.0,0,900.0,1.0,0,0.0,0,,,10.0,3,30,0.0,0.0,1,,,,,,,,,,,,,,,,,,,,,,,,,,,,,,,,,,,,,,,,,,,,,,,,,,,,,,,,,,,,,,,,,,,,,,,,,,,,,,,,,,,,,,,,,
4138,"S. u. Rehman, M. Khan, A. Nusair Khan, L. Ali, S. Zaman, M. Waseem, L. Ali and S. H. I. Jaffery",Transformation behavior and shape memory properties of Ti50Ni15Pd25Cu10 high temperature shape memory alloy at various aging temperatures,,Materials Science and Engineering: A,619,171-179,2014,,,,External,,0.0,0.0,0.0,0.0,0,0.0,0.0,0.0,10.0,0,0.0,0.0,0.0,0.0,0.0,0.0,0.0,0.0,0.0,0.0,15.0,0,25.0,0.0,0.0,0.0,0,0,0.0,0,0.0,0.0,0,50.0,0,0.0,0.0,0.0,0.0,950.0,2.0,20,0,0.0,20,0.0,900.0,1.0,0,350.0,3.0,0,0.0,0,,,10.0,3,30,0.0,0.0,1,,,,,,,,,,,,,,,,,,,,,,,,,,,,,,,,,,,,,,,,,,,,,,,,,,,,,,,,,,,,,,,,,,,,,,,,,,,,,,,,,,,,,,,,,
4139,"S. u. Rehman, M. Khan, A. Nusair Khan, L. Ali, S. Zaman, M. Waseem, L. Ali and S. H. I. Jaffery",Transformation behavior and shape memory properties of Ti50Ni15Pd25Cu10 high temperature shape memory alloy at various aging temperatures,,Materials Science and Engineering: A,619,171-179,2014,,,,External,,0.0,0.0,0.0,0.0,0,0.0,0.0,0.0,10.0,0,0.0,0.0,0.0,0.0,0.0,0.0,0.0,0.0,0.0,0.0,15.0,0,25.0,0.0,0.0,0.0,0,0,0.0,0,0.0,0.0,0,50.0,0,0.0,0.0,0.0,0.0,950.0,2.0,20,0,0.0,20,0.0,900.0,1.0,0,400.0,3.0,0,0.0,0,,,10.0,3,30,0.0,0.0,1,,,,,,,,,,,,,,,,,,,,,,,,,,,,,,,,,,,,,,,,,,,,,,,,,,,,,,,,,,,,,,,,,,,,,,,,,,,,,,,,,,,,,,,,,
4140,"S. u. Rehman, M. Khan, A. Nusair Khan, L. Ali, S. Zaman, M. Waseem, L. Ali and S. H. I. Jaffery",Transformation behavior and shape memory properties of Ti50Ni15Pd25Cu10 high temperature shape memory alloy at various aging temperatures,,Materials Science and Engineering: A,619,171-179,2014,,,,External,,0.0,0.0,0.0,0.0,0,0.0,0.0,0.0,10.0,0,0.0,0.0,0.0,0.0,0.0,0.0,0.0,0.0,0.0,0.0,15.0,0,25.0,0.0,0.0,0.0,0,0,0.0,0,0.0,0.0,0,50.0,0,0.0,0.0,0.0,0.0,950.0,2.0,20,0,0.0,20,0.0,900.0,1.0,0,450.0,3.0,0,0.0,0,,,10.0,3,30,0.0,0.0,1,,,,,,,,,,,,,,,,,,,,,,,,,,,,,,,,,,,,,,,,,,,,,,,,,,,,,,,,,,,,,,,,,,,,,,,,,,,,,,,,,,,,,,,,,
4141,"S. u. Rehman, M. Khan, A. Nusair Khan, L. Ali, S. Zaman, M. Waseem, L. Ali and S. H. I. Jaffery",Transformation behavior and shape memory properties of Ti50Ni15Pd25Cu10 high temperature shape memory alloy at various aging temperatures,,Materials Science and Engineering: A,619,171-179,2014,,,,External,,0.0,0.0,0.0,0.0,0,0.0,0.0,0.0,10.0,0,0.0,0.0,0.0,0.0,0.0,0.0,0.0,0.0,0.0,0.0,15.0,0,25.0,0.0,0.0,0.0,0,0,0.0,0,0.0,0.0,0,50.0,0,0.0,0.0,0.0,0.0,950.0,2.0,20,0,0.0,20,0.0,900.0,1.0,0,500.0,3.0,0,0.0,0,,,10.0,3,30,0.0,0.0,1,,,,,,,,,,,,,,,,,,,,,,,,,,,,,,,,,,,,,,,,,,,,,,,,,,,,,,,,,,,,,,,,,,,,,,,,,,,,,,,,,,,,,,,,,
