Repository: sinazadeh/CatBoost-SMAs

# CatBoost SMAs
This repository contains a sample implementation of using CatBoost for building a surrogate model for transformation temperatures of Shape Memory Alloys (SMAs). The sample code (found in [main.py](main.py)) showcases how CatBoost can be used to model this data and make predictions with a high degree of accuracy. The accompanying [raw_data.csv](raw_data.csv) file contains 4899 data points that can be used to train and validate the model. This data can also serve as a reference for researchers looking to explore the use of CatBoost in this particular field.

File: raw_data.csv (part 57 of 67)
termediate_a_(A),Micro_Intermediate_b,Micro_Intermediate_c,Micro_Intermediate_Space_Group,Micro_Martensite_Test_Temperature_Above_Af(Temp-Af),Micro_Martensite_Structure,Micro_Martensite_a_(A),Micro_Martensite_b,Micro_Martensite_c,Micro_Martensite_Beta,Micro_Martensite_Space_Group,Micro_Martensite_Sub-structure,Micro_Precipitate_Test_Temperature,Micro_Precipitate_Structure,Micro_Precipitate_Volume_Fraction,NeedsAttention,SME_Transforms,SME_Mf,SME_Mp,SME_Ms,SME_As,SME_Ap,SME_Af,SME_Thermal_Hysteresis,SME_Transformation_Range,SME_RfM,SME_RfA,SME_dH(MA)(J/g),SME_dH(AM)(J/g),SME_dH(AR)(J/G),SME_dS(MA)(J/kgK),SME_dS(AM)(J/kgK),SME_dS(AR)(J/kgK),SME_epsilonAct(%),SME_epsilonIrr(%),SME_Failure(FatigueTest),SME_Bend_Recovery(%),SE_R.Strain(%),SE_Strain_Max(%),SE_Stress_Max(MPa),SE_Mf_Stress,SE_Ms_Stress,SE_As_Stress,SE_Af_Stress,SE_M_Yield,SE_A_Yield,MSME_Magnetization (emu/g),MSME_Magnetization Change (AM)(emu/g),MSME_Magnetization Change (MA)(emu/g),MSME_Mf Temp (Â°C),MSME_Mf Mag (emu/g),MSME_Mp Temp (Â°C),MSME_Mp Mag (emu/g),MSME_Ms_Temp(C),MSME_Ms_Mag(emu/g),MSME_Direct average rate (emu/gÂ°C),MSME_Direct_integrated_magnetization_change(emu/g),MSME_As_Temp(C),MSME_As_Mag(emu/g),MSME_Ap_Temp (C),MSME_Ap_Mag(emu/g),MSME_Af_Temp (C),MSME_Af_Mag(emu/g),MSME_Reverse_average_rate(emu/gC),MSME_Reverse_integrated_magnetization_change(emu/g),MSME_Direct_MT_range(C),MSME_Reverse_MT_range(C),MSME_Hysteresis(C),MSME_Estimated_entropy_difference_(J/kg*K),"MSME_Tc(DSC)-Ms(SQUID,0.05T)",Hard_VHN
4142,"S. u. Rehman, M. Khan, A. Nusair Khan, L. Ali, S. Zaman, M. Waseem, L. Ali and S. H. I. Jaffery",Transformation behavior and shape memory properties of Ti50Ni15Pd25Cu10 high temperature shape memory alloy at various aging temperatures,,Materials Science and Engineering: A,619,171-179,2014,,,,External,,0.0,0.0,0.0,0.0,0,0.0,0.0,0.0,10.0,0,0.0,0.0,0.0,0.0,0.0,0.0,0.0,0.0,0.0,0.0,15.0,0,25.0,0.0,0.0,0.0,0,0,0.0,0,0.0,0.0,0,50.0,0,0.0,0.0,0.0,0.0,950.0,2.0,20,0,0.0,20,0.0,900.0,1.0,0,550.0,3.0,0,0.0,0,,,10.0,3,30,0.0,0.0,1,,,,,,,,,,,,,,,,,,,,,,,,,,,,,,,,,,,,,,,,,,,,,,,,,,,,,,,,,,,,,,,,,,,,,,,,,,,,,,,,,,,,,,,,,
4143,"S. u. Rehman, M. Khan, A. Nusair Khan, L. Ali, S. Zaman, M. Waseem, L. Ali and S. H. I. Jaffery",Transformation behavior and shape memory properties of Ti50Ni15Pd25Cu10 high temperature shape memory alloy at various aging temperatures,,Materials Science and Engineering: A,619,171-179,2014,,,,External,,0.0,0.0,0.0,0.0,0,0.0,0.0,0.0,10.0,0,0.0,0.0,0.0,0.0,0.0,0.0,0.0,0.0,0.0,0.0,15.0,0,25.0,0.0,0.0,0.0,0,0,0.0,0,0.0,0.0,0,50.0,0,0.0,0.0,0.0,0.0,950.0,2.0,20,0,0.0,20,0.0,900.0,1.0,0,600.0,3.0,0,0.0,0,,,10.0,3,30,0.0,0.0,1,,,,,,,,,,,,,,,,,,,,,,,,,,,,,,,,,,,,,,,,,,,,,,,,,,,,,,,,,,,,,,,,,,,,,,,,,,,,,,,,,,,,,,,,,
4144,"S. u. Rehman, M. Khan, A. Nusair Khan, L. Ali, S. Zaman, M. Waseem, L. Ali and S. H. I. Jaffery",Transformation behavior and shape memory properties of Ti50Ni15Pd25Cu10 high temperature shape memory alloy at various aging temperatures,,Materials Science and Engineering: A,619,171-179,2014,,,,External,,0.0,0.0,0.0,0.0,0,0.0,0.0,0.0,10.0,0,0.0,0.0,0.0,0.0,0.0,0.0,0.0,0.0,0.0,0.0,15.0,0,25.0,0.0,0.0,0.0,0,0,0.0,0,0.0,0.0,0,50.0,0,0.0,0.0,0.0,0.0,950.0,2.0,20,0,0.0,20,0.0,900.0,1.0,0,650.0,3.0,0,0.0,0,,,10.0,3,30,0.0,0.0,1,,,,,,,,,,,,,,,,,,,,,,,,,,,,,,,,,,,,,,,,,,,,,,,,,,,,,,,,,,,,,,,,,,,,,,,,,,,,,,,,,,,,,,,,,
4145,"S. u. Rehman, M. Khan, A. Nusair Khan, L. Ali, S. Zaman, M. Waseem, L. Ali and S. H. I. Jaffery",Transformation behavior and shape memory properties of Ti50Ni15Pd25Cu10 high temperature shape memory alloy at various aging temperatures,,Materials Science and Engineering: A,619,171-179,2014,,,,External,,0.0,0.0,0.0,0.0,0,0.0,0.0,0.0,10.0,0,0.0,0.0,0.0,0.0,0.0,0.0,0.0,0.0,0.0,0.0,15.0,0,25.0,0.0,0.0,0.0,0,0,0.0,0,0.0,0.0,0,50.0,0,0.0,0.0,0.0,0.0,950.0,2.0,20,0,0.0,20,0.0,900.0,1.0,0,700.0,3.0,0,0.0,0,,,10.0,3,30,0.0,0.0,1,,,,,,,,,,,,,,,,,,,,,,,,,,,,,,,,,,,,,,,,,,,,,,,,,,,,,,,,,,,,,,,,,,,,,,,,,,,,,,,,,,,,,,,,,
4146,"S. u. Rehman, M. Khan, A. Nusair Khan, L. Ali, S. Zaman, M. Waseem, L. Ali and S. H. I. Jaffery",Transformation behavior and shape memory properties of Ti50Ni15Pd25Cu10 high temperature shape memory alloy at various aging temperatures,,Materials Science and Engineering: A,619,171-179,2014,,,,External,,0.0,0.0,0.0,0.0,0,0.0,0.0,0.0,10.0,0,0.0,0.0,0.0,0.0,0.0,0.0,0.0,0.0,0.0,0.0,15.0,0,25.0,0.0,0.0,0.0,0,0,0.0,0,0.0,0.0,0,50.0,0,0.0,0.0,0.0,0.0,950.0,2.0,20,0,0.0,20,0.0,900.0,1.0,0,750.0,3.0,0,0.0,0,,,10.0,3,30,0.0,0.0,1,,,,,,,,,,,,,,,,,,,,,,,,,,,,,,,,,,,,,,,,,,,,,,,,,,,,,,,,,,,,,,,,,,,,,,,,,,,,,,,,,,,,,,,,,
4147,"Saif ur Rehman, Mushtaq Khan, A. Nusair Khan, Liaqat Ali, Sabah Zaman, Muhammad Waseem, Liaqat Ali, Syed Husain Imran Jaffery",Transformation behavior and shape memory properties of Ti50Ni15Pd25Cu10 high temperature shape memory alloy at various aging temperatures,,Materials Science and Engineering A,619,171-179,2014,,,,External,,0.0,0.0,0.0,0.0,0,0.0,0.0,0.0,10.0,0,0.0,0.0,0.0,0.0,0.0,0.0,0.0,0.0,0.0,0.0,15.0,0,25.0,0.0,0.0,0.0,0,0,0.0,0,0.0,0.0,0,50.0,0,0.0,0.0,0.0,0.0,950.0,2.0,20,0,0.0,20,0.0,900.0,1.0,0,550.0,3.0,0,0.0,0,,,10.0,3,30,0.0,0.0,1,,,,,,,,,,,,,,,,,,,,,,,,,,,,,,,,,,,,,,130,,,161,31,,,,,,,,,,,,,,,,,,,,,,,,,,,,,,,,,,,,,,,,,,,,,,,
4148,"Saif ur Rehman, Mushtaq Khan, A. Nusair Khan, Liaqat Ali, Sabah Zaman, Muhammad Waseem, Liaqat Ali, Syed Husain Imran Jaffery",Transformation behavior and shape memory properties of Ti50Ni15Pd25Cu10 high temperature shape memory alloy at various aging temperatures,,Materials Science and Engineering A,619,171-179,2014,,,,External,,0.0,0.0,0.0,0.0,0,0.0,0.0,0.0,10.0,0,0.0,0.0,0.0,0.0,0.0,0.0,0.0,0.0,0.0,0.0,15.0,0,25.0,0.0,0.0,0.0,0,0,0.0,0,0.0,0.0,0,50.0,0,0.0,0.0,0.0,0.0,950.0,2.0,20,0,0.0,20,0.0,900.0,1.0,0,600.0,3.0,0,0.0,0,,,10.0,3,30,0.0,0.0,1,,,,,,,,,,,,,,,,,,,,,,,,,,,,,,,,,,,,,,140,,,164,24,,,,,,,,,,,,,,,,,,,,,,,,,,,,,,,,,,,,,,,,,,,,,,,
4149,"Saif ur Rehman, Mushtaq Khan, A. Nusair Khan, Liaqat Ali, Sabah Zaman, Muhammad Waseem, Liaqat Ali, Syed Husain Imran Jaffery",Transformation behavior and shape memory properties of Ti50Ni15Pd25Cu10 high temperature shape memory alloy at various aging temperatures,,Materials Science and Engineering A,619,171-179,2014,,,,External,,0.0,0.0,0.0,0.0,0,0.0,0.0,0.0,10.0,0,0.0,0.0,0.0,0.0,0.0,0.0,0.0,0.0,0.0,0.0,15.0,0,25.0,0.0,0.0,0.0,0,0,0.0,0,0.0,0.0,0,50.0,0,0.0,0.0,0.0,0.0,950.0,2.0,20,0,0.0,20,0.0,900.0,1.0,0,500.0,3.0,0,0.0,0,,,10.0,3,30,0.0,0.0,1,,,,,,,,,,,,,,,,,,,,,,,,,,,,,,,,,,,,,,153,,,178,25,,,,,,,,,,,,,,,,,,,,,,,,,,,,,,,,,,,,,,,,,,,,,,,
4150,"S. Rehman, M. Khan, A.N. Khan, L. Ali, S. Zaman, M. Waseem, L. Ali, S.H.I. Jaffery",Transformation behavior and shape memory properties of TiNiPdCu high temperature shape memory alloy at various aging temperatures,,Materials Science and Engineering A,619,171-179,2014,,,,External,,0.0,0.0,0.0,0.0,0,0.0,0.0,0.0,10.0,0,0.0,0.0,0.0,0.0,0.0,0.0,0.0,0.0,0.0,0.0,15.0,0,25.0,0.0,0.0,0.0,0,0,0.0,0,0.0,0.0,0,50.0,0,0.0,0.0,0.0,0.0,20.0,0.0,20,0,0.0,20,0.0,950.0,2.0,0,900.0,1.0,0,0.0,0,,,10.0,3,30,0.0,0.0,1,,,,,100,10,,,,,,,,,,,,,,,,,,,,,,,,,,,,,,,,,,,,,,,,,,,,,,,,,,,,,,,,,,,,,,,,,,,,,,,,,,,,,,,,,,,255.4528651
4151,"S. Rehman, M. Khan, A.N. Khan, L. Ali, S. Zaman, M. Waseem, L. Ali, S.H.I. Jaffery",Transformation behavior and shape memory properties of TiNiPdCu high temperature shape memory alloy at various aging temperatures,,Materials Science and Engineering A,619,171-179,2014,,,,External,,0.0,0.0,0.0,0.0,0,0.0,0.0,0.0,10.0,0,0.0,0.0,0.0,0.0,0.0,0.0,0.0,0.0,0.0,0.0,15.0,0,25.0,0.0,0.0,0.0,0,0,0.0,0,0.0,0.0,0,50.0,0,0.0,0.0,0.0,0.0,950.0,2.0,20,0,0.0,20,0.0,900.0,1.0,0,350.0,3.0,0,0.0,0,,,10.0,3,30,0.0,0.0,1,,,,,100,10,,,,,,,,,,,,,,,,,,,,,,,,,,,,,,,,,,,,,,,,,,,,,,,,,,,,,,,,,,,,,,,,,,,,,,,,,,,,,,,,,,,250.2772643
4152,"S. Rehman, M. Khan, A.N. Khan, L. Ali, S. Zaman, M. Waseem, L. Ali, S.H.I. Jaffery",Transformation behavior and shape memory properties of TiNiPdCu high temperature shape memory alloy at various aging temperatures,,Materials Science and Engineering A,619,171-179,2014,,,,External,,0.0,0.0,0.0,0.0,0,0.0,0.0,0.0,10.0,0,0.0,0.0,0.0,0.0,0.0,0.0,0.0,0.0,0.0,0.0,15.0,0,25.0,0.0,0.0,0.0,0,0,0.0,0,0.0,0.0,0,50.0,0,0.0,0.0,0.0,0.0,950.0,2.0,20,0,0.0,20,0.0,900.0,1.0,0,400.0,3.0,0,0.0,0,,,10.0,3,30,0.0,0.0,1,,,,,100,10,,,,,,,,,,,,,,,,,,,,,,,,,,,,,,,,,,,,,,,,,,,,,,,,,,,,,,,,,,,,,,,,,,,,,,,,,,,,,,,,,,,260.6284658
4153,"S. Rehman, M. Khan, A.N. Khan, L. Ali, S. Zaman, M. Waseem, L. Ali, S.H.I. Jaffery",Transformation behavior and shape memory properties of TiNiPdCu high temperature shape memory alloy at various aging temperatures,,Materials Science and Engineering A,619,171-179,2014,,,,External,,0.0,0.0,0.0,0.0,0,0.0,0.0,0.0,10.0,0,0.0,0.0,0.0,0.0,0.0,0.0,0.0,0.0,0.0,0.0,15.0,0,25.0,0.0,0.0,0.0,0,0,0.0,0,0.0,0.0,0,50.0,0,0.0,0.0,0.0,0.0,950.0,2.0,20,0,0.0,20,0.0,900.0,1.0,0,450.0,3.0,0,0.0,0,,,10.0,3,30,0.0,0.0,1,,,,,100,10,,,,,,,,,,,,,,,,,,,,,,,,,,,,,,,,,,,,,,,,,,,,,,,,,,,,,,,,,,,,,,,,,,,,,,,,,,,,,,,,,,,300.7393715
4154,"S. Rehman, M. Khan, A.N. Khan, L. Ali, S. Zaman, M. Waseem, L. Ali, S.H.I. Jaffery",Transformation behavior and shape memory properties of TiNiPdCu high temperature shape memory alloy at various aging temperatures,,Materials Science and Engineering A,619,171-179,2014,,,,External,,0.0,0.0,0.0,0.0,0,0.0,0.0,0.0,10.0,0,0.0,0.0,0.0,0.0,0.0,0.0,0.0,0.0,0.0,0.0,15.0,0,25.0,0.0,0.0,0.0,0,0,0.0,0,0.0,0.0,0,50.0,0,0.0,0.0,0.0,0.0,950.0,2.0,20,0,0.0,20,0.0,900.0,1.0,0,500.0,3.0,0,0.0,0,,,10.0,3,30,0.0,0.0,1,,,,,100,10,,,,,,,,,,,,,,,,,,,,,,,,,,,,,,,,,,,,,,,,,,,,,,,,,,,,,,,,,,,,,,,,,,,,,,,,,,,,,,,,,,,369.9630314
4155,"S. Rehman, M. Khan, A.N. Khan, L. Ali, S. Zaman, M. Waseem, L. Ali, S.H.I. Jaffery",Transformation behavior and shape memory properties of TiNiPdCu high temperature shape memory alloy at various aging temperatures,,Materials Science and Engineering A,619,171-179,2014,,,,External,,0.0,0.0,0.0,0.0,0,0.0,0.0,0.0,10.0,0,0.0,0.0,0.0,0.0,0.0,0.0,0.0,0.0,0.0,0.0,15.0,0,25.0,0.0,0.0,0.0,0,0,0.0,0,0.0,0.0,0,50.0,0,0.0,0.0,0.0,0.0,950.0,2.0,20,0,0.0,20,0.0,900.0,1.0,0,550.0,3.0,0,0.0,0,,,10.0,3,30,0.0,0.0,1,,,,,100,10,,,,,,,,,,,,,,,,,,,,,,,,,,,,,,,,,,,,,,,,,,,,,,,,,,,,,,,,,,,,,,,,,,,,,,,,,,,,,,,,,,,414.6025878
4156,"S. Rehman, M. Khan, A.N. Khan, L. Ali, S. Zaman, M. Waseem, L. Ali, S.H.I. Jaffery",Transformation behavior and shape memory properties of TiNiPdCu high temperature shape memory alloy at various aging temperatures,,Materials Science and Engineering A,619,171-179,2014,,,,External,,0.0,0.0,0.0,0.0,0,0.0,0.0,0.0,10.0,0,0.0,0.0,0.0,0.0,0.0,0.0,0.0,0.0,0.0,0.0,15.0,0,25.0,0.0,0.0,0.0,0,0,0.0,0,0.0,0.0,0,50.0,0,0.0,0.0,0.0,0.0,950.0,2.0,20,0,0.0,20,0.0,900.0,1.0,0,600.0,3.0,0,0.0,0,,,10.0,3,30,0.0,0.0,1,,,,,100,10,,,,,,,,,,,,,,,,,,,,,,,,,,,,,,,,,,,,,,,,,,,,,,,,,,,,,,,,,,,,,,,,,,,,,,,,,,,,,,,,,,,408.780037
4157,"S. Rehman, M. Khan, A.N. Khan, L. Ali, S. Zaman, M. Waseem, L. Ali, S.H.I. Jaffery",Transformation behavior and shape memory properties of TiNiPdCu high temperature shape memory alloy at various aging temperatures,,Materials Science and Engineering A,619,171-179,2014,,,,External,,0.0,0.0,0.0,0.0,0,0.0,0.0,0.0,10.0,0,0.0,0.0,0.0,0.0,0.0,0.0,0.0,0.0,0.0,0.0,15.0,0,25.0,0.0,0.0,0.0,0,0,0.0,0,0.0,0.0,0,50.0,0,0.0,0.0,0.0,0.0,950.0,2.0,20,0,0.0,20,0.0,900.0,1.0,0,650.0,3.0,0,0.0,0,,,10.0,3,30,0.0,0.0,1,,,,,100,10,,,,,,,,,,,,,,,,,,,,,,,,,,,,,,,,,,,,,,,,,,,,,,,,,,,,,,,,,,,,,,,,,,,,,,,,,,,,,,,,,,,300.7393715
4158,"S. Rehman, M. Khan, A.N. Khan, L. Ali, S. Zaman, M. Waseem, L. Ali, S.H.I. Jaffery",Transformation behavior and shape memory properties of TiNiPdCu high temperature shape memory alloy at various aging temperatures,,Materials Science and Engineering A,619,171-179,2014,,,,External,,0.0,0.0,0.0,0.0,0,0.0,0.0,0.0,10.0,0,0.0,0.0,0.0,0.0,0.0,0.0,0.0,0.0,0.0,0.0,15.0,0,25.0,0.0,0.0,0.0,0,0,0.0,0,0.0,0.0,0,50.0,0,0.0,0.0,0.0,0.0,950.0,2.0,20,0,0.0,20,0.0,900.0,1.0,0,700.0,3.0,0,0.0,0,,,10.0,3,30,0.0,0.0,1,,,,,100,10,,,,,,,,,,,,,,,,,,,,,,,,,,,,,,,,,,,,,,,,,,,,,,,,,,,,,,,,,,,,,,,,,,,,,,,,,,,,,,,,,,,258.6876155
4159,"S. Rehman, M. Khan, A.N. Khan, L. Ali, S. Zaman, M. Waseem, L. Ali, S.H.I. Jaffery",Transformation behavior and shape memory properties of TiNiPdCu high temperature shape memory alloy at various aging temperatures,,Materials Science and Engineering A,619,171-179,2014,,,,External,,0.0,0.0,0.0,0.0,0,0.0,0.0,0.0,10.0,0,0.0,0.0,0.0,0.0,0.0,0.0,0.0,0.0,0.0,0.0,15.0,0,25.0,0.0,0.0,0.0,0,0,0.0,0,0.0,0.0,0,50.0,0,0.0,0.0,0.0,0.0,950.0,2.0,20,0,0.0,20,0.0,900.0,1.0,0,750.0,3.0,0,0.0,0,,,10.0,3,30,0.0,0.0,1,,,,,100,10,,,,,,,,,,,,,,,,,,,,,,,,,,,,,,,,,,,,,,,,,,,,,,,,,,,,,,,,,,,,,,,,,,,,,,,,,,,,,,,,,,,250.2772643
4160,"L. Oâ€™Donoghue, A.A. Gandhi, J. Butler, W. Redington, P. Tiernan, T. McGloughlin, J.C. Carlson, S. Lavelle, S.A.M. Tofail",X-ray and microstructural investigation of NiTiPt alloys homogenised at intermediate to high temperatures,,Nuclear Instruments and Methods in Physics Research,268,287-290,2010,,,,External,,0.0,0.0,0.0,0.0,0,0.0,0.0,0.0,0.0,0,0.0,0.0,0.0,0.0,0.0,0.0,0.0,0.0,0.0,0.0,50.0,0,0.0,0.0,7.5,0.0,0,0,0.0,0,0.0,0.0,0,42.5,0,0.0,0.0,0.0,0.0,20.0,0.0,20,0,0.0,20,0.0,20.0,0.0,0,20.0,0.0,0,0.0,0,,,10.0,3,30,0.0,0.0,1,,,,,,,,,,,,,,,,,,,,,,,,,,,,,,,,,,,,,,,,,,,,,,,,,,,,,,,,,,,,,,,,,,,,,,,,,,,,,,,,,,,,,,,,,422.1
4161,"L. Oâ€™Donoghue, A.A. Gandhi, J. Butler, W. Redington, P. Tiernan, T. McGloughlin, J.C. Carlson, S. Lavelle, S.A.M. Tofail",X-ray and microstructural investigation of NiTiPt alloys homogenised at intermediate to high temperatures,,Nuclear Instruments and Methods in Physics Research,268,287-290,2010,,,,External,,0.0,0.0,0.0,0.0,0,0.0,0.0,0.0,0.0,0,0.0,0.0,0.0,0.0,0.0,0.0,0.0,0.0,0.0,0.0,50.0,0,0.0,0.0,7.5,0.0,0,0,0.0,0,0.0,0.0,0,42.5,0,0.0,0.0,0.0,0.0,20.0,0.0,20,0,0.0,20,0.0,20.0,0.0,0,825.0,24.0,0,0.0,0,,,10.0,3,30,0.0,0.0,1,,,,,,,,,,,,,,,,,,,,,,,,,,,,,,,,,,,,,,,,,,,,,,,,,,,,,,,,,,,,,,,,,,,,,,,,,,,,,,,,,,,,,,,,,370.1
4162,"L. Oâ€™Donoghue, A.A. Gandhi, J. Butler, W. Redington, P. Tiernan, T. McGloughlin, J.C. Carlson, S. Lavelle, S.A.M. Tofail",X-ray and microstructural investigation of NiTiPt alloys homogenised at intermediate to high temperatures,,Nuclear Instruments and Methods in Physics Research,268,287-290,2010,,,,External,,0.0,0.0,0.0,0.0,0,0.0,0.0,0.0,0.0,0,0.0,0.0,0.0,0.0,0.0,0.0,0.0,0.0,0.0,0.0,50.0,0,0.0,0.0,7.5,0.0,0,0,0.0,0,0.0,0.0,0,42.5,0,0.0,0.0,0.0,0.0,20.0,0.0,20,0,0.0,20,0.0,20.0,0.0,0,875.0,24.0,0,0.0,0,,,10.0,3,30,0.0,0.0,1,,,,,,,,,,,,,,,,,,,,,,,,,,,,,,,,,,,,,,,,,,,,,,,,,,,,,,,,,,,,,,,,,,,,,,,,,,,,,,,,,,,,,,,,,324.1
4163,"L. Oâ€™Donoghue, A.A. Gandhi, J. Butler, W. Redington, P. Tiernan, T. McGloughlin, J.C. Carlson, S. Lavelle, S.A.M. Tofail",X-ray and microstructural investigation of NiTiPt alloys homogenised at intermediate to high temperatures,,Nuclear Instruments and Methods in Physics Research,268,287-290,2010,,,,External,,0.0,0.0,0.0,0.0,0,0.0,0.0,0.0,0.0,0,0.0,0.0,0.0,0.0,0.0,0.0,0.0,0.0,0.0,0.0,50.0,0,0.0,0.0,7.5,0.0,0,0,0.0,0,0.0,0.0,0,42.5,0,0.0,0.0,0.0,0.0,20.0,0.0,20,0,0.0,20,0.0,20.0,0.0,0,925.0,24.0,0,0.0,0,,,10.0,3,30,0.0,0.0,1,,,,,,,,,,,,,,,,,,,,,,,,,,,,,,,,,,,,,,,,,,,,,,,,,,,,,,,,,,,,,,,,,,,,,,,,,,,,,,,,,,,,,,,,,298.8
4164,"L. Oâ€™Donoghue, A.A. Gandhi, J. Butler, W. Redington, P. Tiernan, T. McGloughlin, J.C. Carlson, S. Lavelle, S.A.M. Tofail",X-ray and microstructural investigation of NiTiPt alloys homogenised at intermediate to high temperatures,,Nuclear Instruments and Methods in Physics Research,268,287-290,2010,,,,External,,0.0,0.0,0.0,0.0,0,0.0,0.0,0.0,0.0,0,0.0,0.0,0.0,0.0,0.0,0.0,0.0,0.0,0.0,0.0,50.0,0,0.0,0.0,7.5,0.0,0,0,0.0,0,0.0,0.0,0,42.5,0,0.0,0.0,0.0,0.0,20.0,0.0,20,0,0.0,20,0.0,20.0,0.0,0,1100.0,24.0,0,0.0,0,,,10.0,3,30,0.0,0.0,1,,,,,,,,,,,,,,,,,,,,,,,,,,,,,,,,,,,,,,,,,,,,,,,,,,,,,,,,,,,,,,,,,,,,,,,,,,,,,,,,,,,,,,,,,345.8
4165,"L. Oâ€™Donoghue, A.A. Gandhi, J. Butler, W. Redington, P. Tiernan, T. McGloughlin, J.C. Carlson, S. Lavelle, S.A.M. Tofail",X-ray and microstructural investigation of NiTiPt alloys homogenised at intermediate to high temperatures,,Nuclear Instruments and Methods in Physics Research,268,287-290,2010,,,,External,,0.0,0.0,0.0,0.0,0,0.0,0.0,0.0,0.0,0,0.0,0.0,0.0,0.0,0.0,0.0,0.0,0.0,0.0,0.0,50.0,0,0.0,0.0,7.5,0.0,0,0,0.0,0,0.0,0.0,0,42.5,0,0.0,0.0,0.0,0.0,20.0,0.0,20,0,0.0,20,0.0,20.0,0.0,0,1200.0,24.0,0,0.0,0,,,10.0,3,30,0.0,0.0,1,,,,,,,,,,,,,,,,,,,,,,,,,,,,,,,,,,,,,,,,,,,,,,,,,,,,,,,,,,,,,,,,,,,,,,,,,,,,,,,,,,,,,,,,,373.7
4166,T. Butler,,,Master's Thesis,,1-107,2013,,,,External,,0.0,0.0,25.0,0.0,0,0.0,0.0,0.0,0.0,0,0.0,0.0,0.0,0.0,0.0,0.0,0.0,0.0,0.0,0.0,26.0,0,0.0,0.0,0.0,0.0,0,0,0.0,0,0.0,0.0,0,49.0,0,0.0,0.0,0.0,0.0,20.0,0.0,20,0,0.0,20,0.0,1050.0,3.0,0,400.0,0.083,0,0.0,0,,,10.0,3,30,0.0,0.0,1,,,,,1000,15,,,,,,,,,,,,,,,,,,,,,,,,,,,,,,,,,,,,,,,,,,,,,,,,,,,,,,,,,,,,,,,,,,,,,,,,,,,,,,,,,,,326.8004507
4167,T. Butler,,,Master's Thesis,,1-107,2013,,,,External,,0.0,0.0,25.0,0.0,0,0.0,0.0,0.0,0.0,0,0.0,0.0,0.0,0.0,0.0,0.0,0.0,0.0,0.0,0.0,26.0,0,0.0,0.0,0.0,0.0,0,0,0.0,0,0.0,0.0,0,49.0,0,0.0,0.0,0.0,0.0,20.0,0.0,20,0,0.0,20,0.0,1050.0,3.0,0,400.0,0.25,0,0.0,0,,,10.0,3,30,0.0,0.0,1,,,,,1000,15,,,,,,,,,,,,,,,,,,,,,,,,,,,,,,,,,,,,,,,,,,,,,,,,,,,,,,,,,,,,,,,,,,,,,,,,,,,,,,,,,,,400.2297577
4168,T. Butler,,,Master's Thesis,,1-107,2013,,,,External,,0.0,0.0,25.0,0.0,0,0.0,0.0,0.0,0.0,0,0.0,0.0,0.0,0.0,0.0,0.0,0.0,0.0,0.0,0.0,26.0,0,0.0,0.0,0.0,0.0,0,0,0.0,0,0.0,0.0,0,49.0,0,0.0,0.0,0.0,0.0,20.0,0.0,20,0,0.0,20,0.0,1050.0,3.0,0,400.0,0.5,0,0.0,0,,,10.0,3,30,0.0,0.0,1,,,,,1000,15,,,,,,,,,,,,,,,,,,,,,,,,,,,,,,,,,,,,,,,,,,,,,,,,,,,,,,,,,,,,,,,,,,,,,,,,,,,,,,,,,,,452.2066183
4169,T. Butler,,,Master's Thesis,,1-107,2013,,,,External,,0.0,0.0,25.0,0.0,0,0.0,0.0,0.0,0.0,0,0.0,0.0,0.0,0.0,0.0,0.0,0.0,0.0,0.0,0.0,26.0,0,0.0,0.0,0.0,0.0,0,0,0.0,0,0.0,0.0,0,49.0,0,0.0,0.0,0.0,0.0,20.0,0.0,20,0,0.0,20,0.0,1050.0,3.0,0,400.0,1.0,0,0.0,0,,,10.0,3,30,0.0,0.0,1,,,,,1000,15,,,,,,,,,,,,,,,,,,,,,,,,,,,,,,,,,,,,,,,,,,,,,,,,,,,,,,,,,,,,,,,,,,,,,,,,,,,,,,,,,,,479.8719652
4170,T. Butler,,,Master's Thesis,,1-107,2013,,,,External,,0.0,0.0,25.0,0.0,0,0.0,0.0,0.0,0.0,0,0.0,0.0,0.0,0.0,0.0,0.0,0.0,0.0,0.0,0.0,26.0,0,0.0,0.0,0.0,0.0,0,0,0.0,0,0.0,0.0,0,49.0,0,0.0,0.0,0.0,0.0,20.0,0.0,20,0,0.0,20,0.0,1050.0,3.0,0,400.0,2.0,0,0.0,0,,,10.0,3,30,0.0,0.0,1,,,,,1000,15,,,,,,,,,,,,,,,,,,,,,,,,,,,,,,,,,,,,,,,,,,,,,,,,,,,,,,,,,,,,,,,,,,,,,,,,,,,,,,,,,,,474.4257631
4171,T. Butler,,,Master's Thesis,,1-107,2013,,,,External,,0.0,0.0,25.0,0.0,0,0.0,0.0,0.0,0.0,0,0.0,0.0,0.0,0.0,0.0,0.0,0.0,0.0,0.0,0.0,26.0,0,0.0,0.0,0.0,0.0,0,0,0.0,0,0.0,0.0,0,49.0,0,0.0,0.0,0.0,0.0,20.0,0.0,20,0,0.0,20,0.0,1050.0,3.0,0,400.0,4.0,0,0.0,0,,,10.0,3,30,0.0,0.0,1,,,,,1000,15,,,,,,,,,,,,,,,,,,,,,,,,,,,,,,,,,,,,,,,,,,,,,,,,,,,,,,,,,,,,,,,,,,,,,,,,,,,,,,,,,,,527.6338732
4172,T. Butler,,,Master's Thesis,,1-107,2013,,,,External,,0.0,0.0,25.0,0.0,0,0.0,0.0,0.0,0.0,0,0.0,0.0,0.0,0.0,0.0,0.0,0.0,0.0,0.0,0.0,26.0,0,0.0,0.0,0.0,0.0,0,0,0.0,0,0.0,0.0,0,49.0,0,0.0,0.0,0.0,0.0,20.0,0.0,20,0,0.0,20,0.0,1050.0,3.0,0,400.0,10.0,0,0.0,0,,,10.0,3,30,0.0,0.0,1,,,,,1000,15,,,,,,,,,,,,,,,,,,,,,,,,,,,,,,,,,,,,,,,,,,,,,,,,,,,,,,,,,,,,,,,,,,,,,,,,,,,,,,,,,,,599.9225748
4173,T. Butler,,,Master's Thesis,,1-107,2013,,,,External,,0.0,0.0,25.0,0.0,0,0.0,0.0,0.0,0.0,0,0.0,0.0,0.0,0.0,0.0,0.0,0.0,0.0,0.0,0.0,26.0,0,0.0,0.0,0.0,0.0,0,0,0.0,0,0.0,0.0,0,49.0,0,0.0,0.0,0.0,0.0,20.0,0.0,20,0,0.0,20,0.0,1050.0,3.0,0,400.0,24.0,0,0.0,0,,,10.0,3,30,0.0,0.0,1,,,,,1000,15,,,,,,,,,,,,,,,,,,,,,,,,,,,,,,,,,,,,,,,,,,,,,,,,,,,,,,,,,,,,,,,,,,,,,,,,,,,,,,,,,,,661.9760423
4174,T. Butler,,,Master's Thesis,,1-107,2013,,,,External,,0.0,0.0,25.0,0.0,0,0.0,0.0,0.0,0.0,0,0.0,0.0,0.0,0.0,0.0,0.0,0.0,0.0,0.0,0.0,26.0,0,0.0,0.0,0.0,0.0,0,0,0.0,0,0.0,0.0,0,49.0,0,0.0,0.0,0.0,0.0,20.0,0.0,20,0,0.0,20,0.0,1050.0,3.0,0,400.0,48.0,0,0.0,0,,,10.0,3,30,0.0,0.0,1,,,,,1000,15,,,,,,,,,,,,,,,,,,,,,,,,,,,,,,,,,,,,,,,,,,,,,,,,,,,,,,,,,,,,,,,,,,,,,,,,,,,,,,,,,,,708.8239552
4175,T. Butler,,,Master's Thesis,,1-107,2013,,,,External,,0.0,0.0,25.0,0.0,0,0.0,0.0,0.0,0.0,0,0.0,0.0,0.0,0.0,0.0,0.0,0.0,0.0,0.0,0.0,26.0,0,0.0,0.0,0.0,0.0,0,0,0.0,0,0.0,0.0,0,49.0,0,0.0,0.0,0.0,0.0,20.0,0.0,20,0,0.0,20,0.0,1050.0,3.0,0,400.0,72.0,0,0.0,0,,,10.0,3,30,0.0,0.0,1,,,,,1000,15,,,,,,,,,,,,,,,,,,,,,,,,,,,,,,,,,,,,,,,,,,,,,,,,,,,,,,,,,,,,,,,,,,,,,,,,,,,,,,,,,,,632.0143772
4176,T. Butler,,,Master's Thesis,,1-107,2013,,,,External,,0.0,0.0,25.0,0.0,0,0.0,0.0,0.0,0.0,0,0.0,0.0,0.0,0.0,0.0,0.0,0.0,0.0,0.0,0.0,26.0,0,0.0,0.0,0.0,0.0,0,0,0.0,0,0.0,0.0,0,49.0,0,0.0,0.0,0.0,0.0,20.0,0.0,20,0,0.0,20,0.0,1050.0,3.0,0,400.0,96.0,0,0.0,0,,,10.0,3,30,0.0,0.0,1,,,,,1000,15,,,,,,,,,,,,,,,,,,,,,,,,,,,,,,,,,,,,,,,,,,,,,,,,,,,,,,,,,,,,,,,,,,,,,,,,,,,,,,,,,,,643.3448947
4177,T. Butler,,,Master's Thesis,,1-107,2013,,,,External,,0.0,0.0,25.0,0.0,0,0.0,0.0,0.0,0.0,0,0.0,0.0,0.0,0.0,0.0,0.0,0.0,0.0,0.0,0.0,26.0,0,0.0,0.0,0.0,0.0,0,0,0.0,0,0.0,0.0,0,49.0,0,0.0,0.0,0.0,0.0,20.0,0.0,20,0,0.0,20,0.0,1050.0,3.0,0,400.0,120.0,0,0.0,0,,,10.0,3,30,0.0,0.0,1,,,,,1000,15,,,,,,,,,,,,,,,,,,,,,,,,,,,,,,,,,,,,,,,,,,,,,,,,,,,,,,,,,,,,,,,,,,,,,,,,,,,,,,,,,,,631.7084532
4178,T. Butler,,,Master's Thesis,,1-107,2013,,,,External,,0.0,0.0,25.0,0.0,0,0.0,0.0,0.0,0.0,0,0.0,0.0,0.0,0.0,0.0,0.0,0.0,0.0,0.0,0.0,26.0,0,0.0,0.0,0.0,0.0,0,0,0.0,0,0.0,0.0,0,49.0,0,0.0,0.0,0.0,0.0,20.0,0.0,20,0,0.0,20,0.0,1050.0,3.0,0,400.0,168.0,0,0.0,0,,,10.0,3,30,0.0,0.0,1,,,,,1000,15,,,,,,,,,,,,,,,,,,,,,,,,,,,,,,,,,,,,,,,,,,,,,,,,,,,,,,,,,,,,,,,,,,,,,,,,,,,,,,,,,,,639.1865947
4179,T. Butler,,,Master's Thesis,,1-107,2013,,,,External,,0.0,0.0,25.0,0.0,0,0.0,0.0,0.0,0.0,0,0.0,0.0,0.0,0.0,0.0,0.0,0.0,0.0,0.0,0.0,26.0,0,0.0,0.0,0.0,0.0,0,0,0.0,0,0.0,0.0,0,49.0,0,0.0,0.0,0.0,0.0,20.0,0.0,20,0,0.0,20,0.0,1050.0,3.0,0,400.0,1000.0,0,0.0,0,,,10.0,3,30,0.0,0.0,1,,,,,1000,15,,,,,,,,,,,,,,,,,,,,,,,,,,,,,,,,,,,,,,,,,,,,,,,,,,,,,,,,,,,,,,,,,,,,,,,,,,,,,,,,,,,680.3390343
4180,T. Butler,,,Master's Thesis,,1-107,2013,,,,External,,0.0,0.0,25.0,0.0,0,0.0,0.0,0.0,0.0,0,0.0,0.0,0.0,0.0,0.0,0.0,0.0,0.0,0.0,0.0,26.0,0,0.0,0.0,0.0,0.0,0,0,0.0,0,0.0,0.0,0,49.0,0,0.0,0.0,0.0,0.0,20.0,0.0,20,0,0.0,20,0.0,1050.0,3.0,0,550.0,1.0,0,0.0,0,,,10.0,3,30,0.0,0.0,1,,,,,1000,15,,,,,,,,,,,,,,,,,,,,,,,,,,,,,,,,,,,,,,,,,,,,,,,,,,,,,,,,,,,,,,,,,,,,,,,,,,,,,,,,,,,481.1825283
4181,T. Butler,,,Master's Thesis,,1-107,2013,,,,External,,0.0,0.0,25.0,0.0,0,0.0,0.0,0.0,0.0,0,0.0,0.0,0.0,0.0,0.0,0.0,0.0,0.0,0.0,0.0,26.0,0,0.0,0.0,0.0,0.0,0,0,0.0,0,0.0,0.0,0,49.0,0,0.0,0.0,0.0,0.0,20.0,0.0,20,0,0.0,20,0.0,1050.0,3.0,0,550.0,10.0,0,0.0,0,,,10.0,3,30,0.0,0.0,1,,,,,1000,15,,,,,,,,,,,,,,,,,,,,,,,,,,,,,,,,,,,,,,,,,,,,,,,,,,,,,,,,,,,,,,,,,,,,,,,,,,,,,,,,,,,579.4747676
4182,T. Butler,,,Master's Thesis,,1-107,2013,,,,External,,0.0,0.0,25.0,0.0,0,0.0,0.0,0.0,0.0,0,0.0,0.0,0.0,0.0,0.0,0.0,0.0,0.0,0.0,0.0,26.0,0,0.0,0.0,0.0,0.0,0,0,0.0,0,0.0,0.0,0,49.0,0,0.0,0.0,0.0,0.0,20.0,0.0,20,0,0.0,20,0.0,1050.0,3.0,0,550.0,24.0,0,0.0,0,,,10.0,3,30,0.0,0.0,1,,,,,1000,15,,,,,,,,,,,,,,,,,,,,,,,,,,,,,,,,,,,,,,,,,,,,,,,,,,,,,,,,,,,,,,,,,,,,,,,,,,,,,,,,,,,637.7211811
4183,T. Butler,,,Master's Thesis,,1-107,2013,,,,External,,0.0,0.0,25.0,0.0,0,0.0,0.0,0.0,0.0,0,0.0,0.0,0.0,0.0,0.0,0.0,0.0,0.0,0.0,0.0,26.0,0,0.0,0.0,0.0,0.0,0,0,0.0,0,0.0,0.0,0,49.0,0,0.0,0.0,0.0,0.0,20.0,0.0,20,0,0.0,20,0.0,1050.0,3.0,0,550.0,48.0,0,0.0,0,,,10.0,3,30,0.0,0.0,1,,,,,1000,15,,,,,,,,,,,,,,,,,,,,,,,,,,,,,,,,,,,,,,,,,,,,,,,,,,,,,,,,,,,,,,,,,,,,,,,,,,,,,,,,,,,789.2479684
4184,T. Butler,,,Master's Thesis,,1-107,2013,,,,External,,0.0,0.0,25.0,0.0,0,0.0,0.0,0.0,0.0,0,0.0,0.0,0.0,0.0,0.0,0.0,0.0,0.0,0.0,0.0,26.0,0,0.0,0.0,0.0,0.0,0,0,0.0,0,0.0,0.0,0,49.0,0,0.0,0.0,0.0,0.0,20.0,0.0,20,0,0.0,20,0.0,1050.0,3.0,0,550.0,96.0,0,0.0,0,,,10.0,3,30,0.0,0.0,1,,,,,1000,15,,,,,,,,,,,,,,,,,,,,,,,,,,,,,,,,,,,,,,,,,,,,,,,,,,,,,,,,,,,,,,,,,,,,,,,,,,,,,,,,,,,861.6499751
4185,T. Butler,,,Master's Thesis,,1-107,2013,,,,External,,0.0,0.0,25.0,0.0,0,0.0,0.0,0.0,0.0,0,0.0,0.0,0.0,0.0,0.0,0.0,0.0,0.0,0.0,0.0,26.0,0,0.0,0.0,0.0,0.0,0,0,0.0,0,0.0,0.0,0,49.0,0,0.0,0.0,0.0,0.0,20.0,0.0,20,0,0.0,20,0.0,1050.0,3.0,0,550.0,168.0,0,0.0,0,,,10.0,3,30,0.0,0.0,1,,,,,1000,15,,,,,,,,,,,,,,,,,,,,,,,,,,,,,,,,,,,,,,,,,,,,,,,,,,,,,,,,,,,,,,,,,,,,,,,,,,,,,,,,,,,754.1346947
4186,T. Butler,,,Master's Thesis,,1-107,2013,,,,External,,0.0,0.0,25.0,0.0,0,0.0,0.0,0.0,0.0,0,0.0,0.0,0.0,0.0,0.0,0.0,0.0,0.0,0.0,0.0,26.0,0,0.0,0.0,0.0,0.0,0,0,0.0,0,0.0,0.0,0,49.0,0,0.0,0.0,0.0,0.0,20.0,0.0,20,0,0.0,20,0.0,1050.0,3.0,0,550.0,192.0,0,0.0,0,,,10.0,3,30,0.0,0.0,1,,,,,1000,15,,,,,,,,,,,,,,,,,,,,,,,,,,,,,,,,,,,,,,,,,,,,,,,,,,,,,,,,,,,,,,,,,,,,,,,,,,,,,,,,,,,751.4795767
4187,,,,,,,,,,,External,,0.0,0.0,40.0,0.0,0,0.0,0.0,0.0,0.0,0,0.0,0.0,0.0,0.0,0.0,0.0,0.0,0.0,0.0,0.0,10.3,0,0.0,0.0,0.0,0.0,0,0,0.0,0,0.0,0.0,0,49.7,0,0.0,0.0,0.0,0.0,20.0,0.0,20,0,0.0,20,0.0,20.0,0.0,0,20.0,0.0,0,0.0,0,,,10.0,3,30,0.0,0.0,1,,,,,,,,,,,,,,,,,,,,,,,,,,,,,,,,,,,,,,,,,,,,,,,,,,,,,,,,,,,,,,,,,,,,,,,,,,,,,,,,,,,,,,,,,
4188,,,,,,,,,,,External,,0.0,0.0,40.0,0.0,0,0.0,0.0,0.0,0.0,0,0.0,0.0,0.0,0.0,0.0,0.0,0.0,0.0,0.0,0.0,10.0,0,0.0,0.0,0.0,0.0,0,0,0.0,0,0.0,0.0,0,50.0,0,0.0,0.0,0.0,0.0,20.0,0.0,20,0,0.0,20,0.0,20.0,0.0,0,20.0,0.0,0,0.0,0,,,10.0,3,30,0.0,0.0,1,,,,,,,,,,,,,,,,,,,,,,,,,,,,,,,,,,,,,,,,,,,,,,,,,,,,,,,,,,,,,,,,,,,,,,,,,,,,,,,,,,,,,,,,,
4189,,,,,,,,,,,External,,0.0,0.0,40.0,0.0,0,0.0,0.0,0.0,0.0,0,0.0,0.0,0.0,0.0,0.0,0.0,0.0,0.0,0.0,0.0,9.0,0,0.0,0.0,0.0,0.0,0,0,0.0,0,0.0,0.0,0,51.0,0,0.0,0.0,0.0,0.0,20.0,0.0,20,0,0.0,20,0.0,20.0,0.0,0,20.0,0.0,0,0.0,0,,,10.0,3,30,0.0,0.0,1,,,,,,,,,,,,,,,,,,,,,,,,,,,,,,,,,,,,,,,,,,,,,,,,,,,,,,,,,,,,,,,,,,,,,,,,,,,,,,,,,,,,,,,,,
4190,,,,,,,,,,,External,,0.0,0.0,40.0,0.0,0,0.0,0.0,0.0,0.0,0,0.0,0.0,0.0,0.0,0.0,0.0,0.0,0.0,0.0,0.0,10.3,0,0.0,0.0,0.0,0.0,0,0,0.0,0,0.0,0.0,0,49.7,0,0.0,0.0,0.0,0.0,20.0,0.0,20,0,0.0,20,0.0,20.0,0.0,0,20.0,0.0,0,0.0,0,,,10.0,3,30,0.0,0.0,1,,,,,,,,,,,,,,,,,,,,,,,,,,,,,,,,,,,,,,,,,,,,,,,,,,,,,,,,,,,,,,,,,,,,,,,,,,,,,,,,,,,,,,,,,
4191,,,,,,,,,,,External,,0.0,0.0,40.0,0.0,0,0.0,0.0,0.0,0.0,0,0.0,0.0,0.0,0.0,0.0,0.0,0.0,0.0,0.0,0.0,10.0,0,0.0,0.0,0.0,0.0,0,0,0.0,0,0.0,0.0,0,50.0,0,0.0,0.0,0.0,0.0,20.0,0.0,20,0,0.0,20,0.0,20.0,0.0,0,20.0,0.0,0,0.0,0,,,10.0,3,30,0.0,0.0,1,,,,,,,,,,,,,,,,,,,,,,,,,,,,,,,,,,,,,,,,,,,,,,,,,,,,,,,,,,,,,,,,,,,,,,,,,,,,,,,,,,,,,,,,,
4192,,,,,,,,,,,External,,0.0,0.0,40.0,0.0,0,0.0,0.0,0.0,0.0,0,0.0,0.0,0.0,0.0,0.0,0.0,0.0,0.0,0.0,0.0,9.0,0,0.0,0.0,0.0,0.0,0,0,0.0,0,0.0,0.0,0,51.0,0,0.0,0.0,0.0,0.0,20.0,0.0,20,0,0.0,20,0.0,20.0,0.0,0,20.0,0.0,0,0.0,0,,,10.0,3,30,0.0,0.0,1,,,,,,,,,,,,,,,,,,,,,,,,,,,,,,,,,,,,,,,,,,,,,,,,,,,,,,,,,,,,,,,,,,,,,,,,,,,,,,,,,,,,,,,,,
4193,,,,,,,,,,,External,,0.0,0.0,3.125,0.0,0,0.0,0.0,0.0,0.0,0,0.0,0.0,0.0,0.0,0.0,0.0,0.0,0.0,0.0,0.0,50.0,0,0.0,0.0,0.0,0.0,0,0,0.0,0,0.0,0.0,0,46.875,0,0.0,0.0,0.0,0.0,20.0,0.0,20,0,0.0,20,0.0,20.0,0.0,0,20.0,0.0,0,0.0,0,,,10.0,3,30,0.0,0.0,1,,,,,,,,,,,,,,,,,,,,,,,,,,,,,,,,,,,,,,,,,,,,,,,,,,,,,,,,,,,,,,,,,,,,,,,,,,,,,,,,,,,,,,,,,
4194,"Saif ur Rehman, Mushtaq Khan, A. Nusair Khan, Liaqat Ali, Sabah Zaman, Muhammad Waseem, Liaqat Ali, Syed Husain Imran Jaffery",Transformation behavior and shape memory properties of Ti50Ni15Pd25Cu10 high temperature shape memory alloy at various aging temperatures,,Materials Science and Engineering A,619,171-179,2014,,,,External,,0.0,0.0,0.0,0.0,0,0.0,0.0,0.0,10.0,0,0.0,0.0,0.0,0.0,0.0,0.0,0.0,0.0,0.0,0.0,15.0,0,25.0,0.0,0.0,0.0,0,0,0.0,0,0.0,0.0,0,50.0,0,0.0,0.0,0.0,0.0,950.0,2.0,20,0,0.0,20,0.0,20.0,0.0,0,900.0,1.0,0,100.0,0,,,10.0,3,30,0.0,0.0,1,,,,,,,,,,,,,,,,,,,,,,,,,,,,,,,,,,,,157,,198,207,,244,46,87,,,,,,,,,4,,,,,,,,,,,,,,,,,,,,,,,,,,,,,,,,,,,,,
4195,"Saif ur Rehman, Mushtaq Khan, A. Nusair Khan, Liaqat Ali, Sabah Zaman, Muhammad Waseem, Liaqat Ali, Syed Husain Imran Jaffery",Transformation behavior and shape memory properties of Ti50Ni15Pd25Cu10 high temperature shape memory alloy at various aging temperatures,,Materials Science and Engineering A,619,171-179,2014,,,,External,,0.0,0.0,0.0,0.0,0,0.0,0.0,0.0,10.0,0,0.0,0.0,0.0,0.0,0.0,0.0,0.0,0.0,0.0,0.0,15.0,0,25.0,0.0,0.0,0.0,0,0,0.0,0,0.0,0.0,0,50.0,0,0.0,0.0,0.0,0.0,950.0,2.0,20,0,0.0,20,0.0,900.0,1.0,0,500.0,3.0,0,100.0,0,,,10.0,3,30,0.0,0.0,1,,,,,,,,,,,,,,,,,,,,,,,,,,,,,,,,,,,,110,,150,174,,240,90,130,,,,,,,,,,,,,,,,,,,,,,,,,,,,,,,,,,,,,,,,,,,,,,
4196,"Saif ur Rehman, Mushtaq Khan, A. Nusair Khan, Liaqat Ali, Sabah Zaman, Muhammad Waseem, Liaqat Ali, Syed Husain Imran Jaffery",Transformation behavior and shape memory properties of Ti50Ni15Pd25Cu10 high temperature shape memory alloy at various aging temperatures,,Materials Science and Engineering A,619,171-179,2014,,,,External,,0.0,0.0,0.0,0.0,0,0.0,0.0,0.0,10.0,0,0.0,0.0,0.0,0.0,0.0,0.0,0.0,0.0,0.0,0.0,15.0,0,25.0,0.0,0.0,0.0,0,0,0.0,0,0.0,0.0,0,50.0,0,0.0,0.0,0.0,0.0,950.0,2.0,20,0,0.0,20,0.0,900.0,1.0,0,550.0,3.0,0,100.0,0,,,10.0,3,30,0.0,0.0,1,,,,,,,,,,,,,,,,,,,,,,,,,,,,,,,,,,,,107,,130,157,,190,60,83,,,,,,,,,,,,,,,,,,,,,,,,,,,,,,,,,,,,,,,,,,,,,,
4197,"Saif ur Rehman, Mushtaq Khan, A. Nusair Khan, Liaqat Ali, Sabah Zaman, Muhammad Waseem, Liaqat Ali, Syed Husain Imran Jaffery",Transformation behavior and shape memory properties of Ti50Ni15Pd25Cu10 high temperature shape memory alloy at various aging temperatures,,Materials Science and Engineering A,619,171-179,2014,,,,External,,0.0,0.0,0.0,0.0,0,0.0,0.0,0.0,10.0,0,0.0,0.0,0.0,0.0,0.0,0.0,0.0,0.0,0.0,0.0,15.0,0,25.0,0.0,0.0,0.0,0,0,0.0,0,0.0,0.0,0,50.0,0,0.0,0.0,0.0,0.0,950.0,2.0,20,0,0.0,20,0.0,20.0,0.0,0,900.0,1.0,0,200.0,0,,,10.0,3,30,0.0,0.0,1,,,,,,,,,,,,,,,,,,,,,,,,,,,,,,,,,,,,169,,204,212,,253,49,84,,,,,,,,,5,,,,,,,,,,,,,,,,,,,,,,,,,,,,,,,,,,,,,
4198,"Saif ur Rehman, Mushtaq Khan, A. Nusair Khan, Liaqat Ali, Sabah Zaman, Muhammad Waseem, Liaqat Ali, Syed Husain Imran Jaffery",Transformation behavior and shape memory properties of Ti50Ni15Pd25Cu10 high temperature shape memory alloy at various aging temperatures,,Materials Science and Engineering A,619,171-179,2014,,,,External,,0.0,0.0,0.0,0.0,0,0.0,0.0,0.0,10.0,0,0.0,0.0,0.0,0.0,0.0,0.0,0.0,0.0,0.0,0.0,15.0,0,25.0,0.0,0.0,0.0,0,0,0.0,0,0.0,0.0,0,50.0,0,0.0,0.0,0.0,0.0,950.0,2.0,20,0,0.0,20,0.0,900.0,1.0,0,550.0,3.0,0,200.0,0,,,10.0,3,30,0.0,0.0,1,,,,,,,,,,,,,,,,,,,,,,,,,,,,,,,,,,,,123,,135,174,,197,62,74,,,,,,,,,,,,,,,,,,,,,,,,,,,,,,,,,,,,,,,,,,,,,,
4199,"Saif ur Rehman, Mushtaq Khan, A. Nusair Khan, Liaqat Ali, Sabah Zaman, Muhammad Waseem, Liaqat Ali, Syed Husain Imran Jaffery",Transformation behavior and shape memory properties of Ti50Ni15Pd25Cu10 high temperature shape memory alloy at various aging temperatures,,Materials Science and Engineering A,619,171-179,2014,,,,External,,0.0,0.0,0.0,0.0,0,0.0,0.0,0.0,10.0,0,0.0,0.0,0.0,0.0,0.0,0.0,0.0,0.0,0.0,0.0,15.0,0,25.0,0.0,0.0,0.0,0,0,0.0,0,0.0,0.0,0,50.0,0,0.0,0.0,0.0,0.0,950.0,2.0,20,0,0.0,20,0.0,900.0,1.0,0,500.0,3.0,0,200.0,0,,,10.0,3,30,0.0,0.0,1,,,,,,,,,,,,,,,,,,,,,,,,,,,,,,,,,,,,115,,154,176,,241,87,126,,,,,,,,,,,,,,,,,,,,,,,,,,,,,,,,,,,,,,,,,,,,,,
4200,"Saif ur Rehman, Mushtaq Khan, A. Nusair Khan, Liaqat Ali, Sabah Zaman, Muhammad Waseem, Liaqat Ali, Syed Husain Imran Jaffery",Transformation behavior and shape memory properties of Ti50Ni15Pd25Cu10 high temperature shape memory alloy at various aging temperatures,,Materials Science and Engineering A,619,171-179,2014,,,,External,,0.0,0.0,0.0,0.0,0,0.0,0.0,0.0,10.0,0,0.0,0.0,0.0,0.0,0.0,0.0,0.0,0.0,0.0,0.0,15.0,0,25.0,0.0,0.0,0.0,0,0,0.0,0,0.0,0.0,0,50.0,0,0.0,0.0,0.0,0.0,950.0,2.0,20,0,0.0,20,0.0,20.0,0.0,0,900.0,1.0,0,300.0,0,,,10.0,3,30,0.0,0.0,1,,,,,,,,,,,,,,,,,,,,,,,,,,,,,,,,,,,,180,,209,220,,265,56,85,,,,,,,,,5.2,,,,,,,,,,,,,,,,,,,,,,,,,,,,,,,,,,,,,
4201,"Saif ur Rehman, Mushtaq Khan, A. Nusair Khan, Liaqat Ali, Sabah Zaman, Muhammad Waseem, Liaqat Ali, Syed Husain Imran Jaffery",Transformation behavior and shape memory properties of Ti50Ni15Pd25Cu10 high temperature shape memory alloy at various aging temperatures,,Materials Science and Engineering A,619,171-179,2014,,,,External,,0.0,0.0,0.0,0.0,0,0.0,0.0,0.0,10.0,0,0.0,0.0,0.0,0.0,0.0,0.0,0.0,0.0,0.0,0.0,15.0,0,25.0,0.0,0.0,0.0,0,0,0.0,0,0.0,0.0,0,50.0,0,0.0,0.0,0.0,0.0,950.0,2.0,20,0,0.0,20,0.0,900.0,1.0,0,550.0,3.0,0,300.0,0,,,10.0,3,30,0.0,0.0,1,,,,,,,,,,,,,,,,,,,,,,,,,,,,,,,,,,,,126,,141,178,,209,68,83,,,,,,,,,0.8,,,,,,,,,,,,,,,,,,,,,,,,,,,,,,,,,,,,,
4202,"Saif ur Rehman, Mushtaq Khan, A. Nusair Khan, Liaqat Ali, Sabah Zaman, Muhammad Waseem, Liaqat Ali, Syed Husain Imran Jaffery",Transformation behavior and shape memory properties of Ti50Ni15Pd25Cu10 high temperature shape memory alloy at various aging temperatures,,Materials Science and Engineering A,619,171-179,2014,,,,External,,0.0,0.0,0.0,0.0,0,0.0,0.0,0.0,10.0,0,0.0,0.0,0.0,0.0,0.0,0.0,0.0,0.0,0.0,0.0,15.0,0,25.0,0.0,0.0,0.0,0,0,0.0,0,0.0,0.0,0,50.0,0,0.0,0.0,0.0,0.0,950.0,2.0,20,0,0.0,20,0.0,20.0,0.0,0,900.0,1.0,0,400.0,0,,,10.0,3,30,0.0,0.0,1,,,,,,,,,,,,,,,,,,,,,,,,,,,,,,,,,,,,179,,221,223,,270,49,91,,,,,,,,,5.2,,,,,,,,,,,,,,,,,,,,,,,,,,,,,,,,,,,,,
4203,"Saif ur Rehman, Mushtaq Khan, A. Nusair Khan, Liaqat Ali, Sabah Zaman, Muhammad Waseem, Liaqat Ali, Syed Husain Imran Jaffery",Transformation behavior and shape memory properties of Ti50Ni15Pd25Cu10 high temperature shape memory alloy at various aging temperatures,,Materials Science and Engineering A,619,171-179,2014,,,,External,,0.0,0.0,0.0,0.0,0,0.0,0.0,0.0,10.0,0,0.0,0.0,0.0,0.0,0.0,0.0,0.0,0.0,0.0,0.0,15.0,0,25.0,0.0,0.0,0.0,0,0,0.0,0,0.0,0.0,0,50.0,0,0.0,0.0,0.0,0.0,950.0,2.0,20,0,0.0,20,0.0,900.0,1.0,0,550.0,3.0,0,400.0,0,,,10.0,3,30,0.0,0.0,1,,,,,,,,,,,,,,,,,,,,,,,,,,,,,,,,,,,,127,,146,188,,223,77,96,,,,,,,,,0.9,,,,,,,,,,,,,,,,,,,,,,,,,,,,,,,,,,,,,
4204,"Saif ur Rehman, Mushtaq Khan, A. Nusair Khan, Liaqat Ali, Sabah Zaman, Muhammad Waseem, Liaqat Ali, Syed Husain Imran Jaffery",Transformation behavior and shape memory properties of Ti50Ni15Pd25Cu10 high temperature shape memory alloy at various aging temperatures,,Materials Science and Engineering A,619,171-179,2014,,,,External,,0.0,0.0,0.0,0.0,0,0.0,0.0,0.0,10.0,0,0.0,0.0,0.0,0.0,0.0,0.0,0.0,0.0,0.0,0.0,15.0,0,25.0,0.0,0.0,0.0,0,0,0.0,0,0.0,0.0,0,50.0,0,0.0,0.0,0.0,0.0,950.0,2.0,20,0,0.0,20,0.0,900.0,1.0,0,500.0,3.0,0,400.0,0,,,10.0,3,30,0.0,0.0,1,,,,,,,,,,,,,,,,,,,,,,,,,,,,,,,,,,,,126,,165,200,,245,80,119,,,,,,,,,1.8,,,,,,,,,,,,,,,,,,,,,,,,,,,,,,,,,,,,,
4205,"Saif ur Rehman, Mushtaq Khan, A. Nusair Khan, Liaqat Ali, Sabah Zaman, Muhammad Waseem, Liaqat Ali, Syed Husain Imran Jaffery",Transformation behavior and shape memory properties of Ti50Ni15Pd25Cu10 high temperature shape memory alloy at various aging temperatures,,Materials Science and Engineering A,619,171-179,2014,,,,External,,0.0,0.0,0.0,0.0,0,0.0,0.0,0.0,10.0,0,0.0,0.0,0.0,0.0,0.0,0.0,0.0,0.0,0.0,0.0,15.0,0,25.0,0.0,0.0,0.0,0,0,0.0,0,0.0,0.0,0,50.0,0,0.0,0.0,0.0,0.0,950.0,2.0,20,0,0.0,20,0.0,20.0,0.0,0,900.0,1.0,0,500.0,0,,,10.0,3,30,0.0,0.0,1,,,,,,,,,,,,,,,,,,,,,,,,,,,,,,,,,,,,190,,230,234,,280,50,90,,,,,,,,,5.2,,,,,,,,,,,,,,,,,,,,,,,,,,,,,,,,,,,,,
4206,"Saif ur Rehman, Mushtaq Khan, A. Nusair Khan, Liaqat Ali, Sabah Zaman, Muhammad Waseem, Liaqat Ali, Syed Husain Imran Jaffery",Transformation behavior and shape memory properties of Ti50Ni15Pd25Cu10 high temperature shape memory alloy at various aging temperatures,,Materials Science and Engineering A,619,171-179,2014,,,,External,,0.0,0.0,0.0,0.0,0,0.0,0.0,0.0,10.0,0,0.0,0.0,0.0,0.0,0.0,0.0,0.0,0.0,0.0,0.0,15.0,0,25.0,0.0,0.0,0.0,0,0,0.0,0,0.0,0.0,0,50.0,0,0.0,0.0,0.0,0.0,950.0,2.0,20,0,0.0,20,0.0,900.0,1.0,0,550.0,3.0,0,500.0,0,,,10.0,3,30,0.0,0.0,1,,,,,,,,,,,,,,,,,,,,,,,,,,,,,,,,,,,,134,,151,193,,227,76,93,,,,,,,,,1.2,,,,,,,,,,,,,,,,,,,,,,,,,,,,,,,,,,,,,
4207,"Saif ur Rehman, Mushtaq Khan, A. Nusair Khan, Liaqat Ali, Sabah Zaman, Muhammad Waseem, Liaqat Ali, Syed Husain Imran Jaffery",Transformation behavior and shape memory properties of Ti50Ni15Pd25Cu10 high temperature shape memory alloy at various aging temperatures,,Materials Science and Engineering A,619,171-179,2014,,,,External,,0.0,0.0,0.0,0.0,0,0.0,0.0,0.0,10.0,0,0.0,0.0,0.0,0.0,0.0,0.0,0.0,0.0,0.0,0.0,15.0,0,25.0,0.0,0.0,0.0,0,0,0.0,0,0.0,0.0,0,50.0,0,0.0,0.0,0.0,0.0,950.0,2.0,20,0,0.0,20,0.0,900.0,1.0,0,500.0,3.0,0,500.0,0,,,10.0,3,30,0.0,0.0,1,,,,,,,,,,,,,,,,,,,,,,,,,,,,,,,,,,,,127,,173,210,,251,78,124,,,,,,,,,1.9,,,,,,,,,,,,,,,,,,,,,,,,,,,,,,,,,,,,,
4208,"B. Kockar, K.C. Atli, J. Ma, M. Haouaoui, I. Karaman, M. Nagasako, R. Kainuma",Role of severe plastic deformation on the cyclic reversibility of a Ti50.3Ni33.7Pd16 high temperature shape memory alloy,,Acta Materialia,58,6411-6420,2010,,,,External,,0.0,0.0,0.0,0.0,0,0.0,0.0,0.0,0.0,0,0.0,0.0,0.0,0.0,0.0,0.0,0.0,0.0,0.0,0.0,33.7,0,16.0,0.0,0.0,0.0,0,0,0.0,0,0.0,0.0,0,50.3,0,0.0,0.0,0.0,0.0,20.0,0.0,425,0,0.0,20,0.0,20.0,0.0,0,20.0,0.0,0,-50.0,0,,,10.0,3,30,0.0005,0.0,1,,,,,,,,,,,,,,,,,,,,,,,,,,,,,,,,,,,,,,,,,,,,,,,,,,,,,,,,(fractured),9.417961952,1564.45993,,303.1358885,,,,,,,,,,,,,,,,,,,,,,,,,,,,,
4209,"B. Kockar, K.C. Atli, J. Ma, M. Haouaoui, I. Karaman, M. Nagasako, R. Kainuma",Role of severe plastic deformation on the cyclic reversibility of a Ti50.3Ni33.7Pd16 high temperature shape memory alloy,,Acta Materialia,58,6411-6420,2010,,,,External,,0.0,0.0,0.0,0.0,0,0.0,0.0,0.0,0.0,0,0.0,0.0,0.0,0.0,0.0,0.0,0.0,0.0,0.0,0.0,33.7,0,16.0,0.0,0.0,0.0,0,0,0.0,0,0.0,0.0,0,50.3,0,0.0,0.0,0.0,0.0,20.0,0.0,425,0,0.0,20,0.0,20.0,0.0,0,20.0,0.0,0,-50.0,0,,,10.0,3,30,0.0005,0.0,1,,,,,,,,,,,,,,,,,,,,,,,,,,,,,,,,,,,,,,,,,,,,,,,,,,,,,,,,(fractured),17.87271982,1209.059233,,250.8710801,,,,,,,,,,,,,,,,,,,,,,,,,,,,,
4210,"Y. Suzuki, Y. Xu, S. Morito, K. Otsuka, K. Mitose",Effects of boron addition on microstructure and mechanical properties of Tiâ€“Tdâ€“Ni high-temperature shape memory alloys,,Materials Letters,36,85-94,1998,,,,External,,0.0,0.0,0.0,0.2,0,0.0,0.0,0.0,0.0,0,0.0,0.0,0.0,0.0,0.0,0.0,0.0,0.0,0.0,0.0,19.8,0,30.0,0.0,0.0,0.0,0,0,0.0,0,0.0,0.0,0,50.0,0,0.0,0.0,0.0,0.0,1000.0,5.0,650,0,0.0,20,0.0,20.0,0.0,0,900.0,1.0,0,0.0,0,,,10.0,3,30,0.0,0.0,1,,,,,,,,,,,,,,,,,,,,,,,,,,,,,,,,,,,,218,,232,235,,249,17,31,,,,,,,,,,,,,,,,,,,,,,,,,,,,,,,,,,,,,,,,,,,,,,
4211,"Y. Suzuki, Y. Xu, S. Morito, K. Otsuka, K. Mitose",Effects of boron addition on microstructure and mechanical properties of Tiâ€“Tdâ€“Ni high-temperature shape memory alloys,,Materials Letters,36,85-94,1998,,,,External,,0.0,0.0,0.0,0.0,0,0.0,0.0,0.0,0.0,0,0.0,0.0,0.0,0.0,0.0,0.0,0.0,0.0,0.0,0.0,20.0,0,30.0,0.0,0.0,0.0,0,0,0.0,0,0.0,0.0,0,50.0,0,0.0,0.0,0.0,0.0,1000.0,5.0,650,0,0.0,20,0.0,20.0,0.0,0,900.0,1.0,0,0.0,0,,,10.0,3,30,0.0,0.0,1,,,,,,,,,,,,,,,,,,,,,,,,,,,,,,,,,,,,209,,216,221,,233,17,24,,,,,,,,,,,,,,,,,,,,,,,,,,,,,,,,,,,,,,,,,,,,,,
4212,"D. Golberg, Y. Xu, Y. Murakami, S. Morito, K. Otsuka",Characteristics of Ti50Pd30Ni20 high-temperature shape memory alloy,,Intermetallics,3,35-46,1995,,,,External,,0.0,0.0,0.0,0.0,0,0.0,0.0,0.0,0.0,0,0.0,0.0,0.0,0.0,0.0,0.0,0.0,0.0,0.0,0.0,20.0,0,30.0,0.0,0.0,0.0,0,0,0.0,0,0.0,0.0,0,50.0,0,0.0,0.0,0.0,0.0,1000.0,5.0,750,0,0.0,20,0.0,20.0,0.0,0,600.0,1.0,0,0.0,0,,,10.0,3,30,0.0,0.0,1,,,,,,,,,,,,,,,,,,,,,,,,,,,,,,,,,,,,216.4,,237.7,246.6,,264.3,26.6,47.9,,,,,,,,,,,,,,,,,,,,,,,,,,,,,,,,,,,,,,,,,,,,,,
4213,"D. Golberg, Y. Xu, Y. Murakami, S. Morito, K. Otsuka",Characteristics of Ti50Pd30Ni20 high-temperature shape memory alloy,,Intermetallics,3,35-46,1995,,,,External,,0.0,0.0,0.0,0.0,0,0.0,0.0,0.0,0.0,0,0.0,0.0,0.0,0.0,0.0,0.0,0.0,0.0,0.0,0.0,20.0,0,30.0,0.0,0.0,0.0,0,0,0.0,0,0.0,0.0,0,50.0,0,0.0,0.0,0.0,0.0,1000.0,5.0,750,0,0.0,20,0.0,20.0,0.0,0,800.0,1.0,0,0.0,0,,,10.0,3,30,0.0,0.0,1,,,,,,,,,,,,,,,,,,,,,,,,,,,,,,,,,,,,215.7,,244.7,243.9,,264.6,19.9,48.9,,,,,,,,,,,,,,,,,,,,,,,,,,,,,,,,,,,,,,,,,,,,,,
4214,"D. Golberg, Y. Xu, Y. Murakami, S. Morito, K. Otsuka",Characteristics of Ti50Pd30Ni20 high-temperature shape memory alloy,,Intermetallics,3,35-46,1995,,,,External,,0.0,0.0,0.0,0.0,0,0.0,0.0,0.0,0.0,0,0.0,0.0,0.0,0.0,0.0,0.0,0.0,0.0,0.0,0.0,20.0,0,30.0,0.0,0.0,0.0,0,0,0.0,0,0.0,0.0,0,50.0,0,0.0,0.0,0.0,0.0,1000.0,5.0,750,0,0.0,20,0.0,20.0,0.0,0,800.0,1.0,0,0.0,0,,,10.0,3,30,0.0,0.0,1,,,,,,,,,,,,,,,,,,,,,,,,,,,,,,,,,,,,215.3,,242.4,253.1,,269.2,26.8,53.9,,,,,,,,,,,,,,,,,,,,,,,,,,,,,,,,,,,,,,,,,,,,,,
4215,"D. Golberg, Y. Xu, Y. Murakami, S. Morito, K. Otsuka",Characteristics of Ti50Pd30Ni20 high-temperature shape memory alloy,,Intermetallics,3,35-46,1995,,,,External,,0.0,0.0,0.0,0.0,0,0.0,0.0,0.0,0.0,0,0.0,0.0,0.0,0.0,0.0,0.0,0.0,0.0,0.0,0.0,20.0,0,30.0,0.0,0.0,0.0,0,0,0.0,0,0.0,0.0,0,50.0,0,0.0,0.0,0.0,0.0,1000.0,5.0,750,0,0.0,20,0.0,20.0,0.0,0,500.0,1.0,0,0.0,0,,,10.0,3,30,0.0,0.0,1,,,,,,,,,,,,,,,,,,,,,,,,,,,,,,,,,,,,193.2,,223.5,231.7,,252.7,29.2,59.5,,,,,,,,,,,,,,,,,,,,,,,,,,,,,,,,,,,,,,,,,,,,,,
4216,"D. Golberg, Y. Xu, Y. Murakami, S. Morito, K. Otsuka",Characteristics of Ti50Pd30Ni20 high-temperature shape memory alloy,,Intermetallics,3,35-46,1995,,,,External,,0.0,0.0,0.0,0.0,0,0.0,0.0,0.0,0.0,0,0.0,0.0,0.0,0.0,0.0,0.0,0.0,0.0,0.0,0.0,20.0,0,30.0,0.0,0.0,0.0,0,0,0.0,0,0.0,0.0,0,50.0,0,0.0,0.0,0.0,0.0,1000.0,5.0,750,0,0.0,20,0.0,20.0,0.0,0,400.0,1.0,0,0.0,0,,,10.0,3,30,0.0,0.0,1,,,,,,,,,,,,,,,,,,,,,,,,,,,,,,,,,,,,192.4,,231.9,222,,257.5,25.6,65.1,,,,,,,,,,,,,,,,,,,,,,,,,,,,,,,,,,,,,,,,,,,,,,
