Repository: sinazadeh/CatBoost-SMAs

# CatBoost SMAs
This repository contains a sample implementation of using CatBoost for building a surrogate model for transformation temperatures of Shape Memory Alloys (SMAs). The sample code (found in [main.py](main.py)) showcases how CatBoost can be used to model this data and make predictions with a high degree of accuracy. The accompanying [raw_data.csv](raw_data.csv) file contains 4899 data points that can be used to train and validate the model. This data can also serve as a reference for researchers looking to explore the use of CatBoost in this particular field.

File: raw_data.csv (part 58 of 67)
termediate_a_(A),Micro_Intermediate_b,Micro_Intermediate_c,Micro_Intermediate_Space_Group,Micro_Martensite_Test_Temperature_Above_Af(Temp-Af),Micro_Martensite_Structure,Micro_Martensite_a_(A),Micro_Martensite_b,Micro_Martensite_c,Micro_Martensite_Beta,Micro_Martensite_Space_Group,Micro_Martensite_Sub-structure,Micro_Precipitate_Test_Temperature,Micro_Precipitate_Structure,Micro_Precipitate_Volume_Fraction,NeedsAttention,SME_Transforms,SME_Mf,SME_Mp,SME_Ms,SME_As,SME_Ap,SME_Af,SME_Thermal_Hysteresis,SME_Transformation_Range,SME_RfM,SME_RfA,SME_dH(MA)(J/g),SME_dH(AM)(J/g),SME_dH(AR)(J/G),SME_dS(MA)(J/kgK),SME_dS(AM)(J/kgK),SME_dS(AR)(J/kgK),SME_epsilonAct(%),SME_epsilonIrr(%),SME_Failure(FatigueTest),SME_Bend_Recovery(%),SE_R.Strain(%),SE_Strain_Max(%),SE_Stress_Max(MPa),SE_Mf_Stress,SE_Ms_Stress,SE_As_Stress,SE_Af_Stress,SE_M_Yield,SE_A_Yield,MSME_Magnetization (emu/g),MSME_Magnetization Change (AM)(emu/g),MSME_Magnetization Change (MA)(emu/g),MSME_Mf Temp (Â°C),MSME_Mf Mag (emu/g),MSME_Mp Temp (Â°C),MSME_Mp Mag (emu/g),MSME_Ms_Temp(C),MSME_Ms_Mag(emu/g),MSME_Direct average rate (emu/gÂ°C),MSME_Direct_integrated_magnetization_change(emu/g),MSME_As_Temp(C),MSME_As_Mag(emu/g),MSME_Ap_Temp (C),MSME_Ap_Mag(emu/g),MSME_Af_Temp (C),MSME_Af_Mag(emu/g),MSME_Reverse_average_rate(emu/gC),MSME_Reverse_integrated_magnetization_change(emu/g),MSME_Direct_MT_range(C),MSME_Reverse_MT_range(C),MSME_Hysteresis(C),MSME_Estimated_entropy_difference_(J/kg*K),"MSME_Tc(DSC)-Ms(SQUID,0.05T)",Hard_VHN
4217,"D. Golberg, Y. Xu, Y. Murakami, S. Morito, K. Otsuka",Characteristics of Ti50Pd30Ni20 high-temperature shape memory alloy,,Intermetallics,3,35-46,1995,,,,External,,0.0,0.0,0.0,0.0,0,0.0,0.0,0.0,0.0,0,0.0,0.0,0.0,0.0,0.0,0.0,0.0,0.0,0.0,0.0,20.0,0,30.0,0.0,0.0,0.0,0,0,0.0,0,0.0,0.0,0,50.0,0,0.0,0.0,0.0,0.0,1000.0,5.0,750,0,0.0,20,0.0,20.0,0.0,0,400.0,1.0,0,0.0,0,,,10.0,3,30,0.0,0.0,1,,,,,,,,,,,,,,,,,,,,,,,,,,,,,,,,,,,,185.3,,225.4,217.3,,251.1,25.7,65.8,,,,,,,,,,,,,,,,,,,,,,,,,,,,,,,,,,,,,,,,,,,,,,
4218,"D. Golberg, Y. Xu, Y. Murakami, S. Morito, K. Otsuka",Characteristics of Ti50Pd30Ni20 high-temperature shape memory alloy,,Intermetallics,3,35-46,1995,,,,External,,0.0,0.0,0.0,0.0,0,0.0,0.0,0.0,0.0,0,0.0,0.0,0.0,0.0,0.0,0.0,0.0,0.0,0.0,0.0,20.0,0,30.0,0.0,0.0,0.0,0,0,0.0,0,0.0,0.0,0,50.0,0,0.0,0.0,0.0,0.0,1000.0,5.0,750,0,0.0,20,0.0,20.0,0.0,0,300.0,1.0,0,0.0,0,,,10.0,3,30,0.0,0.0,1,,,,,,,,,,,,,,,,,,,,,,,,,,,,,,,,,,,,180.2,,219.3,315,,465,245.7,284.8,,,,,,,,,,,,,,,,,,,,,,,,,,,,,,,,,,,,,,,,,,,,,,
4219,"D. Golberg, Y. Xu, Y. Murakami, S. Morito, K. Otsuka",Characteristics of Ti50Pd30Ni20 high-temperature shape memory alloy,,Intermetallics,3,35-46,1995,,,,External,,0.0,0.0,0.0,0.0,0,0.0,0.0,0.0,0.0,0,0.0,0.0,0.0,0.0,0.0,0.0,0.0,0.0,0.0,0.0,20.0,0,30.0,0.0,0.0,0.0,0,0,0.0,0,0.0,0.0,0,50.0,0,0.0,0.0,0.0,0.0,1000.0,5.0,750,0,0.0,20,0.0,20.0,0.0,0,400.0,1.0,0,0.0,0,,,10.0,3,30,0.0,0.0,1,,,,,,,,,,,,,,,,,,,,,,,,,,,,,,,,,,,,176.1,,226.4,214.9,,260.3,33.9,84.2,,,,,,,,,,,,,,,,,,,,,,,,,,,,,,,,,,,,,,,,,,,,,,
4220,"D. Golberg, Y. Xu, Y. Murakami, S. Morito, K. Otsuka",Characteristics of Ti50Pd30Ni20 high-temperature shape memory alloy,,Intermetallics,3,35-46,1995,,,,External,,0.0,0.0,0.0,0.0,0,0.0,0.0,0.0,0.0,0,0.0,0.0,0.0,0.0,0.0,0.0,0.0,0.0,0.0,0.0,20.0,0,30.0,0.0,0.0,0.0,0,0,0.0,0,0.0,0.0,0,50.0,0,0.0,0.0,0.0,0.0,1000.0,5.0,750,0,0.0,20,0.0,20.0,0.0,0,20.0,0.0,0,0.0,0,,,10.0,3,30,0.0,0.0,1,,,,,,,,,,,,,,,,,,,,,,,,,,,,,,,,,,,,169.6,,222.1,280,,460,237.9,290.4,,,,,,,,,,,,,,,,,,,,,,,,,,,,,,,,,,,,,,,,,,,,,,
4221,"S.K. Wu, C.M. Wayman",Martensitic Transformations and the Shape Memory Effect in Ti50Ni10Au40 and Ti50Au50 Alloys,,Metallography,20,359-376,1987,,,,External,,0.0,0.0,40.0,0.0,0,0.0,0.0,0.0,0.0,0,0.0,0.0,0.0,0.0,0.0,0.0,0.0,0.0,0.0,0.0,10.0,0,0.0,0.0,0.0,0.0,0,0,0.0,0,0.0,0.0,0,50.0,0,0.0,0.0,0.0,0.0,1000.0,24.0,800,0,0.0,20,0.0,20.0,0.0,0,950.0,1.0,0,0.0,0,,,10.0,3,30,0.0,0.0,1,,,,,,,,,,,,,,,,,,,,,,,,,,,,,,,,,,,,385.3334822,,428.2770145,425.2111165,,457.747154,29.4701395,72.4136718,,,,,,,,,,,,,,,,,,,,,,,,,,,,,,,,,,,,,,,,,,,,,,
4222,"Y. Xu, S. Shimizu, Y. Suzuki, K. Otsuka, T. Ueki, K. Mitose",Recovery and Recrystallization Processes in Ti-Pd-Ni High Temperature Shape Memory Alloys,,Acta Materialia,45,1503-1511,1997,,,,External,,0.0,0.0,0.0,0.0,0,0.0,0.0,0.0,0.0,0,0.0,0.0,0.0,0.0,0.0,0.0,0.0,0.0,0.0,0.0,5.0,0,45.0,0.0,0.0,0.0,0,0,0.0,0,0.0,0.0,0,50.0,0,0.0,0.0,0.0,0.0,1000.0,5.0,800,0,0.0,20,0.0,20.0,0.0,0,20.0,0.0,0,0.0,0,,,10.0,3,30,0.0,0.0,1,,,,,1000,20,,,,,,,,,,,,,,,,,,,,,,,,,,,,,,,,,,,,,,,,,,,,,,,,,,,,,,,,,,,,,,,,,,,,,,,,,,,,,,,,,,,381.1052238
4223,"Y. Xu, S. Shimizu, Y. Suzuki, K. Otsuka, T. Ueki, K. Mitose",Recovery and Recrystallization Processes in Ti-Pd-Ni High Temperature Shape Memory Alloys,,Acta Materialia,45,1503-1511,1997,,,,External,,0.0,0.0,0.0,0.0,0,0.0,0.0,0.0,0.0,0,0.0,0.0,0.0,0.0,0.0,0.0,0.0,0.0,0.0,0.0,5.0,0,45.0,0.0,0.0,0.0,0,0,0.0,0,0.0,0.0,0,50.0,0,0.0,0.0,0.0,0.0,1000.0,5.0,800,0,0.0,20,0.0,20.0,0.0,0,300.0,1.0,0,0.0,0,,,10.0,3,30,0.0,0.0,1,,,,,1000,20,,,,,,,,,,,,,,,,,,,,,,,,,,,,,,,,,,,,,,,,,,,,,,,,,,,,,,,,,,,,,,,,,,,,,,,,,,,,,,,,,,,385.9610011
4224,"Y. Xu, S. Shimizu, Y. Suzuki, K. Otsuka, T. Ueki, K. Mitose",Recovery and Recrystallization Processes in Ti-Pd-Ni High Temperature Shape Memory Alloys,,Acta Materialia,45,1503-1511,1997,,,,External,,0.0,0.0,0.0,0.0,0,0.0,0.0,0.0,0.0,0,0.0,0.0,0.0,0.0,0.0,0.0,0.0,0.0,0.0,0.0,5.0,0,45.0,0.0,0.0,0.0,0,0,0.0,0,0.0,0.0,0,50.0,0,0.0,0.0,0.0,0.0,1000.0,5.0,800,0,0.0,20,0.0,20.0,0.0,0,400.0,1.0,0,0.0,0,,,10.0,3,30,0.0,0.0,1,,,,,1000,20,,,,,,,,,,,,,,,,,,,,,,,,,,,,,,,,,,,,,,,,,,,,,,,,,,,,,,,,,,,,,,,,,,,,,,,,,,,,,,,,,,,379.0315931
4225,"Y. Xu, S. Shimizu, Y. Suzuki, K. Otsuka, T. Ueki, K. Mitose",Recovery and Recrystallization Processes in Ti-Pd-Ni High Temperature Shape Memory Alloys,,Acta Materialia,45,1503-1511,1997,,,,External,,0.0,0.0,0.0,0.0,0,0.0,0.0,0.0,0.0,0,0.0,0.0,0.0,0.0,0.0,0.0,0.0,0.0,0.0,0.0,5.0,0,45.0,0.0,0.0,0.0,0,0,0.0,0,0.0,0.0,0,50.0,0,0.0,0.0,0.0,0.0,1000.0,5.0,800,0,0.0,20,0.0,20.0,0.0,0,450.0,1.0,0,0.0,0,,,10.0,3,30,0.0,0.0,1,,,,,1000,20,,,,,,,,,,,,,,,,,,,,,,,,,,,,,,,,,,,,,,,,,,,,,,,,,,,,,,,,,,,,,,,,,,,,,,,,,,,,,,,,,,,370.8531204
4226,"Y. Xu, S. Shimizu, Y. Suzuki, K. Otsuka, T. Ueki, K. Mitose",Recovery and Recrystallization Processes in Ti-Pd-Ni High Temperature Shape Memory Alloys,,Acta Materialia,45,1503-1511,1997,,,,External,,0.0,0.0,0.0,0.0,0,0.0,0.0,0.0,0.0,0,0.0,0.0,0.0,0.0,0.0,0.0,0.0,0.0,0.0,0.0,5.0,0,45.0,0.0,0.0,0.0,0,0,0.0,0,0.0,0.0,0,50.0,0,0.0,0.0,0.0,0.0,1000.0,5.0,800,0,0.0,20,0.0,20.0,0.0,0,500.0,1.0,0,0.0,0,,,10.0,3,30,0.0,0.0,1,,,,,1000,20,,,,,,,,,,,,,,,,,,,,,,,,,,,,,,,,,,,,,,,,,,,,,,,,,,,,,,,,,,,,,,,,,,,,,,,,,,,,,,,,,,,343.8256806
4227,"Y. Xu, S. Shimizu, Y. Suzuki, K. Otsuka, T. Ueki, K. Mitose",Recovery and Recrystallization Processes in Ti-Pd-Ni High Temperature Shape Memory Alloys,,Acta Materialia,45,1503-1511,1997,,,,External,,0.0,0.0,0.0,0.0,0,0.0,0.0,0.0,0.0,0,0.0,0.0,0.0,0.0,0.0,0.0,0.0,0.0,0.0,0.0,5.0,0,45.0,0.0,0.0,0.0,0,0,0.0,0,0.0,0.0,0,50.0,0,0.0,0.0,0.0,0.0,1000.0,5.0,800,0,0.0,20,0.0,20.0,0.0,0,550.0,1.0,0,0.0,0,,,10.0,3,30,0.0,0.0,1,,,,,1000,20,,,,,,,,,,,,,,,,,,,,,,,,,,,,,,,,,,,,,,,,,,,,,,,,,,,,,,,,,,,,,,,,,,,,,,,,,,,,,,,,,,,271.0042908
4228,"Y. Xu, S. Shimizu, Y. Suzuki, K. Otsuka, T. Ueki, K. Mitose",Recovery and Recrystallization Processes in Ti-Pd-Ni High Temperature Shape Memory Alloys,,Acta Materialia,45,1503-1511,1997,,,,External,,0.0,0.0,0.0,0.0,0,0.0,0.0,0.0,0.0,0,0.0,0.0,0.0,0.0,0.0,0.0,0.0,0.0,0.0,0.0,5.0,0,45.0,0.0,0.0,0.0,0,0,0.0,0,0.0,0.0,0,50.0,0,0.0,0.0,0.0,0.0,1000.0,5.0,800,0,0.0,20,0.0,20.0,0.0,0,650.0,1.0,0,0.0,0,,,10.0,3,30,0.0,0.0,1,,,,,1000,20,,,,,,,,,,,,,,,,,,,,,,,,,,,,,,,,,,,,,,,,,,,,,,,,,,,,,,,,,,,,,,,,,,,,,,,,,,,,,,,,,,,258.6938264
4229,"Y. Xu, S. Shimizu, Y. Suzuki, K. Otsuka, T. Ueki, K. Mitose",Recovery and Recrystallization Processes in Ti-Pd-Ni High Temperature Shape Memory Alloys,,Acta Materialia,45,1503-1511,1997,,,,External,,0.0,0.0,0.0,0.0,0,0.0,0.0,0.0,0.0,0,0.0,0.0,0.0,0.0,0.0,0.0,0.0,0.0,0.0,0.0,5.0,0,45.0,0.0,0.0,0.0,0,0,0.0,0,0.0,0.0,0,50.0,0,0.0,0.0,0.0,0.0,1000.0,5.0,800,0,0.0,20,0.0,20.0,0.0,0,700.0,1.0,0,0.0,0,,,10.0,3,30,0.0,0.0,1,,,,,1000,20,,,,,,,,,,,,,,,,,,,,,,,,,,,,,,,,,,,,,,,,,,,,,,,,,,,,,,,,,,,,,,,,,,,,,,,,,,,,,,,,,,,255.899464
4230,"Y. Xu, S. Shimizu, Y. Suzuki, K. Otsuka, T. Ueki, K. Mitose",Recovery and Recrystallization Processes in Ti-Pd-Ni High Temperature Shape Memory Alloys,,Acta Materialia,45,1503-1511,1997,,,,External,,0.0,0.0,0.0,0.0,0,0.0,0.0,0.0,0.0,0,0.0,0.0,0.0,0.0,0.0,0.0,0.0,0.0,0.0,0.0,10.0,0,40.0,0.0,0.0,0.0,0,0,0.0,0,0.0,0.0,0,50.0,0,0.0,0.0,0.0,0.0,1000.0,5.0,800,0,0.0,20,0.0,20.0,0.0,0,100.0,1.0,0,0.0,0,,,10.0,3,30,0.0,0.0,1,,,,,1000,20,,,,,,,,,,,,,,,,,,,,,,,,,,,,,,,,,,,,,,,,,,,,,,,,,,,,,,,,,,,,,,,,,,,,,,,,,,,,,,,,,,,389.3272093
4231,"Y. Xu, S. Shimizu, Y. Suzuki, K. Otsuka, T. Ueki, K. Mitose",Recovery and Recrystallization Processes in Ti-Pd-Ni High Temperature Shape Memory Alloys,,Acta Materialia,45,1503-1511,1997,,,,External,,0.0,0.0,0.0,0.0,0,0.0,0.0,0.0,0.0,0,0.0,0.0,0.0,0.0,0.0,0.0,0.0,0.0,0.0,0.0,10.0,0,40.0,0.0,0.0,0.0,0,0,0.0,0,0.0,0.0,0,50.0,0,0.0,0.0,0.0,0.0,1000.0,5.0,800,0,0.0,20,0.0,20.0,0.0,0,200.0,1.0,0,0.0,0,,,10.0,3,30,0.0,0.0,1,,,,,1000,20,,,,,,,,,,,,,,,,,,,,,,,,,,,,,,,,,,,,,,,,,,,,,,,,,,,,,,,,,,,,,,,,,,,,,,,,,,,,,,,,,,,393.0741686
4232,"Y. Xu, S. Shimizu, Y. Suzuki, K. Otsuka, T. Ueki, K. Mitose",Recovery and Recrystallization Processes in Ti-Pd-Ni High Temperature Shape Memory Alloys,,Acta Materialia,45,1503-1511,1997,,,,External,,0.0,0.0,0.0,0.0,0,0.0,0.0,0.0,0.0,0,0.0,0.0,0.0,0.0,0.0,0.0,0.0,0.0,0.0,0.0,10.0,0,40.0,0.0,0.0,0.0,0,0,0.0,0,0.0,0.0,0,50.0,0,0.0,0.0,0.0,0.0,1000.0,5.0,800,0,0.0,20,0.0,20.0,0.0,0,300.0,1.0,0,0.0,0,,,10.0,3,30,0.0,0.0,1,,,,,1000,20,,,,,,,,,,,,,,,,,,,,,,,,,,,,,,,,,,,,,,,,,,,,,,,,,,,,,,,,,,,,,,,,,,,,,,,,,,,,,,,,,,,399.4439996
4233,"Y. Xu, S. Shimizu, Y. Suzuki, K. Otsuka, T. Ueki, K. Mitose",Recovery and Recrystallization Processes in Ti-Pd-Ni High Temperature Shape Memory Alloys,,Acta Materialia,45,1503-1511,1997,,,,External,,0.0,0.0,0.0,0.0,0,0.0,0.0,0.0,0.0,0,0.0,0.0,0.0,0.0,0.0,0.0,0.0,0.0,0.0,0.0,10.0,0,40.0,0.0,0.0,0.0,0,0,0.0,0,0.0,0.0,0,50.0,0,0.0,0.0,0.0,0.0,1000.0,5.0,800,0,0.0,20,0.0,20.0,0.0,0,350.0,1.0,0,0.0,0,,,10.0,3,30,0.0,0.0,1,,,,,1000,20,,,,,,,,,,,,,,,,,,,,,,,,,,,,,,,,,,,,,,,,,,,,,,,,,,,,,,,,,,,,,,,,,,,,,,,,,,,,,,,,,,,394.1045825
4234,"Y. Xu, S. Shimizu, Y. Suzuki, K. Otsuka, T. Ueki, K. Mitose",Recovery and Recrystallization Processes in Ti-Pd-Ni High Temperature Shape Memory Alloys,,Acta Materialia,45,1503-1511,1997,,,,External,,0.0,0.0,0.0,0.0,0,0.0,0.0,0.0,0.0,0,0.0,0.0,0.0,0.0,0.0,0.0,0.0,0.0,0.0,0.0,10.0,0,40.0,0.0,0.0,0.0,0,0,0.0,0,0.0,0.0,0,50.0,0,0.0,0.0,0.0,0.0,1000.0,5.0,800,0,0.0,20,0.0,20.0,0.0,0,400.0,1.0,0,0.0,0,,,10.0,3,30,0.0,0.0,1,,,,,1000,20,,,,,,,,,,,,,,,,,,,,,,,,,,,,,,,,,,,,,,,,,,,,,,,,,,,,,,,,,,,,,,,,,,,,,,,,,,,,,,,,,,,392.6994727
4235,"Y. Xu, S. Shimizu, Y. Suzuki, K. Otsuka, T. Ueki, K. Mitose",Recovery and Recrystallization Processes in Ti-Pd-Ni High Temperature Shape Memory Alloys,,Acta Materialia,45,1503-1511,1997,,,,External,,0.0,0.0,0.0,0.0,0,0.0,0.0,0.0,0.0,0,0.0,0.0,0.0,0.0,0.0,0.0,0.0,0.0,0.0,0.0,10.0,0,40.0,0.0,0.0,0.0,0,0,0.0,0,0.0,0.0,0,50.0,0,0.0,0.0,0.0,0.0,1000.0,5.0,800,0,0.0,20,0.0,20.0,0.0,0,450.0,1.0,0,0.0,0,,,10.0,3,30,0.0,0.0,1,,,,,1000,20,,,,,,,,,,,,,,,,,,,,,,,,,,,,,,,,,,,,,,,,,,,,,,,,,,,,,,,,,,,,,,,,,,,,,,,,,,,,,,,,,,,363.7542116
4236,"Y. Xu, S. Shimizu, Y. Suzuki, K. Otsuka, T. Ueki, K. Mitose",Recovery and Recrystallization Processes in Ti-Pd-Ni High Temperature Shape Memory Alloys,,Acta Materialia,45,1503-1511,1997,,,,External,,0.0,0.0,0.0,0.0,0,0.0,0.0,0.0,0.0,0,0.0,0.0,0.0,0.0,0.0,0.0,0.0,0.0,0.0,0.0,10.0,0,40.0,0.0,0.0,0.0,0,0,0.0,0,0.0,0.0,0,50.0,0,0.0,0.0,0.0,0.0,1000.0,5.0,800,0,0.0,20,0.0,20.0,0.0,0,500.0,1.0,0,0.0,0,,,10.0,3,30,0.0,0.0,1,,,,,1000,20,,,,,,,,,,,,,,,,,,,,,,,,,,,,,,,,,,,,,,,,,,,,,,,,,,,,,,,,,,,,,,,,,,,,,,,,,,,,,,,,,,,266.6112681
4237,"Y. Xu, S. Shimizu, Y. Suzuki, K. Otsuka, T. Ueki, K. Mitose",Recovery and Recrystallization Processes in Ti-Pd-Ni High Temperature Shape Memory Alloys,,Acta Materialia,45,1503-1511,1997,,,,External,,0.0,0.0,0.0,0.0,0,0.0,0.0,0.0,0.0,0,0.0,0.0,0.0,0.0,0.0,0.0,0.0,0.0,0.0,0.0,10.0,0,40.0,0.0,0.0,0.0,0,0,0.0,0,0.0,0.0,0,50.0,0,0.0,0.0,0.0,0.0,1000.0,5.0,800,0,0.0,20,0.0,20.0,0.0,0,550.0,1.0,0,0.0,0,,,10.0,3,30,0.0,0.0,1,,,,,1000,20,,,,,,,,,,,,,,,,,,,,,,,,,,,,,,,,,,,,,,,,,,,,,,,,,,,,,,,,,,,,,,,,,,,,,,,,,,,,,,,,,,,265.2091801
4238,"Y. Xu, S. Shimizu, Y. Suzuki, K. Otsuka, T. Ueki, K. Mitose",Recovery and Recrystallization Processes in Ti-Pd-Ni High Temperature Shape Memory Alloys,,Acta Materialia,45,1503-1511,1997,,,,External,,0.0,0.0,0.0,0.0,0,0.0,0.0,0.0,0.0,0,0.0,0.0,0.0,0.0,0.0,0.0,0.0,0.0,0.0,0.0,10.0,0,40.0,0.0,0.0,0.0,0,0,0.0,0,0.0,0.0,0,50.0,0,0.0,0.0,0.0,0.0,1000.0,5.0,800,0,0.0,20,0.0,20.0,0.0,0,600.0,1.0,0,0.0,0,,,10.0,3,30,0.0,0.0,1,,,,,1000,20,,,,,,,,,,,,,,,,,,,,,,,,,,,,,,,,,,,,,,,,,,,,,,,,,,,,,,,,,,,,,,,,,,,,,,,,,,,,,,,,,,,246.7584269
4239,"Y. Xu, S. Shimizu, Y. Suzuki, K. Otsuka, T. Ueki, K. Mitose",Recovery and Recrystallization Processes in Ti-Pd-Ni High Temperature Shape Memory Alloys,,Acta Materialia,45,1503-1511,1997,,,,External,,0.0,0.0,0.0,0.0,0,0.0,0.0,0.0,0.0,0,0.0,0.0,0.0,0.0,0.0,0.0,0.0,0.0,0.0,0.0,10.0,0,40.0,0.0,0.0,0.0,0,0,0.0,0,0.0,0.0,0,50.0,0,0.0,0.0,0.0,0.0,1000.0,5.0,800,0,0.0,20,0.0,20.0,0.0,0,650.0,1.0,0,0.0,0,,,10.0,3,30,0.0,0.0,1,,,,,1000,20,,,,,,,,,,,,,,,,,,,,,,,,,,,,,,,,,,,,,,,,,,,,,,,,,,,,,,,,,,,,,,,,,,,,,,,,,,,,,,,,,,,229.6100443
4240,"Y. Xu, S. Shimizu, Y. Suzuki, K. Otsuka, T. Ueki, K. Mitose",Recovery and Recrystallization Processes in Ti-Pd-Ni High Temperature Shape Memory Alloys,,Acta Materialia,45,1503-1511,1997,,,,External,,0.0,0.0,0.0,0.0,0,0.0,0.0,0.0,0.0,0,0.0,0.0,0.0,0.0,0.0,0.0,0.0,0.0,0.0,0.0,10.0,0,40.0,0.0,0.0,0.0,0,0,0.0,0,0.0,0.0,0,50.0,0,0.0,0.0,0.0,0.0,1000.0,5.0,800,0,0.0,20,0.0,20.0,0.0,0,700.0,1.0,0,0.0,0,,,10.0,3,30,0.0,0.0,1,,,,,1000,20,,,,,,,,,,,,,,,,,,,,,,,,,,,,,,,,,,,,,,,,,,,,,,,,,,,,,,,,,,,,,,,,,,,,,,,,,,,,,,,,,,,232.1392418
4241,"Y. Xu, S. Shimizu, Y. Suzuki, K. Otsuka, T. Ueki, K. Mitose",Recovery and Recrystallization Processes in Ti-Pd-Ni High Temperature Shape Memory Alloys,,Acta Materialia,45,1503-1511,1997,,,,External,,0.0,0.0,0.0,0.0,0,0.0,0.0,0.0,0.0,0,0.0,0.0,0.0,0.0,0.0,0.0,0.0,0.0,0.0,0.0,15.0,0,35.0,0.0,0.0,0.0,0,0,0.0,0,0.0,0.0,0,50.0,0,0.0,0.0,0.0,0.0,1000.0,5.0,800,0,0.0,20,0.0,20.0,0.0,0,100.0,1.0,0,0.0,0,,,10.0,3,30,0.0,0.0,1,,,,,1000,20,,,,,,,,,,,,,,,,,,,,,,,,,,,,,,,,,,,,,,,,,,,,,,,,,,,,,,,,,,,,,,,,,,,,,,,,,,,,,,,,,,,386.8522591
4242,"Y. Xu, S. Shimizu, Y. Suzuki, K. Otsuka, T. Ueki, K. Mitose",Recovery and Recrystallization Processes in Ti-Pd-Ni High Temperature Shape Memory Alloys,,Acta Materialia,45,1503-1511,1997,,,,External,,0.0,0.0,0.0,0.0,0,0.0,0.0,0.0,0.0,0,0.0,0.0,0.0,0.0,0.0,0.0,0.0,0.0,0.0,0.0,15.0,0,35.0,0.0,0.0,0.0,0,0,0.0,0,0.0,0.0,0,50.0,0,0.0,0.0,0.0,0.0,1000.0,5.0,800,0,0.0,20,0.0,20.0,0.0,0,200.0,1.0,0,0.0,0,,,10.0,3,30,0.0,0.0,1,,,,,1000,20,,,,,,,,,,,,,,,,,,,,,,,,,,,,,,,,,,,,,,,,,,,,,,,,,,,,,,,,,,,,,,,,,,,,,,,,,,,,,,,,,,,389.7137726
4243,"Y. Xu, S. Shimizu, Y. Suzuki, K. Otsuka, T. Ueki, K. Mitose",Recovery and Recrystallization Processes in Ti-Pd-Ni High Temperature Shape Memory Alloys,,Acta Materialia,45,1503-1511,1997,,,,External,,0.0,0.0,0.0,0.0,0,0.0,0.0,0.0,0.0,0,0.0,0.0,0.0,0.0,0.0,0.0,0.0,0.0,0.0,0.0,15.0,0,35.0,0.0,0.0,0.0,0,0,0.0,0,0.0,0.0,0,50.0,0,0.0,0.0,0.0,0.0,1000.0,5.0,800,0,0.0,20,0.0,20.0,0.0,0,300.0,1.0,0,0.0,0,,,10.0,3,30,0.0,0.0,1,,,,,1000,20,,,,,,,,,,,,,,,,,,,,,,,,,,,,,,,,,,,,,,,,,,,,,,,,,,,,,,,,,,,,,,,,,,,,,,,,,,,,,,,,,,,389.9025107
4244,"Y. Xu, S. Shimizu, Y. Suzuki, K. Otsuka, T. Ueki, K. Mitose",Recovery and Recrystallization Processes in Ti-Pd-Ni High Temperature Shape Memory Alloys,,Acta Materialia,45,1503-1511,1997,,,,External,,0.0,0.0,0.0,0.0,0,0.0,0.0,0.0,0.0,0,0.0,0.0,0.0,0.0,0.0,0.0,0.0,0.0,0.0,0.0,15.0,0,35.0,0.0,0.0,0.0,0,0,0.0,0,0.0,0.0,0,50.0,0,0.0,0.0,0.0,0.0,1000.0,5.0,800,0,0.0,20,0.0,20.0,0.0,0,350.0,1.0,0,0.0,0,,,10.0,3,30,0.0,0.0,1,,,,,1000,20,,,,,,,,,,,,,,,,,,,,,,,,,,,,,,,,,,,,,,,,,,,,,,,,,,,,,,,,,,,,,,,,,,,,,,,,,,,,,,,,,,,389.9938356
4245,"Y. Xu, S. Shimizu, Y. Suzuki, K. Otsuka, T. Ueki, K. Mitose",Recovery and Recrystallization Processes in Ti-Pd-Ni High Temperature Shape Memory Alloys,,Acta Materialia,45,1503-1511,1997,,,,External,,0.0,0.0,0.0,0.0,0,0.0,0.0,0.0,0.0,0,0.0,0.0,0.0,0.0,0.0,0.0,0.0,0.0,0.0,0.0,15.0,0,35.0,0.0,0.0,0.0,0,0,0.0,0,0.0,0.0,0,50.0,0,0.0,0.0,0.0,0.0,1000.0,5.0,800,0,0.0,20,0.0,20.0,0.0,0,400.0,1.0,0,0.0,0,,,10.0,3,30,0.0,0.0,1,,,,,1000,20,,,,,,,,,,,,,,,,,,,,,,,,,,,,,,,,,,,,,,,,,,,,,,,,,,,,,,,,,,,,,,,,,,,,,,,,,,,,,,,,,,,368.7547089
4246,"Y. Xu, S. Shimizu, Y. Suzuki, K. Otsuka, T. Ueki, K. Mitose",Recovery and Recrystallization Processes in Ti-Pd-Ni High Temperature Shape Memory Alloys,,Acta Materialia,45,1503-1511,1997,,,,External,,0.0,0.0,0.0,0.0,0,0.0,0.0,0.0,0.0,0,0.0,0.0,0.0,0.0,0.0,0.0,0.0,0.0,0.0,0.0,15.0,0,35.0,0.0,0.0,0.0,0,0,0.0,0,0.0,0.0,0,50.0,0,0.0,0.0,0.0,0.0,1000.0,5.0,800,0,0.0,20,0.0,20.0,0.0,0,450.0,1.0,0,0.0,0,,,10.0,3,30,0.0,0.0,1,,,,,1000,20,,,,,,,,,,,,,,,,,,,,,,,,,,,,,,,,,,,,,,,,,,,,,,,,,,,,,,,,,,,,,,,,,,,,,,,,,,,,,,,,,,,288.8515133
4247,"Y. Xu, S. Shimizu, Y. Suzuki, K. Otsuka, T. Ueki, K. Mitose",Recovery and Recrystallization Processes in Ti-Pd-Ni High Temperature Shape Memory Alloys,,Acta Materialia,45,1503-1511,1997,,,,External,,0.0,0.0,0.0,0.0,0,0.0,0.0,0.0,0.0,0,0.0,0.0,0.0,0.0,0.0,0.0,0.0,0.0,0.0,0.0,15.0,0,35.0,0.0,0.0,0.0,0,0,0.0,0,0.0,0.0,0,50.0,0,0.0,0.0,0.0,0.0,1000.0,5.0,800,0,0.0,20,0.0,20.0,0.0,0,500.0,1.0,0,0.0,0,,,10.0,3,30,0.0,0.0,1,,,,,1000,20,,,,,,,,,,,,,,,,,,,,,,,,,,,,,,,,,,,,,,,,,,,,,,,,,,,,,,,,,,,,,,,,,,,,,,,,,,,,,,,,,,,259.6123258
4248,"Y. Xu, S. Shimizu, Y. Suzuki, K. Otsuka, T. Ueki, K. Mitose",Recovery and Recrystallization Processes in Ti-Pd-Ni High Temperature Shape Memory Alloys,,Acta Materialia,45,1503-1511,1997,,,,External,,0.0,0.0,0.0,0.0,0,0.0,0.0,0.0,0.0,0,0.0,0.0,0.0,0.0,0.0,0.0,0.0,0.0,0.0,0.0,15.0,0,35.0,0.0,0.0,0.0,0,0,0.0,0,0.0,0.0,0,50.0,0,0.0,0.0,0.0,0.0,1000.0,5.0,800,0,0.0,20,0.0,20.0,0.0,0,550.0,1.0,0,0.0,0,,,10.0,3,30,0.0,0.0,1,,,,,1000,20,,,,,,,,,,,,,,,,,,,,,,,,,,,,,,,,,,,,,,,,,,,,,,,,,,,,,,,,,,,,,,,,,,,,,,,,,,,,,,,,,,,258.3763956
4249,"Y. Xu, S. Shimizu, Y. Suzuki, K. Otsuka, T. Ueki, K. Mitose",Recovery and Recrystallization Processes in Ti-Pd-Ni High Temperature Shape Memory Alloys,,Acta Materialia,45,1503-1511,1997,,,,External,,0.0,0.0,0.0,0.0,0,0.0,0.0,0.0,0.0,0,0.0,0.0,0.0,0.0,0.0,0.0,0.0,0.0,0.0,0.0,15.0,0,35.0,0.0,0.0,0.0,0,0,0.0,0,0.0,0.0,0,50.0,0,0.0,0.0,0.0,0.0,1000.0,5.0,800,0,0.0,20,0.0,20.0,0.0,0,600.0,1.0,0,0.0,0,,,10.0,3,30,0.0,0.0,1,,,,,1000,20,,,,,,,,,,,,,,,,,,,,,,,,,,,,,,,,,,,,,,,,,,,,,,,,,,,,,,,,,,,,,,,,,,,,,,,,,,,,,,,,,,,225.1402218
4250,"Y. Xu, S. Shimizu, Y. Suzuki, K. Otsuka, T. Ueki, K. Mitose",Recovery and Recrystallization Processes in Ti-Pd-Ni High Temperature Shape Memory Alloys,,Acta Materialia,45,1503-1511,1997,,,,External,,0.0,0.0,0.0,0.0,0,0.0,0.0,0.0,0.0,0,0.0,0.0,0.0,0.0,0.0,0.0,0.0,0.0,0.0,0.0,15.0,0,35.0,0.0,0.0,0.0,0,0,0.0,0,0.0,0.0,0,50.0,0,0.0,0.0,0.0,0.0,1000.0,5.0,800,0,0.0,20,0.0,20.0,0.0,0,650.0,1.0,0,0.0,0,,,10.0,3,30,0.0,0.0,1,,,,,1000,20,,,,,,,,,,,,,,,,,,,,,,,,,,,,,,,,,,,,,,,,,,,,,,,,,,,,,,,,,,,,,,,,,,,,,,,,,,,,,,,,,,,226.5709785
4251,"Y. Xu, S. Shimizu, Y. Suzuki, K. Otsuka, T. Ueki, K. Mitose",Recovery and Recrystallization Processes in Ti-Pd-Ni High Temperature Shape Memory Alloys,,Acta Materialia,45,1503-1511,1997,,,,External,,0.0,0.0,0.0,0.0,0,0.0,0.0,0.0,0.0,0,0.0,0.0,0.0,0.0,0.0,0.0,0.0,0.0,0.0,0.0,15.0,0,35.0,0.0,0.0,0.0,0,0,0.0,0,0.0,0.0,0,50.0,0,0.0,0.0,0.0,0.0,1000.0,5.0,800,0,0.0,20,0.0,20.0,0.0,0,700.0,1.0,0,0.0,0,,,10.0,3,30,0.0,0.0,1,,,,,1000,20,,,,,,,,,,,,,,,,,,,,,,,,,,,,,,,,,,,,,,,,,,,,,,,,,,,,,,,,,,,,,,,,,,,,,,,,,,,,,,,,,,,242.6654693
4252,"Y. Xu, S. Shimizu, Y. Suzuki, K. Otsuka, T. Ueki, K. Mitose",Recovery and Recrystallization Processes in Ti-Pd-Ni High Temperature Shape Memory Alloys,,Acta Materialia,45,1503-1511,1997,,,,External,,0.0,0.0,0.0,0.0,0,0.0,0.0,0.0,0.0,0,0.0,0.0,0.0,0.0,0.0,0.0,0.0,0.0,0.0,0.0,20.0,0,30.0,0.0,0.0,0.0,0,0,0.0,0,0.0,0.0,0,50.0,0,0.0,0.0,0.0,0.0,1000.0,5.0,800,0,0.0,20,0.0,20.0,0.0,0,100.0,1.0,0,0.0,0,,,10.0,3,30,0.0,0.0,1,,,,,1000,20,,,,,,,,,,,,,,,,,,,,,,,,,,,,,,,,,,,,,,,,,,,,,,,,,,,,,,,,,,,,,,,,,,,,,,,,,,,,,,,,,,,394.6547884
4253,"Y. Xu, S. Shimizu, Y. Suzuki, K. Otsuka, T. Ueki, K. Mitose",Recovery and Recrystallization Processes in Ti-Pd-Ni High Temperature Shape Memory Alloys,,Acta Materialia,45,1503-1511,1997,,,,External,,0.0,0.0,0.0,0.0,0,0.0,0.0,0.0,0.0,0,0.0,0.0,0.0,0.0,0.0,0.0,0.0,0.0,0.0,0.0,20.0,0,30.0,0.0,0.0,0.0,0,0,0.0,0,0.0,0.0,0,50.0,0,0.0,0.0,0.0,0.0,1000.0,5.0,800,0,0.0,20,0.0,20.0,0.0,0,200.0,1.0,0,0.0,0,,,10.0,3,30,0.0,0.0,1,,,,,1000,20,,,,,,,,,,,,,,,,,,,,,,,,,,,,,,,,,,,,,,,,,,,,,,,,,,,,,,,,,,,,,,,,,,,,,,,,,,,,,,,,,,,401.7817372
4254,"Y. Xu, S. Shimizu, Y. Suzuki, K. Otsuka, T. Ueki, K. Mitose",Recovery and Recrystallization Processes in Ti-Pd-Ni High Temperature Shape Memory Alloys,,Acta Materialia,45,1503-1511,1997,,,,External,,0.0,0.0,0.0,0.0,0,0.0,0.0,0.0,0.0,0,0.0,0.0,0.0,0.0,0.0,0.0,0.0,0.0,0.0,0.0,20.0,0,30.0,0.0,0.0,0.0,0,0,0.0,0,0.0,0.0,0,50.0,0,0.0,0.0,0.0,0.0,1000.0,5.0,800,0,0.0,20,0.0,20.0,0.0,0,300.0,1.0,0,0.0,0,,,10.0,3,30,0.0,0.0,1,,,,,1000,20,,,,,,,,,,,,,,,,,,,,,,,,,,,,,,,,,,,,,,,,,,,,,,,,,,,,,,,,,,,,,,,,,,,,,,,,,,,,,,,,,,,396.4365256
4255,"Y. Xu, S. Shimizu, Y. Suzuki, K. Otsuka, T. Ueki, K. Mitose",Recovery and Recrystallization Processes in Ti-Pd-Ni High Temperature Shape Memory Alloys,,Acta Materialia,45,1503-1511,1997,,,,External,,0.0,0.0,0.0,0.0,0,0.0,0.0,0.0,0.0,0,0.0,0.0,0.0,0.0,0.0,0.0,0.0,0.0,0.0,0.0,20.0,0,30.0,0.0,0.0,0.0,0,0,0.0,0,0.0,0.0,0,50.0,0,0.0,0.0,0.0,0.0,1000.0,5.0,800,0,0.0,20,0.0,20.0,0.0,0,350.0,1.0,0,0.0,0,,,10.0,3,30,0.0,0.0,1,,,,,1000,20,,,,,,,,,,,,,,,,,,,,,,,,,,,,,,,,,,,,,,,,,,,,,,,,,,,,,,,,,,,,,,,,,,,,,,,,,,,,,,,,,,,369.7104677
4256,"Y. Xu, S. Shimizu, Y. Suzuki, K. Otsuka, T. Ueki, K. Mitose",Recovery and Recrystallization Processes in Ti-Pd-Ni High Temperature Shape Memory Alloys,,Acta Materialia,45,1503-1511,1997,,,,External,,0.0,0.0,0.0,0.0,0,0.0,0.0,0.0,0.0,0,0.0,0.0,0.0,0.0,0.0,0.0,0.0,0.0,0.0,0.0,20.0,0,30.0,0.0,0.0,0.0,0,0,0.0,0,0.0,0.0,0,50.0,0,0.0,0.0,0.0,0.0,1000.0,5.0,800,0,0.0,20,0.0,20.0,0.0,0,400.0,1.0,0,0.0,0,,,10.0,3,30,0.0,0.0,1,,,,,1000,20,,,,,,,,,,,,,,,,,,,,,,,,,,,,,,,,,,,,,,,,,,,,,,,,,,,,,,,,,,,,,,,,,,,,,,,,,,,,,,,,,,,304.6770601
4257,"Y. Xu, S. Shimizu, Y. Suzuki, K. Otsuka, T. Ueki, K. Mitose",Recovery and Recrystallization Processes in Ti-Pd-Ni High Temperature Shape Memory Alloys,,Acta Materialia,45,1503-1511,1997,,,,External,,0.0,0.0,0.0,0.0,0,0.0,0.0,0.0,0.0,0,0.0,0.0,0.0,0.0,0.0,0.0,0.0,0.0,0.0,0.0,20.0,0,30.0,0.0,0.0,0.0,0,0,0.0,0,0.0,0.0,0,50.0,0,0.0,0.0,0.0,0.0,1000.0,5.0,800,0,0.0,20,0.0,20.0,0.0,0,450.0,1.0,0,0.0,0,,,10.0,3,30,0.0,0.0,1,,,,,1000,20,,,,,,,,,,,,,,,,,,,,,,,,,,,,,,,,,,,,,,,,,,,,,,,,,,,,,,,,,,,,,,,,,,,,,,,,,,,,,,,,,,,261.0244989
4258,"Y. Xu, S. Shimizu, Y. Suzuki, K. Otsuka, T. Ueki, K. Mitose",Recovery and Recrystallization Processes in Ti-Pd-Ni High Temperature Shape Memory Alloys,,Acta Materialia,45,1503-1511,1997,,,,External,,0.0,0.0,0.0,0.0,0,0.0,0.0,0.0,0.0,0,0.0,0.0,0.0,0.0,0.0,0.0,0.0,0.0,0.0,0.0,20.0,0,30.0,0.0,0.0,0.0,0,0,0.0,0,0.0,0.0,0,50.0,0,0.0,0.0,0.0,0.0,1000.0,5.0,800,0,0.0,20,0.0,20.0,0.0,0,500.0,1.0,0,0.0,0,,,10.0,3,30,0.0,0.0,1,,,,,1000,20,,,,,,,,,,,,,,,,,,,,,,,,,,,,,,,,,,,,,,,,,,,,,,,,,,,,,,,,,,,,,,,,,,,,,,,,,,,,,,,,,,,259.2427617
4259,"Y. Xu, S. Shimizu, Y. Suzuki, K. Otsuka, T. Ueki, K. Mitose",Recovery and Recrystallization Processes in Ti-Pd-Ni High Temperature Shape Memory Alloys,,Acta Materialia,45,1503-1511,1997,,,,External,,0.0,0.0,0.0,0.0,0,0.0,0.0,0.0,0.0,0,0.0,0.0,0.0,0.0,0.0,0.0,0.0,0.0,0.0,0.0,20.0,0,30.0,0.0,0.0,0.0,0,0,0.0,0,0.0,0.0,0,50.0,0,0.0,0.0,0.0,0.0,1000.0,5.0,800,0,0.0,20,0.0,20.0,0.0,0,550.0,1.0,0,0.0,0,,,10.0,3,30,0.0,0.0,1,,,,,1000,20,,,,,,,,,,,,,,,,,,,,,,,,,,,,,,,,,,,,,,,,,,,,,,,,,,,,,,,,,,,,,,,,,,,,,,,,,,,,,,,,,,,250.3340757
4260,"Y. Xu, S. Shimizu, Y. Suzuki, K. Otsuka, T. Ueki, K. Mitose",Recovery and Recrystallization Processes in Ti-Pd-Ni High Temperature Shape Memory Alloys,,Acta Materialia,45,1503-1511,1997,,,,External,,0.0,0.0,0.0,0.0,0,0.0,0.0,0.0,0.0,0,0.0,0.0,0.0,0.0,0.0,0.0,0.0,0.0,0.0,0.0,20.0,0,30.0,0.0,0.0,0.0,0,0,0.0,0,0.0,0.0,0,50.0,0,0.0,0.0,0.0,0.0,1000.0,5.0,800,0,0.0,20,0.0,20.0,0.0,0,600.0,1.0,0,0.0,0,,,10.0,3,30,0.0,0.0,1,,,,,1000,20,,,,,,,,,,,,,,,,,,,,,,,,,,,,,,,,,,,,,,,,,,,,,,,,,,,,,,,,,,,,,,,,,,,,,,,,,,,,,,,,,,,234.298441
4261,"Y. Xu, S. Shimizu, Y. Suzuki, K. Otsuka, T. Ueki, K. Mitose",Recovery and Recrystallization Processes in Ti-Pd-Ni High Temperature Shape Memory Alloys,,Acta Materialia,45,1503-1511,1997,,,,External,,0.0,0.0,0.0,0.0,0,0.0,0.0,0.0,0.0,0,0.0,0.0,0.0,0.0,0.0,0.0,0.0,0.0,0.0,0.0,20.0,0,30.0,0.0,0.0,0.0,0,0,0.0,0,0.0,0.0,0,50.0,0,0.0,0.0,0.0,0.0,1000.0,5.0,800,0,0.0,20,0.0,20.0,0.0,0,650.0,1.0,0,0.0,0,,,10.0,3,30,0.0,0.0,1,,,,,1000,20,,,,,,,,,,,,,,,,,,,,,,,,,,,,,,,,,,,,,,,,,,,,,,,,,,,,,,,,,,,,,,,,,,,,,,,,,,,,,,,,,,,238.752784
4262,"Y. Xu, S. Shimizu, Y. Suzuki, K. Otsuka, T. Ueki, K. Mitose",Recovery and Recrystallization Processes in Ti-Pd-Ni High Temperature Shape Memory Alloys,,Acta Materialia,45,1503-1511,1997,,,,External,,0.0,0.0,0.0,0.0,0,0.0,0.0,0.0,0.0,0,0.0,0.0,0.0,0.0,0.0,0.0,0.0,0.0,0.0,0.0,20.0,0,30.0,0.0,0.0,0.0,0,0,0.0,0,0.0,0.0,0,50.0,0,0.0,0.0,0.0,0.0,1000.0,5.0,800,0,0.0,20,0.0,20.0,0.0,0,700.0,1.0,0,0.0,0,,,10.0,3,30,0.0,0.0,1,,,,,1000,20,,,,,,,,,,,,,,,,,,,,,,,,,,,,,,,,,,,,,,,,,,,,,,,,,,,,,,,,,,,,,,,,,,,,,,,,,,,,,,,,,,,234.298441
4263,"Y. Xu, S. Shimizu, Y. Suzuki, K. Otsuka, T. Ueki, K. Mitose",Recovery and Recrystallization Processes in Ti-Pd-Ni High Temperature Shape Memory Alloys,,Acta Materialia,45,1503-1511,1997,,,,External,,0.0,0.0,0.0,0.0,0,0.0,0.0,0.0,0.0,0,0.0,0.0,0.0,0.0,0.0,0.0,0.0,0.0,0.0,0.0,30.0,0,20.0,0.0,0.0,0.0,0,0,0.0,0,0.0,0.0,0,50.0,0,0.0,0.0,0.0,0.0,1000.0,5.0,800,0,0.0,20,0.0,20.0,0.0,0,20.0,0.0,0,0.0,0,,,10.0,3,30,0.0,0.0,1,,,,,1000,20,,,,,,,,,,,,,,,,,,,,,,,,,,,,,,,,,,,,,,,,,,,,,,,,,,,,,,,,,,,,,,,,,,,,,,,,,,,,,,,,,,,363.9286481
4264,"Y. Xu, S. Shimizu, Y. Suzuki, K. Otsuka, T. Ueki, K. Mitose",Recovery and Recrystallization Processes in Ti-Pd-Ni High Temperature Shape Memory Alloys,,Acta Materialia,45,1503-1511,1997,,,,External,,0.0,0.0,0.0,0.0,0,0.0,0.0,0.0,0.0,0,0.0,0.0,0.0,0.0,0.0,0.0,0.0,0.0,0.0,0.0,30.0,0,20.0,0.0,0.0,0.0,0,0,0.0,0,0.0,0.0,0,50.0,0,0.0,0.0,0.0,0.0,1000.0,5.0,800,0,0.0,20,0.0,20.0,0.0,0,200.0,1.0,0,0.0,0,,,10.0,3,30,0.0,0.0,1,,,,,1000,20,,,,,,,,,,,,,,,,,,,,,,,,,,,,,,,,,,,,,,,,,,,,,,,,,,,,,,,,,,,,,,,,,,,,,,,,,,,,,,,,,,,351.2367058
4265,"Y. Xu, S. Shimizu, Y. Suzuki, K. Otsuka, T. Ueki, K. Mitose",Recovery and Recrystallization Processes in Ti-Pd-Ni High Temperature Shape Memory Alloys,,Acta Materialia,45,1503-1511,1997,,,,External,,0.0,0.0,0.0,0.0,0,0.0,0.0,0.0,0.0,0,0.0,0.0,0.0,0.0,0.0,0.0,0.0,0.0,0.0,0.0,30.0,0,20.0,0.0,0.0,0.0,0,0,0.0,0,0.0,0.0,0,50.0,0,0.0,0.0,0.0,0.0,1000.0,5.0,800,0,0.0,20,0.0,20.0,0.0,0,300.0,1.0,0,0.0,0,,,10.0,3,30,0.0,0.0,1,,,,,1000,20,,,,,,,,,,,,,,,,,,,,,,,,,,,,,,,,,,,,,,,,,,,,,,,,,,,,,,,,,,,,,,,,,,,,,,,,,,,,,,,,,,,348.1901493
4266,"Y. Xu, S. Shimizu, Y. Suzuki, K. Otsuka, T. Ueki, K. Mitose",Recovery and Recrystallization Processes in Ti-Pd-Ni High Temperature Shape Memory Alloys,,Acta Materialia,45,1503-1511,1997,,,,External,,0.0,0.0,0.0,0.0,0,0.0,0.0,0.0,0.0,0,0.0,0.0,0.0,0.0,0.0,0.0,0.0,0.0,0.0,0.0,30.0,0,20.0,0.0,0.0,0.0,0,0,0.0,0,0.0,0.0,0,50.0,0,0.0,0.0,0.0,0.0,1000.0,5.0,800,0,0.0,20,0.0,20.0,0.0,0,350.0,1.0,0,0.0,0,,,10.0,3,30,0.0,0.0,1,,,,,1000,20,,,,,,,,,,,,,,,,,,,,,,,,,,,,,,,,,,,,,,,,,,,,,,,,,,,,,,,,,,,,,,,,,,,,,,,,,,,,,,,,,,,313.3417109
4267,"Y. Xu, S. Shimizu, Y. Suzuki, K. Otsuka, T. Ueki, K. Mitose",Recovery and Recrystallization Processes in Ti-Pd-Ni High Temperature Shape Memory Alloys,,Acta Materialia,45,1503-1511,1997,,,,External,,0.0,0.0,0.0,0.0,0,0.0,0.0,0.0,0.0,0,0.0,0.0,0.0,0.0,0.0,0.0,0.0,0.0,0.0,0.0,30.0,0,20.0,0.0,0.0,0.0,0,0,0.0,0,0.0,0.0,0,50.0,0,0.0,0.0,0.0,0.0,1000.0,5.0,800,0,0.0,20,0.0,20.0,0.0,0,400.0,1.0,0,0.0,0,,,10.0,3,30,0.0,0.0,1,,,,,1000,20,,,,,,,,,,,,,,,,,,,,,,,,,,,,,,,,,,,,,,,,,,,,,,,,,,,,,,,,,,,,,,,,,,,,,,,,,,,,,,,,,,,267.8149998
4268,"Y. Xu, S. Shimizu, Y. Suzuki, K. Otsuka, T. Ueki, K. Mitose",Recovery and Recrystallization Processes in Ti-Pd-Ni High Temperature Shape Memory Alloys,,Acta Materialia,45,1503-1511,1997,,,,External,,0.0,0.0,0.0,0.0,0,0.0,0.0,0.0,0.0,0,0.0,0.0,0.0,0.0,0.0,0.0,0.0,0.0,0.0,0.0,30.0,0,20.0,0.0,0.0,0.0,0,0,0.0,0,0.0,0.0,0,50.0,0,0.0,0.0,0.0,0.0,1000.0,5.0,800,0,0.0,20,0.0,20.0,0.0,0,450.0,1.0,0,0.0,0,,,10.0,3,30,0.0,0.0,1,,,,,1000,20,,,,,,,,,,,,,,,,,,,,,,,,,,,,,,,,,,,,,,,,,,,,,,,,,,,,,,,,,,,,,,,,,,,,,,,,,,,,,,,,,,,230.3000582
4269,"Y. Xu, S. Shimizu, Y. Suzuki, K. Otsuka, T. Ueki, K. Mitose",Recovery and Recrystallization Processes in Ti-Pd-Ni High Temperature Shape Memory Alloys,,Acta Materialia,45,1503-1511,1997,,,,External,,0.0,0.0,0.0,0.0,0,0.0,0.0,0.0,0.0,0,0.0,0.0,0.0,0.0,0.0,0.0,0.0,0.0,0.0,0.0,30.0,0,20.0,0.0,0.0,0.0,0,0,0.0,0,0.0,0.0,0,50.0,0,0.0,0.0,0.0,0.0,1000.0,5.0,800,0,0.0,20,0.0,20.0,0.0,0,500.0,1.0,0,0.0,0,,,10.0,3,30,0.0,0.0,1,,,,,1000,20,,,,,,,,,,,,,,,,,,,,,,,,,,,,,,,,,,,,,,,,,,,,,,,,,,,,,,,,,,,,,,,,,,,,,,,,,,,,,,,,,,,235.443038
4270,"Y. Xu, S. Shimizu, Y. Suzuki, K. Otsuka, T. Ueki, K. Mitose",Recovery and Recrystallization Processes in Ti-Pd-Ni High Temperature Shape Memory Alloys,,Acta Materialia,45,1503-1511,1997,,,,External,,0.0,0.0,0.0,0.0,0,0.0,0.0,0.0,0.0,0,0.0,0.0,0.0,0.0,0.0,0.0,0.0,0.0,0.0,0.0,30.0,0,20.0,0.0,0.0,0.0,0,0,0.0,0,0.0,0.0,0,50.0,0,0.0,0.0,0.0,0.0,1000.0,5.0,800,0,0.0,20,0.0,20.0,0.0,0,550.0,1.0,0,0.0,0,,,10.0,3,30,0.0,0.0,1,,,,,1000,20,,,,,,,,,,,,,,,,,,,,,,,,,,,,,,,,,,,,,,,,,,,,,,,,,,,,,,,,,,,,,,,,,,,,,,,,,,,,,,,,,,,200.5823398
4271,"Y. Xu, S. Shimizu, Y. Suzuki, K. Otsuka, T. Ueki, K. Mitose",Recovery and Recrystallization Processes in Ti-Pd-Ni High Temperature Shape Memory Alloys,,Acta Materialia,45,1503-1511,1997,,,,External,,0.0,0.0,0.0,0.0,0,0.0,0.0,0.0,0.0,0,0.0,0.0,0.0,0.0,0.0,0.0,0.0,0.0,0.0,0.0,30.0,0,20.0,0.0,0.0,0.0,0,0,0.0,0,0.0,0.0,0,50.0,0,0.0,0.0,0.0,0.0,1000.0,5.0,800,0,0.0,20,0.0,20.0,0.0,0,650.0,1.0,0,0.0,0,,,10.0,3,30,0.0,0.0,1,,,,,1000,20,,,,,,,,,,,,,,,,,,,,,,,,,,,,,,,,,,,,,,,,,,,,,,,,,,,,,,,,,,,,,,,,,,,,,,,,,,,,,,,,,,,182.8638857
4272,"S.K. Wu, C.M. Wayman",Transmission Electron Microscopy Studies of the Martensitic Transfmmation in a Ti50Ni45Au5 Alloy,,Materials Science and Engineering,96,295-302,1987,,,,External,,0.0,0.0,5.0,0.0,0,0.0,0.0,0.0,0.0,0,0.0,0.0,0.0,0.0,0.0,0.0,0.0,0.0,0.0,0.0,45.0,0,0.0,0.0,0.0,0.0,0,0,0.0,0,0.0,0.0,0,50.0,0,0.0,0.0,0.0,0.0,1000.0,24.0,800,0,0.0,20,0.0,20.0,0.0,0,950.0,1.0,0,0.0,0,,,10.0,3,30,0.0,0.0,1,,,,,,,,,,,,,,,,,,,,,,,,,,,,,,,,,,,,,,9,,,17,8,,,,,,,,,,,,,,,,,,,,,,,,,,,,,,,,,,,,,,,,,,,,,,,
4273,"Z. Feng, B. Gao, J. Wang, D. Qian and Y. Liu",Influence of Zr Additions on Shape-Memory Effect and Mechanical Properties of Ni-Rich NiTi Alloys,,Materials Science Forum,394-395,365-368,2002,,,,External,,0.0,0.0,0.0,0.0,0,0.0,0.0,0.0,0.0,0,0.0,0.0,0.0,0.0,0.0,0.0,0.0,0.0,0.0,0.0,50.6,0,0.0,0.0,0.0,0.0,0,0,0.0,0,0.0,0.0,0,46.4,0,0.0,0.0,0.0,3.0,900.0,5.0,850,0,0.0,20,0.0,700.0,1.0,0,500.0,1.0,0,0.0,0,,,10.0,3,30,0.0,0.0,1,,,,,,,,,,,,,,,,,,,,,,,,,,,,,,,,,,,,20.27223917,,30.09133456,59.95109778,,65.7630679,35.67173334,45.49082873,,,,,,,,,,,,,,,,,,,,,,,,,,,,,,,,,,,,,,,,,,,,,,
4274,"Z. Feng, B. Gao, J. Wang, D. Qian and Y. Liu",Influence of Zr Additions on Shape-Memory Effect and Mechanical Properties of Ni-Rich NiTi Alloys,,Materials Science Forum,394-395,365-368,2002,,,,External,,0.0,0.0,0.0,0.0,0,0.0,0.0,0.0,0.0,0,0.0,0.0,0.0,0.0,0.0,0.0,0.0,0.0,0.0,0.0,50.6,0,0.0,0.0,0.0,0.0,0,0,0.0,0,0.0,0.0,0,47.4,0,0.0,0.0,0.0,2.0,900.0,5.0,850,0,0.0,20,0.0,700.0,1.0,0,500.0,1.0,0,0.0,0,,,10.0,3,30,0.0,0.0,1,,,,,,,,,,,,,,,,,,,,,,,,,,,,,,,,,,,,-4.635544016,,11.99835312,24.02308991,,50.07528589,38.07693277,54.71082991,,,,,,,,,,,,,,,,,,,,,,,,,,,,,,,,,,,,,,,,,,,,,,
4275,"Z. Feng, B. Gao, J. Wang, D. Qian and Y. Liu",Influence of Zr Additions on Shape-Memory Effect and Mechanical Properties of Ni-Rich NiTi Alloys,,Materials Science Forum,394-395,365-368,2002,,,,External,,0.0,0.0,0.0,0.0,0,0.0,0.0,0.0,0.0,0,0.0,0.0,0.0,0.0,0.0,0.0,0.0,0.0,0.0,0.0,50.6,0,0.0,0.0,0.0,0.0,0,0,0.0,0,0.0,0.0,0,48.4,0,0.0,0.0,0.0,1.0,900.0,5.0,850,0,0.0,20,0.0,700.0,1.0,0,500.0,1.0,0,0.0,0,,,10.0,3,30,0.0,0.0,1,,,,,,,,,,,,,,,,,,,,,,,,,,,,,,,,,,,,-23.52885819,,-6.094208196,18.35354121,,37.39179753,43.48600573,60.92065572,,,,,,,,,,,,,,,,,,,,,,,,,,,,,,,,,,,,,,,,,,,,,,
4276,"P. Kleinherenbrink, M. and J. Beyer","Control of the Transformation Temperatures of TiNi Shape Memory Alloy, by Ternary Additions",,,,187-190,1989,,,,External,,0.0,0.0,0.0,0.0,0,0.0,0.0,0.0,0.0,0,0.0,1.37,0.0,0.0,0.0,0.0,0.0,0.0,0.0,0.0,47.9,0,0.0,0.0,0.0,0.0,0,0,0.0,0,0.0,0.0,0,49.2,0,0.0,0.0,0.0,1.53,950.0,50.0,860,0,0.0,20,0.0,20.0,0.0,0,900.0,1.0,0,0.0,0,,,10.0,3,30,0.0,0.0,1,,,,,,,,,,,,,,,,,,,,,,,,,,,,,,,,,,,,,,,65.28,,,,,,,,,,,,,,,,,,,,,,,,,,,,,,,,,,,,,,,,,,,,,,,,,,
4277,"P. Kleinherenbrink, M. and J. Beyer","Control of the Transformation Temperatures of TiNi Shape Memory Alloy, by Ternary Additions",,,,187-190,1989,,,,External,,0.0,0.0,0.0,0.0,0,0.0,0.0,0.0,0.0,0,0.0,0.0,0.0,0.0,0.0,0.0,0.0,0.0,0.0,0.0,49.5,0,0.0,0.0,0.0,0.0,0,0,0.0,0,0.0,0.0,0,49.0,0,0.0,0.0,0.0,1.5,950.0,50.0,860,0,0.0,20,0.0,20.0,0.0,0,900.0,1.0,0,0.0,0,,,10.0,3,30,0.0,0.0,1,,,,,,,,,,,,,,,,,,,,,,,,,,,,,,,,,,,,,,,41.26,,,,,,,,,,,,,,,,,,,,,,,,,,,,,,,,,,,,,,,,,,,,,,,,,,
4278,"P. Kleinherenbrink, M. and J. Beyer","Control of the Transformation Temperatures of TiNi Shape Memory Alloy, by Ternary Additions",,,,187-190,1989,,,,External,,0.0,0.0,0.0,0.0,0,0.0,0.0,0.0,0.0,0,0.0,0.0,0.0,0.0,0.0,0.0,0.0,0.0,0.0,0.0,49.0,0,0.0,0.0,0.0,0.0,0,0,0.0,0,0.0,0.0,0,49.7,0,0.0,0.0,0.0,1.3,950.0,50.0,860,0,0.0,20,0.0,20.0,0.0,0,900.0,1.0,0,0.0,0,,,10.0,3,30,0.0,0.0,1,,,,,,,,,,,,,,,,,,,,,,,,,,,,,,,,,,,,,,,40,,,,,,,,,,,,,,,,,,,,,,,,,,,,,,,,,,,,,,,,,,,,,,,,,,
4279,G. Hudish,"Influence of microstructure on the shape memory properties of two Ti-lean, Ni-Ti-Pt high temperature shape memory alloys",,PhD Thesis,,1-168,2013,,,,External,,0.0,0.0,0.0,0.0,0,0.0,0.0,0.0,0.0,0,0.0,0.0,0.0,0.0,0.0,0.0,0.0,0.0,0.0,0.0,29.5,0,0.0,0.0,21.0,0.0,0,0,0.0,0,0.0,0.0,0,49.5,0,0.0,0.0,0.0,0.0,1050.0,72.0,900,0,0.0,20,0.0,20.0,0.0,0,20.0,0.0,0,-300.0,0,,,10.0,3,30,0.0,0.0,1,,,,,,,,,,,,,,,,,,,,,,,,,,,,,,,,,,,,,,261.9393017,261.9454749,,,,,,,,,,,,,,,,,,,,,,,,,,,,,,,,,,,,,,,,,,,,,,,,,,
4280,G. Hudish,"Influence of microstructure on the shape memory properties of two Ti-lean, Ni-Ti-Pt high temperature shape memory alloys",,PhD Thesis,,1-168,2013,,,,External,,0.0,0.0,0.0,0.0,0,0.0,0.0,0.0,0.0,0,0.0,0.0,0.0,0.0,0.0,0.0,0.0,0.0,0.0,0.0,29.5,0,0.0,0.0,21.0,0.0,0,0,0.0,0,0.0,0.0,0,49.5,0,0.0,0.0,0.0,0.0,1050.0,72.0,900,0,0.0,20,0.0,20.0,0.0,0,500.0,1.0,0,-300.0,0,,,10.0,3,30,0.0,0.0,1,,,,,,,,,,,,,,,,,,,,,,,,,,,,,,,,,,,,,,271.1980885,272.0941535,,,,,,,,,,,,,,,,,,,,,,,,,,,,,,,,,,,,,,,,,,,,,,,,,,
4281,G. Hudish,"Influence of microstructure on the shape memory properties of two Ti-lean, Ni-Ti-Pt high temperature shape memory alloys",,PhD Thesis,,1-168,2013,,,,External,,0.0,0.0,0.0,0.0,0,0.0,0.0,0.0,0.0,0,0.0,0.0,0.0,0.0,0.0,0.0,0.0,0.0,0.0,0.0,29.5,0,0.0,0.0,21.0,0.0,0,0,0.0,0,0.0,0.0,0,49.5,0,0.0,0.0,0.0,0.0,1050.0,72.0,900,0,0.0,20,0.0,20.0,0.0,0,550.0,1.0,0,-300.0,0,,,10.0,3,30,0.0,0.0,1,,,,,,,,,,,,,,,,,,,,,,,,,,,,,,,,,,,,,,304.3040311,304.3326719,,,,,,,,,,,,,,,,,,,,,,,,,,,,,,,,,,,,,,,,,,,,,,,,,,
4282,G. Hudish,"Influence of microstructure on the shape memory properties of two Ti-lean, Ni-Ti-Pt high temperature shape memory alloys",,PhD Thesis,,1-168,2013,,,,External,,0.0,0.0,0.0,0.0,0,0.0,0.0,0.0,0.0,0,0.0,0.0,0.0,0.0,0.0,0.0,0.0,0.0,0.0,0.0,29.5,0,0.0,0.0,21.0,0.0,0,0,0.0,0,0.0,0.0,0,49.5,0,0.0,0.0,0.0,0.0,1050.0,72.0,900,0,0.0,20,0.0,20.0,0.0,0,700.0,1.0,0,-300.0,0,,,10.0,3,30,0.0,0.0,1,,,,,,,,,,,,,,,,,,,,,,,,,,,,,,,,,,,,,,318.6121088,301.9451874,,,,,,,,,,,,,,,,,,,,,,,,,,,,,,,,,,,,,,,,,,,,,,,,,,
4283,G. Hudish,"Influence of microstructure on the shape memory properties of two Ti-lean, Ni-Ti-Pt high temperature shape memory alloys",,PhD Thesis,,1-168,2013,,,,External,,0.0,0.0,0.0,0.0,0,0.0,0.0,0.0,0.0,0,0.0,0.0,0.0,0.0,0.0,0.0,0.0,0.0,0.0,0.0,29.5,0,0.0,0.0,21.0,0.0,0,0,0.0,0,0.0,0.0,0,49.5,0,0.0,0.0,0.0,0.0,1050.0,72.0,900,0,0.0,20,0.0,20.0,0.0,0,650.0,1.0,0,-300.0,0,,,10.0,3,30,0.0,0.0,1,,,,,,,,,,,,,,,,,,,,,,,,,,,,,,,,,,,,,,320.5765762,269.4090242,,,,,,,,,,,,,,,,,,,,,,,,,,,,,,,,,,,,,,,,,,,,,,,,,,
4284,G. Hudish,"Influence of microstructure on the shape memory properties of two Ti-lean, Ni-Ti-Pt high temperature shape memory alloys",,PhD Thesis,,1-168,2013,,,,External,,0.0,0.0,0.0,0.0,0,0.0,0.0,0.0,0.0,0,0.0,0.0,0.0,0.0,0.0,0.0,0.0,0.0,0.0,0.0,29.5,0,0.0,0.0,21.0,0.0,0,0,0.0,0,0.0,0.0,0,49.5,0,0.0,0.0,0.0,0.0,1050.0,72.0,900,0,0.0,20,0.0,20.0,0.0,0,500.0,100.0,0,-300.0,0,,,10.0,3,30,0.0,0.0,1,,,,,,,,,,,,,,,,,,,,,,,,,,,,,,,,,,,,,,324.9287806,324.1811175,,,,,,,,,,,,,,,,,,,,,,,,,,,,,,,,,,,,,,,,,,,,,,,,,,
4285,G. Hudish,"Influence of microstructure on the shape memory properties of two Ti-lean, Ni-Ti-Pt high temperature shape memory alloys",,PhD Thesis,,1-168,2013,,,,External,,0.0,0.0,0.0,0.0,0,0.0,0.0,0.0,0.0,0,0.0,0.0,0.0,0.0,0.0,0.0,0.0,0.0,0.0,0.0,29.5,0,0.0,0.0,21.0,0.0,0,0,0.0,0,0.0,0.0,0,49.5,0,0.0,0.0,0.0,0.0,1050.0,72.0,900,0,0.0,20,0.0,20.0,0.0,0,700.0,100.0,0,-300.0,0,,,10.0,3,30,0.0,0.0,1,,,,,,,,,,,,,,,,,,,,,,,,,,,,,,,,,,,,,,352.9848929,340.8963851,,,,,,,,,,,,,,,,,,,,,,,,,,,,,,,,,,,,,,,,,,,,,,,,,,
4286,G. Hudish,"Influence of microstructure on the shape memory properties of two Ti-lean, Ni-Ti-Pt high temperature shape memory alloys",,PhD Thesis,,1-168,2013,,,,External,,0.0,0.0,0.0,0.0,0,0.0,0.0,0.0,0.0,0,0.0,0.0,0.0,0.0,0.0,0.0,0.0,0.0,0.0,0.0,29.5,0,0.0,0.0,21.0,0.0,0,0,0.0,0,0.0,0.0,0,49.5,0,0.0,0.0,0.0,0.0,1050.0,72.0,900,0,0.0,20,0.0,20.0,0.0,0,550.0,100.0,0,-300.0,0,,,10.0,3,30,0.0,0.0,1,,,,,,,,,,,,,,,,,,,,,,,,,,,,,,,,,,,,,,359.1591259,346.5680269,,,,,,,,,,,,,,,,,,,,,,,,,,,,,,,,,,,,,,,,,,,,,,,,,,
4287,G. Hudish,"Influence of microstructure on the shape memory properties of two Ti-lean, Ni-Ti-Pt high temperature shape memory alloys",,PhD Thesis,,1-168,2013,,,,External,,0.0,0.0,0.0,0.0,0,0.0,0.0,0.0,0.0,0,0.0,0.0,0.0,0.0,0.0,0.0,0.0,0.0,0.0,0.0,29.5,0,0.0,0.0,21.0,0.0,0,0,0.0,0,0.0,0.0,0,49.5,0,0.0,0.0,0.0,0.0,1050.0,72.0,900,0,0.0,20,0.0,20.0,0.0,0,650.0,100.0,0,-300.0,0,,,10.0,3,30,0.0,0.0,1,,,,,,,,,,,,,,,,,,,,,,,,,,,,,,,,,,,,,,361.4022661,345.3742846,,,,,,,,,,,,,,,,,,,,,,,,,,,,,,,,,,,,,,,,,,,,,,,,,,
4288,G. Hudish,"Influence of microstructure on the shape memory properties of two Ti-lean, Ni-Ti-Pt high temperature shape memory alloys",,PhD Thesis,,1-168,2013,,,,External,,0.0,0.0,0.0,0.0,0,0.0,0.0,0.0,0.0,0,0.0,0.0,0.0,0.0,0.0,0.0,0.0,0.0,0.0,0.0,29.5,0,0.0,0.0,21.0,0.0,0,0,0.0,0,0.0,0.0,0,49.5,0,0.0,0.0,0.0,0.0,1050.0,72.0,900,0,0.0,20,0.0,20.0,0.0,0,600.0,1.0,0,-300.0,0,,,10.0,3,30,0.0,0.0,1,,,,,,,,,,,,,,,,,,,,,,,,,,,,,,,,,,,,,,363.5024279,336.572053,,,,,,,,,,,,,,,,,,,,,,,,,,,,,,,,,,,,,,,,,,,,,,,,,,
4289,G. Hudish,"Influence of microstructure on the shape memory properties of two Ti-lean, Ni-Ti-Pt high temperature shape memory alloys",,PhD Thesis,,1-168,2013,,,,External,,0.0,0.0,0.0,0.0,0,0.0,0.0,0.0,0.0,0,0.0,0.0,0.0,0.0,0.0,0.0,0.0,0.0,0.0,0.0,29.5,0,0.0,0.0,21.0,0.0,0,0,0.0,0,0.0,0.0,0,49.5,0,0.0,0.0,0.0,0.0,1050.0,72.0,900,0,0.0,20,0.0,20.0,0.0,0,600.0,100.0,0,-300.0,0,,,10.0,3,30,0.0,0.0,1,,,,,,,,,,,,,,,,,,,,,,,,,,,,,,,,,,,,,,365.3295822,353.1354787,,,,,,,,,,,,,,,,,,,,,,,,,,,,,,,,,,,,,,,,,,,,,,,,,,
4290,G. Hudish,"Influence of microstructure on the shape memory properties of two Ti-lean, Ni-Ti-Pt high temperature shape memory alloys",,PhD Thesis,,1-168,2013,,,,External,,0.0,0.0,0.0,0.0,0,0.0,0.0,0.0,0.0,0,0.0,0.0,0.0,0.0,0.0,0.0,0.0,0.0,0.0,0.0,29.5,0,0.0,0.0,21.0,0.0,0,0,0.0,0,0.0,0.0,0,49.5,0,0.0,0.0,0.0,0.0,1050.0,72.0,900,0,0.0,20,0.0,20.0,0.0,0,20.0,0.0,0,-250.0,0,,,10.0,3,30,0.0,0.0,1,,,,,,,,,,,,,,,,,,,,,,,,,,,,,,,,,,,,,,254.3420302,255.4016047,,,,,,,,,,,,,,,,,,,,,,,,,,,,,,,,,,,,,,,,,,,,,,,,,,
4291,G. Hudish,"Influence of microstructure on the shape memory properties of two Ti-lean, Ni-Ti-Pt high temperature shape memory alloys",,PhD Thesis,,1-168,2013,,,,External,,0.0,0.0,0.0,0.0,0,0.0,0.0,0.0,0.0,0,0.0,0.0,0.0,0.0,0.0,0.0,0.0,0.0,0.0,0.0,29.5,0,0.0,0.0,21.0,0.0,0,0,0.0,0,0.0,0.0,0,49.5,0,0.0,0.0,0.0,0.0,1050.0,72.0,900,0,0.0,20,0.0,20.0,0.0,0,500.0,1.0,0,-250.0,0,,,10.0,3,30,0.0,0.0,1,,,,,,,,,,,,,,,,,,,,,,,,,,,,,,,,,,,,,,265.0030831,267.9392057,,,,,,,,,,,,,,,,,,,,,,,,,,,,,,,,,,,,,,,,,,,,,,,,,,
