Repository: sinazadeh/CatBoost-SMAs

# CatBoost SMAs
This repository contains a sample implementation of using CatBoost for building a surrogate model for transformation temperatures of Shape Memory Alloys (SMAs). The sample code (found in [main.py](main.py)) showcases how CatBoost can be used to model this data and make predictions with a high degree of accuracy. The accompanying [raw_data.csv](raw_data.csv) file contains 4899 data points that can be used to train and validate the model. This data can also serve as a reference for researchers looking to explore the use of CatBoost in this particular field.

File: raw_data.csv (part 60 of 67)
termediate_a_(A),Micro_Intermediate_b,Micro_Intermediate_c,Micro_Intermediate_Space_Group,Micro_Martensite_Test_Temperature_Above_Af(Temp-Af),Micro_Martensite_Structure,Micro_Martensite_a_(A),Micro_Martensite_b,Micro_Martensite_c,Micro_Martensite_Beta,Micro_Martensite_Space_Group,Micro_Martensite_Sub-structure,Micro_Precipitate_Test_Temperature,Micro_Precipitate_Structure,Micro_Precipitate_Volume_Fraction,NeedsAttention,SME_Transforms,SME_Mf,SME_Mp,SME_Ms,SME_As,SME_Ap,SME_Af,SME_Thermal_Hysteresis,SME_Transformation_Range,SME_RfM,SME_RfA,SME_dH(MA)(J/g),SME_dH(AM)(J/g),SME_dH(AR)(J/G),SME_dS(MA)(J/kgK),SME_dS(AM)(J/kgK),SME_dS(AR)(J/kgK),SME_epsilonAct(%),SME_epsilonIrr(%),SME_Failure(FatigueTest),SME_Bend_Recovery(%),SE_R.Strain(%),SE_Strain_Max(%),SE_Stress_Max(MPa),SE_Mf_Stress,SE_Ms_Stress,SE_As_Stress,SE_Af_Stress,SE_M_Yield,SE_A_Yield,MSME_Magnetization (emu/g),MSME_Magnetization Change (AM)(emu/g),MSME_Magnetization Change (MA)(emu/g),MSME_Mf Temp (Â°C),MSME_Mf Mag (emu/g),MSME_Mp Temp (Â°C),MSME_Mp Mag (emu/g),MSME_Ms_Temp(C),MSME_Ms_Mag(emu/g),MSME_Direct average rate (emu/gÂ°C),MSME_Direct_integrated_magnetization_change(emu/g),MSME_As_Temp(C),MSME_As_Mag(emu/g),MSME_Ap_Temp (C),MSME_Ap_Mag(emu/g),MSME_Af_Temp (C),MSME_Af_Mag(emu/g),MSME_Reverse_average_rate(emu/gC),MSME_Reverse_integrated_magnetization_change(emu/g),MSME_Direct_MT_range(C),MSME_Reverse_MT_range(C),MSME_Hysteresis(C),MSME_Estimated_entropy_difference_(J/kg*K),"MSME_Tc(DSC)-Ms(SQUID,0.05T)",Hard_VHN
4366,"T.T. Sasaki, B.C. Hornbuckle, R.D. Noebe, G.S. Bigelow, M.L. Weaver, G.B. Thompson",Effect of Aging on Microstructure and Shape Memory Properties of a Ni-48Ti-25Pd (At. Pct) Alloy,,Metallurgical and Materials Transactions A,44,1388-1400,2013,,,,External,,0.0,0.0,0.0,0.0,0,0.0,0.0,0.0,0.0,0,0.0,0.0,0.0,0.0,0.0,0.0,0.0,0.0,0.0,0.0,27.0,0,25.0,0.0,0.0,0.0,0,0,0.0,0,0.0,0.0,0,48.0,0,0.0,0.0,0.0,0.0,1050.0,72.0,900,0,0.0,20,0.0,20.0,0.0,0,400.0,1.0,0,0.0,0,,,10.0,5,30,0.00083,0.0,1,,,,,,,,,,,,,,,,,,,,,,,,,,,,,,,,,,,,,,,,,,,,,,,,,,,,,,,,0.258550383,2.989390758,583.2507939,,301.7647365,,,,,,,,,,,,,,,,,,,,,,,,,,,,,
4367,"P.K. Kumar, D.C. Lagoudas","Experimental and microstructural characterization of simultaneous creep, plasticity and phase transformation in Ti50Pd40Ni10 high-temperature shape memory alloy",,Acta Materialia,58,1618-1628,2010,,,,External,,0.0,0.0,0.0,0.0,0,0.0,0.0,0.0,0.0,0,0.0,0.0,0.0,0.0,0.0,0.0,0.0,0.0,0.0,0.0,10.0,0,40.0,0.0,0.0,0.0,0,0,0.0,0,0.0,0.0,0,50.0,0,0.0,0.0,0.0,0.0,1000.0,5.0,900,0,0.0,20,0.0,20.0,0.0,0,20.0,0.0,0,0.0,0,,,10.0,3,30,0.0,0.0,1,,,,,,,,,,,,,,,,,,,,,,,,,,,,,,,,,,,,360,,388,392,,411,23,51,,,,,,,,,,,,,,,,,,,,,,,,,,,,,,,,,,,,,,,,,,,,,,
4368,"E. Acar, E. O. Osman and E. K. Haluk",Experimental investigation and modeling of the loading rate and temperature dependent superelastic response of a high performance shape-memory alloy,,Smart Materials and Structures,24,75020,2015,,,,External,,0.0,0.0,0.0,0.0,0,0.0,0.0,0.0,0.0,0,0.0,0.0,0.0,20.0,0.0,0.0,0.0,0.0,0.0,0.0,45.3,0,5.0,0.0,0.0,0.0,0,0,0.0,0,0.0,0.0,0,29.7,0,0.0,0.0,0.0,0.0,1050.0,72.0,900,0,0.0,20,0.0,20.0,0.0,0,800.0,1.0,0,0.0,0,,,10.0,2,30,0.0,0.0,1,,,,,,,,,,,,,,,,,,,,,,,,,,,,,,,,,,,,-10.29143898,,0.637522769,38.88888889,,59.38069217,58.7431694,69.67213115,,,,,,,,,,,,,,,,,,,,,,,,,,,,,,,,,,,,,,,,,,,,,,
4369,"E. Acar, E. O. Osman and E. K. Haluk",Experimental investigation and modeling of the loading rate and temperature dependent superelastic response of a high performance shape-memory alloy,,Smart Materials and Structures,24,75020,2015,,,,External,,0.0,0.0,0.0,0.0,0,0.0,0.0,0.0,0.0,0,0.0,0.0,0.0,20.0,0.0,0.0,0.0,0.0,0.0,0.0,45.3,0,5.0,0.0,0.0,0.0,0,0,0.0,0,0.0,0.0,0,29.7,0,0.0,0.0,0.0,0.0,1050.0,72.0,900,0,0.0,20,0.0,20.0,0.0,0,800.0,1.0,0,0.0,0,,,10.0,2,30,0.0,0.0,1,,,,,,,,,,,,,,,,,,,,,,,,,,,,,,,,,,,,-10.29143898,,0.637522769,38.88888889,,59.38069217,58.7431694,69.67213115,,,,,,,,,,,,,,,,,,,,,,,,,,,,,,,,,,,,,,,,,,,,,,
4370,"E. Acar, E. O. Osman and E. K. Haluk",Experimental investigation and modeling of the loading rate and temperature dependent superelastic response of a high performance shape-memory alloy,,Smart Materials and Structures,24,75020,2015,,,,External,,0.0,0.0,0.0,0.0,0,0.0,0.0,0.0,0.0,0,0.0,0.0,0.0,20.0,0.0,0.0,0.0,0.0,0.0,0.0,45.3,0,5.0,0.0,0.0,0.0,0,0,0.0,0,0.0,0.0,0,29.7,0,0.0,0.0,0.0,0.0,1050.0,72.0,900,0,0.0,20,0.0,20.0,0.0,0,900.0,1.0,0,0.0,0,,,10.0,2,30,0.0,0.0,1,,,,,,,,,,,,,,,,,,,,,,,,,,,,,,,,,,,,-15.30054645,,-2.094717668,32.96903461,,49.36247723,51.4571949,64.66302368,,,,,,,,,,,,,,,,,,,,,,,,,,,,,,,,,,,,,,,,,,,,,,
4371,"E. Acar, E. O. Osman and E. K. Haluk",Experimental investigation and modeling of the loading rate and temperature dependent superelastic response of a high performance shape-memory alloy,,Smart Materials and Structures,24,75020,2015,,,,External,,0.0,0.0,0.0,0.0,0,0.0,0.0,0.0,0.0,0,0.0,0.0,0.0,20.0,0.0,0.0,0.0,0.0,0.0,0.0,45.3,0,5.0,0.0,0.0,0.0,0,0,0.0,0,0.0,0.0,0,29.7,0,0.0,0.0,0.0,0.0,1050.0,72.0,900,0,0.0,20,0.0,20.0,0.0,0,900.0,1.0,0,0.0,0,,,10.0,2,30,0.0,0.0,1,,,,,,,,,,,,,,,,,,,,,,,,,,,,,,,,,,,,-15.30054645,,-2.094717668,32.96903461,,49.36247723,51.4571949,64.66302368,,,,,,,,,,,,,,,,,,,,,,,,,,,,,,,,,,,,,,,,,,,,,,
4372,M. A. Azeem and D. Dye,In situ evaluation of the transformation behaviour of NiTi-based high temperature shape memory alloys,,Intermetallics,46,222-230,2014,,,,External,,0.0,0.0,0.0,0.0,0,0.0,0.0,0.0,0.0,0,0.0,0.0,0.0,0.0,0.0,0.0,0.0,0.0,0.0,0.0,50.0,0,0.0,0.0,0.0,0.0,0,0,0.0,0,0.0,0.0,0,35.0,0,0.0,0.0,0.0,15.0,900.0,24.0,900,0,0.0,20,0.0,20.0,0.0,0,20.0,0.0,0,0.0,0,,,10.0,1,30,0.0,0.0,1,,,,,,,,,,,,,,,,,,,,,,,,,,,,,,,,,,,,125,,201,195,,238,37,113,,,,,,,,,,,,,,,,,,,,,,,,,,,,,,,,,,,,,,,,,,,,,,
4373,M. A. Azeem and D. Dye,In situ evaluation of the transformation behaviour of NiTi-based high temperature shape memory alloys,,Intermetallics,46,222-230,2014,,,,External,,0.0,0.0,0.0,0.0,0,0.0,0.0,0.0,0.0,0,0.0,0.0,0.0,0.0,0.0,0.0,0.0,0.0,0.0,0.0,50.0,0,0.0,0.0,0.0,0.0,0,0,0.0,0,0.0,0.0,0,35.0,0,0.0,0.0,0.0,15.0,900.0,24.0,900,0,0.0,20,0.0,20.0,0.0,0,20.0,0.0,0,0.0,0,,,10.0,1,30,0.0,0.0,1,,,,,,,,,,,,,,,,,,,,,,,,,,,,,,,,,,,,122,,201,201,,251,50,129,,,,,,,,,,,,,,,,,,,,,,,,,,,,,,,,,,,,,,,,,,,,,,
4374,M. A. Azeem and D. Dye,In situ evaluation of the transformation behaviour of NiTi-based high temperature shape memory alloys,,Intermetallics,46,222-230,2014,,,,External,,0.0,0.0,0.0,0.0,0,0.0,0.0,0.0,0.0,0,0.0,0.0,0.0,0.0,0.0,0.0,0.0,0.0,0.0,0.0,50.0,0,0.0,0.0,0.0,0.0,0,0,0.0,0,0.0,0.0,0,35.0,0,0.0,0.0,0.0,15.0,900.0,24.0,900,0,0.0,20,0.0,20.0,0.0,0,20.0,0.0,0,0.0,0,,,10.0,2,30,0.0,0.0,1,,,,,,,,,,,,,,,,,,,,,,,,,,,,,,,,,,,,102,,197,186,,248,51,146,,,,,,,,,,,,,,,,,,,,,,,,,,,,,,,,,,,,,,,,,,,,,,
4375,M. A. Azeem and D. Dye,In situ evaluation of the transformation behaviour of NiTi-based high temperature shape memory alloys,,Intermetallics,46,222-230,2014,,,,External,,0.0,0.0,0.0,0.0,0,0.0,0.0,0.0,0.0,0,0.0,0.0,0.0,0.0,0.0,0.0,0.0,0.0,0.0,0.0,50.0,0,0.0,0.0,0.0,0.0,0,0,0.0,0,0.0,0.0,0,35.0,0,0.0,0.0,0.0,15.0,900.0,24.0,900,0,0.0,20,0.0,20.0,0.0,0,20.0,0.0,0,0.0,0,,,10.0,3,30,0.0,0.0,1,,,,,,,,,,,,,,,,,,,,,,,,,,,,,,,,,,,,100,,192,186,,249,57,149,,,,,,,,,,,,,,,,,,,,,,,,,,,,,,,,,,,,,,,,,,,,,,
4376,M. A. Azeem and D. Dye,In situ evaluation of the transformation behaviour of NiTi-based high temperature shape memory alloys,,Intermetallics,46,222-230,2014,,,,External,,0.0,0.0,0.0,0.0,0,0.0,0.0,0.0,3.0,0,0.0,0.0,0.0,0.0,0.0,0.0,0.0,0.0,0.0,0.0,47.0,0,0.0,0.0,0.0,0.0,0,0,0.0,0,0.0,0.0,0,35.0,0,0.0,0.0,0.0,15.0,900.0,24.0,900,0,0.0,20,0.0,20.0,0.0,0,20.0,0.0,0,0.0,0,,,10.0,1,30,0.0,0.0,1,,,,,,,,,,,,,,,,,,,,,,,,,,,,,,,,,,,,97,,130,161,,196,66,99,,,,,,,,,,,,,,,,,,,,,,,,,,,,,,,,,,,,,,,,,,,,,,
4377,M. A. Azeem and D. Dye,In situ evaluation of the transformation behaviour of NiTi-based high temperature shape memory alloys,,Intermetallics,46,222-230,2014,,,,External,,0.0,0.0,0.0,0.0,0,0.0,0.0,0.0,3.0,0,0.0,0.0,0.0,0.0,0.0,0.0,0.0,0.0,0.0,0.0,47.0,0,0.0,0.0,0.0,0.0,0,0,0.0,0,0.0,0.0,0,35.0,0,0.0,0.0,0.0,15.0,900.0,24.0,900,0,0.0,20,0.0,20.0,0.0,0,20.0,0.0,0,0.0,0,,,10.0,1,30,0.0,0.0,1,,,,,,,,,,,,,,,,,,,,,,,,,,,,,,,,,,,,97,,130,161,,196,66,99,,,,,,,,,,,,,,,,,,,,,,,,,,,,,,,,,,,,,,,,,,,,,,
4378,M. A. Azeem and D. Dye,In situ evaluation of the transformation behaviour of NiTi-based high temperature shape memory alloys,,Intermetallics,46,222-230,2014,,,,External,,0.0,0.0,0.0,0.0,0,0.0,0.0,0.0,0.0,0,0.0,0.0,0.0,0.0,0.0,0.0,0.0,0.0,0.0,0.0,50.0,0,0.0,0.0,0.0,0.0,0,0,0.0,0,0.0,0.0,0,35.0,0,0.0,0.0,0.0,15.0,900.0,24.0,900,0,0.0,20,0.0,20.0,0.0,0,20.0,0.0,0,0.0,0,,,10.0,4,30,0.0,0.0,1,,,,,,,,,,,,,,,,,,,,,,,,,,,,,,,,,,,,92,,188,171,,242,54,150,,,,,,,,,,,,,,,,,,,,,,,,,,,,,,,,,,,,,,,,,,,,,,
4379,M. A. Azeem and D. Dye,In situ evaluation of the transformation behaviour of NiTi-based high temperature shape memory alloys,,Intermetallics,46,222-230,2014,,,,External,,0.0,0.0,0.0,0.0,0,0.0,0.0,0.0,0.0,0,0.0,0.0,0.0,0.0,0.0,0.0,0.0,0.0,0.0,0.0,50.0,0,0.0,0.0,0.0,0.0,0,0,0.0,0,0.0,0.0,0,35.0,0,0.0,0.0,0.0,15.0,900.0,24.0,900,0,0.0,20,0.0,20.0,0.0,0,20.0,0.0,0,0.0,0,,,10.0,5,30,0.0,0.0,1,,,,,,,,,,,,,,,,,,,,,,,,,,,,,,,,,,,,88,,183,165,,243,60,155,,,,,,,,,,,,,,,,,,,,,,,,,,,,,,,,,,,,,,,,,,,,,,
4380,G. Hudish,"Influence of microstructure on the shape memory properties of two Ti-lean, Ni-Ti-Pt high temperature shape memory alloys",,PhD Thesis,,1-168,2013,,,,External,,0.0,0.0,0.0,0.0,0,0.0,0.0,0.0,0.0,0,0.0,0.0,0.0,0.0,0.0,0.0,0.0,0.0,0.0,0.0,30.5,0,0.0,0.0,21.0,0.0,0,0,0.0,0,0.0,0.0,0,48.5,0,0.0,0.0,0.0,0.0,1050.0,72.0,900,0,0.0,20,0.0,20.0,0.0,0,20.0,0.0,0,0.0,0,,,10.0,3,30,0.0,0.0,1,,,,,500,10,,,,,,,,,,,,,,,,,,,,,,,,,,,,,,,,,,,,,,,,,,,,,,,,,,,,,,,,,,,,,,,,,,,,,,,,,,,,,,,,,,,320.7787636
4381,G. Hudish,"Influence of microstructure on the shape memory properties of two Ti-lean, Ni-Ti-Pt high temperature shape memory alloys",,PhD Thesis,,1-168,2013,,,,External,,0.0,0.0,0.0,0.0,0,0.0,0.0,0.0,0.0,0,0.0,0.0,0.0,0.0,0.0,0.0,0.0,0.0,0.0,0.0,30.5,0,0.0,0.0,21.0,0.0,0,0,0.0,0,0.0,0.0,0,48.5,0,0.0,0.0,0.0,0.0,1050.0,72.0,900,0,0.0,20,0.0,20.0,0.0,0,500.0,1.0,0,0.0,0,,,10.0,3,30,0.0,0.0,1,,,,,500,10,,,,,,,,,,,,,,,,,,,,,,,,,,,,,,,,,,,,,,,,,,,,,,,,,,,,,,,,,,,,,,,,,,,,,,,,,,,,,,,,,,,416.5341501
4382,G. Hudish,"Influence of microstructure on the shape memory properties of two Ti-lean, Ni-Ti-Pt high temperature shape memory alloys",,PhD Thesis,,1-168,2013,,,,External,,0.0,0.0,0.0,0.0,0,0.0,0.0,0.0,0.0,0,0.0,0.0,0.0,0.0,0.0,0.0,0.0,0.0,0.0,0.0,30.5,0,0.0,0.0,21.0,0.0,0,0,0.0,0,0.0,0.0,0,48.5,0,0.0,0.0,0.0,0.0,1050.0,72.0,900,0,0.0,20,0.0,20.0,0.0,0,500.0,5.0,0,0.0,0,,,10.0,3,30,0.0,0.0,1,,,,,500,10,,,,,,,,,,,,,,,,,,,,,,,,,,,,,,,,,,,,,,,,,,,,,,,,,,,,,,,,,,,,,,,,,,,,,,,,,,,,,,,,,,,441.5176736
4383,G. Hudish,"Influence of microstructure on the shape memory properties of two Ti-lean, Ni-Ti-Pt high temperature shape memory alloys",,PhD Thesis,,1-168,2013,,,,External,,0.0,0.0,0.0,0.0,0,0.0,0.0,0.0,0.0,0,0.0,0.0,0.0,0.0,0.0,0.0,0.0,0.0,0.0,0.0,30.5,0,0.0,0.0,21.0,0.0,0,0,0.0,0,0.0,0.0,0,48.5,0,0.0,0.0,0.0,0.0,1050.0,72.0,900,0,0.0,20,0.0,20.0,0.0,0,500.0,24.0,0,0.0,0,,,10.0,3,30,0.0,0.0,1,,,,,500,10,,,,,,,,,,,,,,,,,,,,,,,,,,,,,,,,,,,,,,,,,,,,,,,,,,,,,,,,,,,,,,,,,,,,,,,,,,,,,,,,,,,441.6063935
4384,G. Hudish,"Influence of microstructure on the shape memory properties of two Ti-lean, Ni-Ti-Pt high temperature shape memory alloys",,PhD Thesis,,1-168,2013,,,,External,,0.0,0.0,0.0,0.0,0,0.0,0.0,0.0,0.0,0,0.0,0.0,0.0,0.0,0.0,0.0,0.0,0.0,0.0,0.0,30.5,0,0.0,0.0,21.0,0.0,0,0,0.0,0,0.0,0.0,0,48.5,0,0.0,0.0,0.0,0.0,1050.0,72.0,900,0,0.0,20,0.0,20.0,0.0,0,500.0,100.0,0,0.0,0,,,10.0,3,30,0.0,0.0,1,,,,,500,10,,,,,,,,,,,,,,,,,,,,,,,,,,,,,,,,,,,,,,,,,,,,,,,,,,,,,,,,,,,,,,,,,,,,,,,,,,,,,,,,,,,410.5869596
4385,G. Hudish,"Influence of microstructure on the shape memory properties of two Ti-lean, Ni-Ti-Pt high temperature shape memory alloys",,PhD Thesis,,1-168,2013,,,,External,,0.0,0.0,0.0,0.0,0,0.0,0.0,0.0,0.0,0,0.0,0.0,0.0,0.0,0.0,0.0,0.0,0.0,0.0,0.0,30.5,0,0.0,0.0,21.0,0.0,0,0,0.0,0,0.0,0.0,0,48.5,0,0.0,0.0,0.0,0.0,1050.0,72.0,900,0,0.0,20,0.0,20.0,0.0,0,550.0,1.0,0,0.0,0,,,10.0,3,30,0.0,0.0,1,,,,,500,10,,,,,,,,,,,,,,,,,,,,,,,,,,,,,,,,,,,,,,,,,,,,,,,,,,,,,,,,,,,,,,,,,,,,,,,,,,,,,,,,,,,411.8724123
4386,G. Hudish,"Influence of microstructure on the shape memory properties of two Ti-lean, Ni-Ti-Pt high temperature shape memory alloys",,PhD Thesis,,1-168,2013,,,,External,,0.0,0.0,0.0,0.0,0,0.0,0.0,0.0,0.0,0,0.0,0.0,0.0,0.0,0.0,0.0,0.0,0.0,0.0,0.0,30.5,0,0.0,0.0,21.0,0.0,0,0,0.0,0,0.0,0.0,0,48.5,0,0.0,0.0,0.0,0.0,1050.0,72.0,900,0,0.0,20,0.0,20.0,0.0,0,550.0,5.0,0,0.0,0,,,10.0,3,30,0.0,0.0,1,,,,,500,10,,,,,,,,,,,,,,,,,,,,,,,,,,,,,,,,,,,,,,,,,,,,,,,,,,,,,,,,,,,,,,,,,,,,,,,,,,,,,,,,,,,410.4065625
4387,G. Hudish,"Influence of microstructure on the shape memory properties of two Ti-lean, Ni-Ti-Pt high temperature shape memory alloys",,PhD Thesis,,1-168,2013,,,,External,,0.0,0.0,0.0,0.0,0,0.0,0.0,0.0,0.0,0,0.0,0.0,0.0,0.0,0.0,0.0,0.0,0.0,0.0,0.0,30.5,0,0.0,0.0,21.0,0.0,0,0,0.0,0,0.0,0.0,0,48.5,0,0.0,0.0,0.0,0.0,1050.0,72.0,900,0,0.0,20,0.0,20.0,0.0,0,550.0,24.0,0,0.0,0,,,10.0,3,30,0.0,0.0,1,,,,,500,10,,,,,,,,,,,,,,,,,,,,,,,,,,,,,,,,,,,,,,,,,,,,,,,,,,,,,,,,,,,,,,,,,,,,,,,,,,,,,,,,,,,409.7184904
4388,G. Hudish,"Influence of microstructure on the shape memory properties of two Ti-lean, Ni-Ti-Pt high temperature shape memory alloys",,PhD Thesis,,1-168,2013,,,,External,,0.0,0.0,0.0,0.0,0,0.0,0.0,0.0,0.0,0,0.0,0.0,0.0,0.0,0.0,0.0,0.0,0.0,0.0,0.0,30.5,0,0.0,0.0,21.0,0.0,0,0,0.0,0,0.0,0.0,0,48.5,0,0.0,0.0,0.0,0.0,1050.0,72.0,900,0,0.0,20,0.0,20.0,0.0,0,550.0,100.0,0,0.0,0,,,10.0,3,30,0.0,0.0,1,,,,,500,10,,,,,,,,,,,,,,,,,,,,,,,,,,,,,,,,,,,,,,,,,,,,,,,,,,,,,,,,,,,,,,,,,,,,,,,,,,,,,,,,,,,347.5869596
4389,G. Hudish,"Influence of microstructure on the shape memory properties of two Ti-lean, Ni-Ti-Pt high temperature shape memory alloys",,PhD Thesis,,1-168,2013,,,,External,,0.0,0.0,0.0,0.0,0,0.0,0.0,0.0,0.0,0,0.0,0.0,0.0,0.0,0.0,0.0,0.0,0.0,0.0,0.0,30.5,0,0.0,0.0,21.0,0.0,0,0,0.0,0,0.0,0.0,0,48.5,0,0.0,0.0,0.0,0.0,1050.0,72.0,900,0,0.0,20,0.0,20.0,0.0,0,600.0,1.0,0,0.0,0,,,10.0,3,30,0.0,0.0,1,,,,,500,10,,,,,,,,,,,,,,,,,,,,,,,,,,,,,,,,,,,,,,,,,,,,,,,,,,,,,,,,,,,,,,,,,,,,,,,,,,,,,,,,,,,328.6492043
4390,G. Hudish,"Influence of microstructure on the shape memory properties of two Ti-lean, Ni-Ti-Pt high temperature shape memory alloys",,PhD Thesis,,1-168,2013,,,,External,,0.0,0.0,0.0,0.0,0,0.0,0.0,0.0,0.0,0,0.0,0.0,0.0,0.0,0.0,0.0,0.0,0.0,0.0,0.0,30.5,0,0.0,0.0,21.0,0.0,0,0,0.0,0,0.0,0.0,0,48.5,0,0.0,0.0,0.0,0.0,1050.0,72.0,900,0,0.0,20,0.0,20.0,0.0,0,600.0,5.0,0,0.0,0,,,10.0,3,30,0.0,0.0,1,,,,,500,10,,,,,,,,,,,,,,,,,,,,,,,,,,,,,,,,,,,,,,,,,,,,,,,,,,,,,,,,,,,,,,,,,,,,,,,,,,,,,,,,,,,330.2944656
4391,G. Hudish,"Influence of microstructure on the shape memory properties of two Ti-lean, Ni-Ti-Pt high temperature shape memory alloys",,PhD Thesis,,1-168,2013,,,,External,,0.0,0.0,0.0,0.0,0,0.0,0.0,0.0,0.0,0,0.0,0.0,0.0,0.0,0.0,0.0,0.0,0.0,0.0,0.0,30.5,0,0.0,0.0,21.0,0.0,0,0,0.0,0,0.0,0.0,0,48.5,0,0.0,0.0,0.0,0.0,1050.0,72.0,900,0,0.0,20,0.0,20.0,0.0,0,600.0,24.0,0,0.0,0,,,10.0,3,30,0.0,0.0,1,,,,,500,10,,,,,,,,,,,,,,,,,,,,,,,,,,,,,,,,,,,,,,,,,,,,,,,,,,,,,,,,,,,,,,,,,,,,,,,,,,,,,,,,,,,325.7204619
4392,G. Hudish,"Influence of microstructure on the shape memory properties of two Ti-lean, Ni-Ti-Pt high temperature shape memory alloys",,PhD Thesis,,1-168,2013,,,,External,,0.0,0.0,0.0,0.0,0,0.0,0.0,0.0,0.0,0,0.0,0.0,0.0,0.0,0.0,0.0,0.0,0.0,0.0,0.0,30.5,0,0.0,0.0,21.0,0.0,0,0,0.0,0,0.0,0.0,0,48.5,0,0.0,0.0,0.0,0.0,1050.0,72.0,900,0,0.0,20,0.0,20.0,0.0,0,600.0,100.0,0,0.0,0,,,10.0,3,30,0.0,0.0,1,,,,,500,10,,,,,,,,,,,,,,,,,,,,,,,,,,,,,,,,,,,,,,,,,,,,,,,,,,,,,,,,,,,,,,,,,,,,,,,,,,,,,,,,,,,326.5869596
4393,G. Hudish,"Influence of microstructure on the shape memory properties of two Ti-lean, Ni-Ti-Pt high temperature shape memory alloys",,PhD Thesis,,1-168,2013,,,,External,,0.0,0.0,0.0,0.0,0,0.0,0.0,0.0,0.0,0,0.0,0.0,0.0,0.0,0.0,0.0,0.0,0.0,0.0,0.0,30.5,0,0.0,0.0,21.0,0.0,0,0,0.0,0,0.0,0.0,0,48.5,0,0.0,0.0,0.0,0.0,1050.0,72.0,900,0,0.0,20,0.0,20.0,0.0,0,650.0,1.0,0,0.0,0,,,10.0,3,30,0.0,0.0,1,,,,,500,10,,,,,,,,,,,,,,,,,,,,,,,,,,,,,,,,,,,,,,,,,,,,,,,,,,,,,,,,,,,,,,,,,,,,,,,,,,,,,,,,,,,316.9805661
4394,G. Hudish,"Influence of microstructure on the shape memory properties of two Ti-lean, Ni-Ti-Pt high temperature shape memory alloys",,PhD Thesis,,1-168,2013,,,,External,,0.0,0.0,0.0,0.0,0,0.0,0.0,0.0,0.0,0,0.0,0.0,0.0,0.0,0.0,0.0,0.0,0.0,0.0,0.0,30.5,0,0.0,0.0,21.0,0.0,0,0,0.0,0,0.0,0.0,0,48.5,0,0.0,0.0,0.0,0.0,1050.0,72.0,900,0,0.0,20,0.0,20.0,0.0,0,650.0,5.0,0,0.0,0,,,10.0,3,30,0.0,0.0,1,,,,,500,10,,,,,,,,,,,,,,,,,,,,,,,,,,,,,,,,,,,,,,,,,,,,,,,,,,,,,,,,,,,,,,,,,,,,,,,,,,,,,,,,,,,320.9611322
4395,G. Hudish,"Influence of microstructure on the shape memory properties of two Ti-lean, Ni-Ti-Pt high temperature shape memory alloys",,PhD Thesis,,1-168,2013,,,,External,,0.0,0.0,0.0,0.0,0,0.0,0.0,0.0,0.0,0,0.0,0.0,0.0,0.0,0.0,0.0,0.0,0.0,0.0,0.0,30.5,0,0.0,0.0,21.0,0.0,0,0,0.0,0,0.0,0.0,0,48.5,0,0.0,0.0,0.0,0.0,1050.0,72.0,900,0,0.0,20,0.0,20.0,0.0,0,650.0,24.0,0,0.0,0,,,10.0,3,30,0.0,0.0,1,,,,,500,10,,,,,,,,,,,,,,,,,,,,,,,,,,,,,,,,,,,,,,,,,,,,,,,,,,,,,,,,,,,,,,,,,,,,,,,,,,,,,,,,,,,324.9416984
4396,G. Hudish,"Influence of microstructure on the shape memory properties of two Ti-lean, Ni-Ti-Pt high temperature shape memory alloys",,PhD Thesis,,1-168,2013,,,,External,,0.0,0.0,0.0,0.0,0,0.0,0.0,0.0,0.0,0,0.0,0.0,0.0,0.0,0.0,0.0,0.0,0.0,0.0,0.0,30.5,0,0.0,0.0,21.0,0.0,0,0,0.0,0,0.0,0.0,0,48.5,0,0.0,0.0,0.0,0.0,1050.0,72.0,900,0,0.0,20,0.0,20.0,0.0,0,650.0,100.0,0,0.0,0,,,10.0,3,30,0.0,0.0,1,,,,,500,10,,,,,,,,,,,,,,,,,,,,,,,,,,,,,,,,,,,,,,,,,,,,,,,,,,,,,,,,,,,,,,,,,,,,,,,,,,,,,,,,,,,318.031404
4397,G. Hudish,"Influence of microstructure on the shape memory properties of two Ti-lean, Ni-Ti-Pt high temperature shape memory alloys",,PhD Thesis,,1-168,2013,,,,External,,0.0,0.0,0.0,0.0,0,0.0,0.0,0.0,0.0,0,0.0,0.0,0.0,0.0,0.0,0.0,0.0,0.0,0.0,0.0,30.5,0,0.0,0.0,21.0,0.0,0,0,0.0,0,0.0,0.0,0,48.5,0,0.0,0.0,0.0,0.0,1050.0,72.0,900,0,0.0,20,0.0,20.0,0.0,0,700.0,1.0,0,0.0,0,,,10.0,3,30,0.0,0.0,1,,,,,500,10,,,,,,,,,,,,,,,,,,,,,,,,,,,,,,,,,,,,,,,,,,,,,,,,,,,,,,,,,,,,,,,,,,,,,,,,,,,,,,,,,,,322.4240248
4398,G. Hudish,"Influence of microstructure on the shape memory properties of two Ti-lean, Ni-Ti-Pt high temperature shape memory alloys",,PhD Thesis,,1-168,2013,,,,External,,0.0,0.0,0.0,0.0,0,0.0,0.0,0.0,0.0,0,0.0,0.0,0.0,0.0,0.0,0.0,0.0,0.0,0.0,0.0,30.5,0,0.0,0.0,21.0,0.0,0,0,0.0,0,0.0,0.0,0,48.5,0,0.0,0.0,0.0,0.0,1050.0,72.0,900,0,0.0,20,0.0,20.0,0.0,0,700.0,5.0,0,0.0,0,,,10.0,3,30,0.0,0.0,1,,,,,500,10,,,,,,,,,,,,,,,,,,,,,,,,,,,,,,,,,,,,,,,,,,,,,,,,,,,,,,,,,,,,,,,,,,,,,,,,,,,,,,,,,,,324.0712576
4399,G. Hudish,"Influence of microstructure on the shape memory properties of two Ti-lean, Ni-Ti-Pt high temperature shape memory alloys",,PhD Thesis,,1-168,2013,,,,External,,0.0,0.0,0.0,0.0,0,0.0,0.0,0.0,0.0,0,0.0,0.0,0.0,0.0,0.0,0.0,0.0,0.0,0.0,0.0,30.5,0,0.0,0.0,21.0,0.0,0,0,0.0,0,0.0,0.0,0,48.5,0,0.0,0.0,0.0,0.0,1050.0,72.0,900,0,0.0,20,0.0,20.0,0.0,0,700.0,24.0,0,0.0,0,,,10.0,3,30,0.0,0.0,1,,,,,500,10,,,,,,,,,,,,,,,,,,,,,,,,,,,,,,,,,,,,,,,,,,,,,,,,,,,,,,,,,,,,,,,,,,,,,,,,,,,,,,,,,,,324.9416984
4400,G. Hudish,"Influence of microstructure on the shape memory properties of two Ti-lean, Ni-Ti-Pt high temperature shape memory alloys",,PhD Thesis,,1-168,2013,,,,External,,0.0,0.0,0.0,0.0,0,0.0,0.0,0.0,0.0,0,0.0,0.0,0.0,0.0,0.0,0.0,0.0,0.0,0.0,0.0,30.5,0,0.0,0.0,21.0,0.0,0,0,0.0,0,0.0,0.0,0,48.5,0,0.0,0.0,0.0,0.0,1050.0,72.0,900,0,0.0,20,0.0,20.0,0.0,0,700.0,100.0,0,0.0,0,,,10.0,3,30,0.0,0.0,1,,,,,500,10,,,,,,,,,,,,,,,,,,,,,,,,,,,,,,,,,,,,,,,,,,,,,,,,,,,,,,,,,,,,,,,,,,,,,,,,,,,,,,,,,,,325.8091818
4401,G. Hudish,"Influence of microstructure on the shape memory properties of two Ti-lean, Ni-Ti-Pt high temperature shape memory alloys",,PhD Thesis,,1-168,2013,,,,External,,0.0,0.0,0.0,0.0,0,0.0,0.0,0.0,0.0,0,0.0,0.0,0.0,0.0,0.0,0.0,0.0,0.0,0.0,0.0,30.5,0,0.0,0.0,21.0,0.0,0,0,0.0,0,0.0,0.0,0,48.5,0,0.0,0.0,0.0,0.0,1050.0,72.0,900,0,0.0,20,0.0,20.0,0.0,0,1300.0,100.0,0,0.0,0,,,10.0,3,30,0.0,0.0,1,,,,,500,10,,,,,,,,,,,,,,,,,,,,,,,,,,,,,,,,,,,,,,,,,,,,,,,,,,,,,,,,,,,,,,,,,,,,,,,,,,,,,,,,,,,362.7777778
4402,G. Hudish,"Influence of microstructure on the shape memory properties of two Ti-lean, Ni-Ti-Pt high temperature shape memory alloys",,PhD Thesis,,1-168,2013,,,,External,,0.0,0.0,0.0,0.0,0,0.0,0.0,0.0,0.0,0,0.0,0.0,0.0,0.0,0.0,0.0,0.0,0.0,0.0,0.0,30.5,0,0.0,0.0,21.0,0.0,0,0,0.0,0,0.0,0.0,0,48.5,0,0.0,0.0,0.0,0.0,1050.0,72.0,900,0,0.0,20,0.0,1300.0,100.0,0,550.0,5.0,0,0.0,0,,,10.0,3,30,0.0,0.0,1,,,,,500,10,,,,,,,,,,,,,,,,,,,,,,,,,,,,,,,,,,,,,,,,,,,,,,,,,,,,,,,,,,,,,,,,,,,,,,,,,,,,,,,,,,,586.1833545
4403,G. Hudish,"Influence of microstructure on the shape memory properties of two Ti-lean, Ni-Ti-Pt high temperature shape memory alloys",,PhD Thesis,,1-168,2013,,,,External,,0.0,0.0,0.0,0.0,0,0.0,0.0,0.0,0.0,0,0.0,0.0,0.0,0.0,0.0,0.0,0.0,0.0,0.0,0.0,30.5,0,0.0,0.0,21.0,0.0,0,0,0.0,0,0.0,0.0,0,48.5,0,0.0,0.0,0.0,0.0,1050.0,72.0,900,0,0.0,20,0.0,1300.0,100.0,0,550.0,100.0,0,0.0,0,,,10.0,3,30,0.0,0.0,1,,,,,500,10,,,,,,,,,,,,,,,,,,,,,,,,,,,,,,,,,,,,,,,,,,,,,,,,,,,,,,,,,,,,,,,,,,,,,,,,,,,,,,,,,,,574.6970849
4404,G. Hudish,"Influence of microstructure on the shape memory properties of two Ti-lean, Ni-Ti-Pt high temperature shape memory alloys",,PhD Thesis,,1-168,2013,,,,External,,0.0,0.0,0.0,0.0,0,0.0,0.0,0.0,0.0,0,0.0,0.0,0.0,0.0,0.0,0.0,0.0,0.0,0.0,0.0,30.5,0,0.0,0.0,21.0,0.0,0,0,0.0,0,0.0,0.0,0,48.5,0,0.0,0.0,0.0,0.0,1050.0,72.0,900,0,0.0,20,0.0,1300.0,100.0,0,600.0,5.0,0,0.0,0,,,10.0,3,30,0.0,0.0,1,,,,,500,10,,,,,,,,,,,,,,,,,,,,,,,,,,,,,,,,,,,,,,,,,,,,,,,,,,,,,,,,,,,,,,,,,,,,,,,,,,,,,,,,,,,551.9571891
4405,G. Hudish,"Influence of microstructure on the shape memory properties of two Ti-lean, Ni-Ti-Pt high temperature shape memory alloys",,PhD Thesis,,1-168,2013,,,,External,,0.0,0.0,0.0,0.0,0,0.0,0.0,0.0,0.0,0,0.0,0.0,0.0,0.0,0.0,0.0,0.0,0.0,0.0,0.0,30.5,0,0.0,0.0,21.0,0.0,0,0,0.0,0,0.0,0.0,0,48.5,0,0.0,0.0,0.0,0.0,1050.0,72.0,900,0,0.0,20,0.0,1300.0,100.0,0,600.0,100.0,0,0.0,0,,,10.0,3,30,0.0,0.0,1,,,,,500,10,,,,,,,,,,,,,,,,,,,,,,,,,,,,,,,,,,,,,,,,,,,,,,,,,,,,,,,,,,,,,,,,,,,,,,,,,,,,,,,,,,,335.9212787
4406,G. Hudish,"Influence of microstructure on the shape memory properties of two Ti-lean, Ni-Ti-Pt high temperature shape memory alloys",,PhD Thesis,,1-168,2013,,,,External,,0.0,0.0,0.0,0.0,0,0.0,0.0,0.0,0.0,0,0.0,0.0,0.0,0.0,0.0,0.0,0.0,0.0,0.0,0.0,29.5,0,0.0,0.0,21.0,0.0,0,0,0.0,0,0.0,0.0,0,49.5,0,0.0,0.0,0.0,0.0,1050.0,72.0,900,0,0.0,20,0.0,20.0,0.0,0,20.0,0.0,0,0.0,0,,,10.0,3,30,0.0,0.0,1,,,,,500,10,,,,,,,,,,,,,,,,,,,,,,,,,,,,,,,,,,,,,,,,,,,,,,,,,,,,,,,,,,,,,,,,,,,,,,,,,,,,,,,,,,,320.5803314
4407,G. Hudish,"Influence of microstructure on the shape memory properties of two Ti-lean, Ni-Ti-Pt high temperature shape memory alloys",,PhD Thesis,,1-168,2013,,,,External,,0.0,0.0,0.0,0.0,0,0.0,0.0,0.0,0.0,0,0.0,0.0,0.0,0.0,0.0,0.0,0.0,0.0,0.0,0.0,29.5,0,0.0,0.0,21.0,0.0,0,0,0.0,0,0.0,0.0,0,49.5,0,0.0,0.0,0.0,0.0,1050.0,72.0,900,0,0.0,20,0.0,20.0,0.0,0,500.0,1.0,0,0.0,0,,,10.0,3,30,0.0,0.0,1,,,,,500,10,,,,,,,,,,,,,,,,,,,,,,,,,,,,,,,,,,,,,,,,,,,,,,,,,,,,,,,,,,,,,,,,,,,,,,,,,,,,,,,,,,,390.4683893
4408,G. Hudish,"Influence of microstructure on the shape memory properties of two Ti-lean, Ni-Ti-Pt high temperature shape memory alloys",,PhD Thesis,,1-168,2013,,,,External,,0.0,0.0,0.0,0.0,0,0.0,0.0,0.0,0.0,0,0.0,0.0,0.0,0.0,0.0,0.0,0.0,0.0,0.0,0.0,29.5,0,0.0,0.0,21.0,0.0,0,0,0.0,0,0.0,0.0,0,49.5,0,0.0,0.0,0.0,0.0,1050.0,72.0,900,0,0.0,20,0.0,20.0,0.0,0,500.0,5.0,0,0.0,0,,,10.0,3,30,0.0,0.0,1,,,,,500,10,,,,,,,,,,,,,,,,,,,,,,,,,,,,,,,,,,,,,,,,,,,,,,,,,,,,,,,,,,,,,,,,,,,,,,,,,,,,,,,,,,,393.7551101
4409,G. Hudish,"Influence of microstructure on the shape memory properties of two Ti-lean, Ni-Ti-Pt high temperature shape memory alloys",,PhD Thesis,,1-168,2013,,,,External,,0.0,0.0,0.0,0.0,0,0.0,0.0,0.0,0.0,0,0.0,0.0,0.0,0.0,0.0,0.0,0.0,0.0,0.0,0.0,29.5,0,0.0,0.0,21.0,0.0,0,0,0.0,0,0.0,0.0,0,49.5,0,0.0,0.0,0.0,0.0,1050.0,72.0,900,0,0.0,20,0.0,20.0,0.0,0,500.0,24.0,0,0.0,0,,,10.0,3,30,0.0,0.0,1,,,,,500,10,,,,,,,,,,,,,,,,,,,,,,,,,,,,,,,,,,,,,,,,,,,,,,,,,,,,,,,,,,,,,,,,,,,,,,,,,,,,,,,,,,,412.532765
4410,G. Hudish,"Influence of microstructure on the shape memory properties of two Ti-lean, Ni-Ti-Pt high temperature shape memory alloys",,PhD Thesis,,1-168,2013,,,,External,,0.0,0.0,0.0,0.0,0,0.0,0.0,0.0,0.0,0,0.0,0.0,0.0,0.0,0.0,0.0,0.0,0.0,0.0,0.0,29.5,0,0.0,0.0,21.0,0.0,0,0,0.0,0,0.0,0.0,0,49.5,0,0.0,0.0,0.0,0.0,1050.0,72.0,900,0,0.0,20,0.0,20.0,0.0,0,500.0,100.0,0,0.0,0,,,10.0,3,30,0.0,0.0,1,,,,,500,10,,,,,,,,,,,,,,,,,,,,,,,,,,,,,,,,,,,,,,,,,,,,,,,,,,,,,,,,,,,,,,,,,,,,,,,,,,,,,,,,,,,384.0716982
4411,G. Hudish,"Influence of microstructure on the shape memory properties of two Ti-lean, Ni-Ti-Pt high temperature shape memory alloys",,PhD Thesis,,1-168,2013,,,,External,,0.0,0.0,0.0,0.0,0,0.0,0.0,0.0,0.0,0,0.0,0.0,0.0,0.0,0.0,0.0,0.0,0.0,0.0,0.0,29.5,0,0.0,0.0,21.0,0.0,0,0,0.0,0,0.0,0.0,0,49.5,0,0.0,0.0,0.0,0.0,1050.0,72.0,900,0,0.0,20,0.0,20.0,0.0,0,550.0,1.0,0,0.0,0,,,10.0,3,30,0.0,0.0,1,,,,,500,10,,,,,,,,,,,,,,,,,,,,,,,,,,,,,,,,,,,,,,,,,,,,,,,,,,,,,,,,,,,,,,,,,,,,,,,,,,,,,,,,,,,351.7515751
4412,G. Hudish,"Influence of microstructure on the shape memory properties of two Ti-lean, Ni-Ti-Pt high temperature shape memory alloys",,PhD Thesis,,1-168,2013,,,,External,,0.0,0.0,0.0,0.0,0,0.0,0.0,0.0,0.0,0,0.0,0.0,0.0,0.0,0.0,0.0,0.0,0.0,0.0,0.0,29.5,0,0.0,0.0,21.0,0.0,0,0,0.0,0,0.0,0.0,0,49.5,0,0.0,0.0,0.0,0.0,1050.0,72.0,900,0,0.0,20,0.0,20.0,0.0,0,550.0,5.0,0,0.0,0,,,10.0,3,30,0.0,0.0,1,,,,,500,10,,,,,,,,,,,,,,,,,,,,,,,,,,,,,,,,,,,,,,,,,,,,,,,,,,,,,,,,,,,,,,,,,,,,,,,,,,,,,,,,,,,362.7816588
4413,G. Hudish,"Influence of microstructure on the shape memory properties of two Ti-lean, Ni-Ti-Pt high temperature shape memory alloys",,PhD Thesis,,1-168,2013,,,,External,,0.0,0.0,0.0,0.0,0,0.0,0.0,0.0,0.0,0,0.0,0.0,0.0,0.0,0.0,0.0,0.0,0.0,0.0,0.0,29.5,0,0.0,0.0,21.0,0.0,0,0,0.0,0,0.0,0.0,0,49.5,0,0.0,0.0,0.0,0.0,1050.0,72.0,900,0,0.0,20,0.0,20.0,0.0,0,550.0,24.0,0,0.0,0,,,10.0,3,30,0.0,0.0,1,,,,,500,10,,,,,,,,,,,,,,,,,,,,,,,,,,,,,,,,,,,,,,,,,,,,,,,,,,,,,,,,,,,,,,,,,,,,,,,,,,,,,,,,,,,340.5173865
4414,G. Hudish,"Influence of microstructure on the shape memory properties of two Ti-lean, Ni-Ti-Pt high temperature shape memory alloys",,PhD Thesis,,1-168,2013,,,,External,,0.0,0.0,0.0,0.0,0,0.0,0.0,0.0,0.0,0,0.0,0.0,0.0,0.0,0.0,0.0,0.0,0.0,0.0,0.0,29.5,0,0.0,0.0,21.0,0.0,0,0,0.0,0,0.0,0.0,0,49.5,0,0.0,0.0,0.0,0.0,1050.0,72.0,900,0,0.0,20,0.0,20.0,0.0,0,550.0,100.0,0,0.0,0,,,10.0,3,30,0.0,0.0,1,,,,,500,10,,,,,,,,,,,,,,,,,,,,,,,,,,,,,,,,,,,,,,,,,,,,,,,,,,,,,,,,,,,,,,,,,,,,,,,,,,,,,,,,,,,339.1644022
4415,G. Hudish,"Influence of microstructure on the shape memory properties of two Ti-lean, Ni-Ti-Pt high temperature shape memory alloys",,PhD Thesis,,1-168,2013,,,,External,,0.0,0.0,0.0,0.0,0,0.0,0.0,0.0,0.0,0,0.0,0.0,0.0,0.0,0.0,0.0,0.0,0.0,0.0,0.0,29.5,0,0.0,0.0,21.0,0.0,0,0,0.0,0,0.0,0.0,0,49.5,0,0.0,0.0,0.0,0.0,1050.0,72.0,900,0,0.0,20,0.0,20.0,0.0,0,600.0,1.0,0,0.0,0,,,10.0,3,30,0.0,0.0,1,,,,,500,10,,,,,,,,,,,,,,,,,,,,,,,,,,,,,,,,,,,,,,,,,,,,,,,,,,,,,,,,,,,,,,,,,,,,,,,,,,,,,,,,,,,277.4131878
4416,G. Hudish,"Influence of microstructure on the shape memory properties of two Ti-lean, Ni-Ti-Pt high temperature shape memory alloys",,PhD Thesis,,1-168,2013,,,,External,,0.0,0.0,0.0,0.0,0,0.0,0.0,0.0,0.0,0,0.0,0.0,0.0,0.0,0.0,0.0,0.0,0.0,0.0,0.0,29.5,0,0.0,0.0,21.0,0.0,0,0,0.0,0,0.0,0.0,0,49.5,0,0.0,0.0,0.0,0.0,1050.0,72.0,900,0,0.0,20,0.0,20.0,0.0,0,600.0,5.0,0,0.0,0,,,10.0,3,30,0.0,0.0,1,,,,,500,10,,,,,,,,,,,,,,,,,,,,,,,,,,,,,,,,,,,,,,,,,,,,,,,,,,,,,,,,,,,,,,,,,,,,,,,,,,,,,,,,,,,261.3457099
4417,G. Hudish,"Influence of microstructure on the shape memory properties of two Ti-lean, Ni-Ti-Pt high temperature shape memory alloys",,PhD Thesis,,1-168,2013,,,,External,,0.0,0.0,0.0,0.0,0,0.0,0.0,0.0,0.0,0,0.0,0.0,0.0,0.0,0.0,0.0,0.0,0.0,0.0,0.0,29.5,0,0.0,0.0,21.0,0.0,0,0,0.0,0,0.0,0.0,0,49.5,0,0.0,0.0,0.0,0.0,1050.0,72.0,900,0,0.0,20,0.0,20.0,0.0,0,600.0,24.0,0,0.0,0,,,10.0,3,30,0.0,0.0,1,,,,,500,10,,,,,,,,,,,,,,,,,,,,,,,,,,,,,,,,,,,,,,,,,,,,,,,,,,,,,,,,,,,,,,,,,,,,,,,,,,,,,,,,,,,269.2805526
4418,G. Hudish,"Influence of microstructure on the shape memory properties of two Ti-lean, Ni-Ti-Pt high temperature shape memory alloys",,PhD Thesis,,1-168,2013,,,,External,,0.0,0.0,0.0,0.0,0,0.0,0.0,0.0,0.0,0,0.0,0.0,0.0,0.0,0.0,0.0,0.0,0.0,0.0,0.0,29.5,0,0.0,0.0,21.0,0.0,0,0,0.0,0,0.0,0.0,0,49.5,0,0.0,0.0,0.0,0.0,1050.0,72.0,900,0,0.0,20,0.0,20.0,0.0,0,600.0,100.0,0,0.0,0,,,10.0,3,30,0.0,0.0,1,,,,,500,10,,,,,,,,,,,,,,,,,,,,,,,,,,,,,,,,,,,,,,,,,,,,,,,,,,,,,,,,,,,,,,,,,,,,,,,,,,,,,,,,,,,260.1821013
4419,G. Hudish,"Influence of microstructure on the shape memory properties of two Ti-lean, Ni-Ti-Pt high temperature shape memory alloys",,PhD Thesis,,1-168,2013,,,,External,,0.0,0.0,0.0,0.0,0,0.0,0.0,0.0,0.0,0,0.0,0.0,0.0,0.0,0.0,0.0,0.0,0.0,0.0,0.0,29.5,0,0.0,0.0,21.0,0.0,0,0,0.0,0,0.0,0.0,0,49.5,0,0.0,0.0,0.0,0.0,1050.0,72.0,900,0,0.0,20,0.0,20.0,0.0,0,650.0,1.0,0,0.0,0,,,10.0,3,30,0.0,0.0,1,,,,,500,10,,,,,,,,,,,,,,,,,,,,,,,,,,,,,,,,,,,,,,,,,,,,,,,,,,,,,,,,,,,,,,,,,,,,,,,,,,,,,,,,,,,274.3158426
4420,G. Hudish,"Influence of microstructure on the shape memory properties of two Ti-lean, Ni-Ti-Pt high temperature shape memory alloys",,PhD Thesis,,1-168,2013,,,,External,,0.0,0.0,0.0,0.0,0,0.0,0.0,0.0,0.0,0,0.0,0.0,0.0,0.0,0.0,0.0,0.0,0.0,0.0,0.0,29.5,0,0.0,0.0,21.0,0.0,0,0,0.0,0,0.0,0.0,0,49.5,0,0.0,0.0,0.0,0.0,1050.0,72.0,900,0,0.0,20,0.0,20.0,0.0,0,650.0,5.0,0,0.0,0,,,10.0,3,30,0.0,0.0,1,,,,,500,10,,,,,,,,,,,,,,,,,,,,,,,,,,,,,,,,,,,,,,,,,,,,,,,,,,,,,,,,,,,,,,,,,,,,,,,,,,,,,,,,,,,269.0890727
4421,G. Hudish,"Influence of microstructure on the shape memory properties of two Ti-lean, Ni-Ti-Pt high temperature shape memory alloys",,PhD Thesis,,1-168,2013,,,,External,,0.0,0.0,0.0,0.0,0,0.0,0.0,0.0,0.0,0,0.0,0.0,0.0,0.0,0.0,0.0,0.0,0.0,0.0,0.0,29.5,0,0.0,0.0,21.0,0.0,0,0,0.0,0,0.0,0.0,0,49.5,0,0.0,0.0,0.0,0.0,1050.0,72.0,900,0,0.0,20,0.0,20.0,0.0,0,650.0,24.0,0,0.0,0,,,10.0,3,30,0.0,0.0,1,,,,,500,10,,,,,,,,,,,,,,,,,,,,,,,,,,,,,,,,,,,,,,,,,,,,,,,,,,,,,,,,,,,,,,,,,,,,,,,,,,,,,,,,,,,273.9286745
4422,G. Hudish,"Influence of microstructure on the shape memory properties of two Ti-lean, Ni-Ti-Pt high temperature shape memory alloys",,PhD Thesis,,1-168,2013,,,,External,,0.0,0.0,0.0,0.0,0,0.0,0.0,0.0,0.0,0,0.0,0.0,0.0,0.0,0.0,0.0,0.0,0.0,0.0,0.0,29.5,0,0.0,0.0,21.0,0.0,0,0,0.0,0,0.0,0.0,0,49.5,0,0.0,0.0,0.0,0.0,1050.0,72.0,900,0,0.0,20,0.0,20.0,0.0,0,650.0,100.0,0,0.0,0,,,10.0,3,30,0.0,0.0,1,,,,,500,10,,,,,,,,,,,,,,,,,,,,,,,,,,,,,,,,,,,,,,,,,,,,,,,,,,,,,,,,,,,,,,,,,,,,,,,,,,,,,,,,,,,267.9233599
4423,G. Hudish,"Influence of microstructure on the shape memory properties of two Ti-lean, Ni-Ti-Pt high temperature shape memory alloys",,PhD Thesis,,1-168,2013,,,,External,,0.0,0.0,0.0,0.0,0,0.0,0.0,0.0,0.0,0,0.0,0.0,0.0,0.0,0.0,0.0,0.0,0.0,0.0,0.0,29.5,0,0.0,0.0,21.0,0.0,0,0,0.0,0,0.0,0.0,0,49.5,0,0.0,0.0,0.0,0.0,1050.0,72.0,900,0,0.0,20,0.0,20.0,0.0,0,700.0,1.0,0,0.0,0,,,10.0,3,30,0.0,0.0,1,,,,,500,10,,,,,,,,,,,,,,,,,,,,,,,,,,,,,,,,,,,,,,,,,,,,,,,,,,,,,,,,,,,,,,,,,,,,,,,,,,,,,,,,,,,278.957652
4424,G. Hudish,"Influence of microstructure on the shape memory properties of two Ti-lean, Ni-Ti-Pt high temperature shape memory alloys",,PhD Thesis,,1-168,2013,,,,External,,0.0,0.0,0.0,0.0,0,0.0,0.0,0.0,0.0,0,0.0,0.0,0.0,0.0,0.0,0.0,0.0,0.0,0.0,0.0,29.5,0,0.0,0.0,21.0,0.0,0,0,0.0,0,0.0,0.0,0,49.5,0,0.0,0.0,0.0,0.0,1050.0,72.0,900,0,0.0,20,0.0,20.0,0.0,0,700.0,5.0,0,0.0,0,,,10.0,3,30,0.0,0.0,1,,,,,500,10,,,,,,,,,,,,,,,,,,,,,,,,,,,,,,,,,,,,,,,,,,,,,,,,,,,,,,,,,,,,,,,,,,,,,,,,,,,,,,,,,,,289.2218161
4425,G. Hudish,"Influence of microstructure on the shape memory properties of two Ti-lean, Ni-Ti-Pt high temperature shape memory alloys",,PhD Thesis,,1-168,2013,,,,External,,0.0,0.0,0.0,0.0,0,0.0,0.0,0.0,0.0,0,0.0,0.0,0.0,0.0,0.0,0.0,0.0,0.0,0.0,0.0,29.5,0,0.0,0.0,21.0,0.0,0,0,0.0,0,0.0,0.0,0,49.5,0,0.0,0.0,0.0,0.0,1050.0,72.0,900,0,0.0,20,0.0,20.0,0.0,0,700.0,24.0,0,0.0,0,,,10.0,3,30,0.0,0.0,1,,,,,500,10,,,,,,,,,,,,,,,,,,,,,,,,,,,,,,,,,,,,,,,,,,,,,,,,,,,,,,,,,,,,,,,,,,,,,,,,,,,,,,,,,,,271.6014573
4426,G. Hudish,"Influence of microstructure on the shape memory properties of two Ti-lean, Ni-Ti-Pt high temperature shape memory alloys",,PhD Thesis,,1-168,2013,,,,External,,0.0,0.0,0.0,0.0,0,0.0,0.0,0.0,0.0,0,0.0,0.0,0.0,0.0,0.0,0.0,0.0,0.0,0.0,0.0,29.5,0,0.0,0.0,21.0,0.0,0,0,0.0,0,0.0,0.0,0,49.5,0,0.0,0.0,0.0,0.0,1050.0,72.0,900,0,0.0,20,0.0,20.0,0.0,0,700.0,100.0,0,0.0,0,,,10.0,3,30,0.0,0.0,1,,,,,500,10,,,,,,,,,,,,,,,,,,,,,,,,,,,,,,,,,,,,,,,,,,,,,,,,,,,,,,,,,,,,,,,,,,,,,,,,,,,,,,,,,,,272.5693776
4427,G. Hudish,"Influence of microstructure on the shape memory properties of two Ti-lean, Ni-Ti-Pt high temperature shape memory alloys",,PhD Thesis,,1-168,2013,,,,External,,0.0,0.0,0.0,0.0,0,0.0,0.0,0.0,0.0,0,0.0,0.0,0.0,0.0,0.0,0.0,0.0,0.0,0.0,0.0,29.5,0,0.0,0.0,21.0,0.0,0,0,0.0,0,0.0,0.0,0,49.5,0,0.0,0.0,0.0,0.0,1050.0,72.0,900,0,0.0,20,0.0,20.0,0.0,0,20.0,0.0,0,0.0,0,,,10.0,3,30,0.0,0.0,1,,,,,,,,,,,,,,,,,,,,,,,,,,,,,,,,,,,,,,226,200,,,,,,,,,,,,,,,,,,,,,,,,,,,,,,,,,,,,,,,,,,,,,,,,,,
4428,G. Hudish,"Influence of microstructure on the shape memory properties of two Ti-lean, Ni-Ti-Pt high temperature shape memory alloys",,PhD Thesis,,1-168,2013,,,,External,,0.0,0.0,0.0,0.0,0,0.0,0.0,0.0,0.0,0,0.0,0.0,0.0,0.0,0.0,0.0,0.0,0.0,0.0,0.0,29.5,0,0.0,0.0,21.0,0.0,0,0,0.0,0,0.0,0.0,0,49.5,0,0.0,0.0,0.0,0.0,1050.0,72.0,900,0,0.0,20,0.0,20.0,0.0,0,500.0,1.0,0,0.0,0,,,10.0,3,30,0.0,0.0,1,,,,,,,,,,,,,,,,,,,,,,,,,,,,,,,,,,,,,,234,250,,,,,,,,,,,,,,,,,,,,,,,,,,,,,,,,,,,,,,,,,,,,,,,,,,
4429,G. Hudish,"Influence of microstructure on the shape memory properties of two Ti-lean, Ni-Ti-Pt high temperature shape memory alloys",,PhD Thesis,,1-168,2013,,,,External,,0.0,0.0,0.0,0.0,0,0.0,0.0,0.0,0.0,0,0.0,0.0,0.0,0.0,0.0,0.0,0.0,0.0,0.0,0.0,29.5,0,0.0,0.0,21.0,0.0,0,0,0.0,0,0.0,0.0,0,49.5,0,0.0,0.0,0.0,0.0,1050.0,72.0,900,0,0.0,20,0.0,20.0,0.0,0,550.0,1.0,0,0.0,0,,,10.0,3,30,0.0,0.0,1,,,,,,,,,,,,,,,,,,,,,,,,,,,,,,,,,,,,,,261,270,,,,,,,,,,,,,,,,,,,,,,,,,,,,,,,,,,,,,,,,,,,,,,,,,,
4430,G. Hudish,"Influence of microstructure on the shape memory properties of two Ti-lean, Ni-Ti-Pt high temperature shape memory alloys",,PhD Thesis,,1-168,2013,,,,External,,0.0,0.0,0.0,0.0,0,0.0,0.0,0.0,0.0,0,0.0,0.0,0.0,0.0,0.0,0.0,0.0,0.0,0.0,0.0,29.5,0,0.0,0.0,21.0,0.0,0,0,0.0,0,0.0,0.0,0,49.5,0,0.0,0.0,0.0,0.0,1050.0,72.0,900,0,0.0,20,0.0,20.0,0.0,0,500.0,100.0,0,0.0,0,,,10.0,3,30,0.0,0.0,1,,,,,,,,,,,,,,,,,,,,,,,,,,,,,,,,,,,,,,298,304,,,,,,,,,,,,,,,,,,,,,,,,,,,,,,,,,,,,,,,,,,,,,,,,,,
4431,G. Hudish,"Influence of microstructure on the shape memory properties of two Ti-lean, Ni-Ti-Pt high temperature shape memory alloys",,PhD Thesis,,1-168,2013,,,,External,,0.0,0.0,0.0,0.0,0,0.0,0.0,0.0,0.0,0,0.0,0.0,0.0,0.0,0.0,0.0,0.0,0.0,0.0,0.0,29.5,0,0.0,0.0,21.0,0.0,0,0,0.0,0,0.0,0.0,0,49.5,0,0.0,0.0,0.0,0.0,1050.0,72.0,900,0,0.0,20,0.0,20.0,0.0,0,700.0,1.0,0,0.0,0,,,10.0,3,30,0.0,0.0,1,,,,,,,,,,,,,,,,,,,,,,,,,,,,,,,,,,,,,,302,259,,,,,,,,,,,,,,,,,,,,,,,,,,,,,,,,,,,,,,,,,,,,,,,,,,
4432,G. Hudish,"Influence of microstructure on the shape memory properties of two Ti-lean, Ni-Ti-Pt high temperature shape memory alloys",,PhD Thesis,,1-168,2013,,,,External,,0.0,0.0,0.0,0.0,0,0.0,0.0,0.0,0.0,0,0.0,0.0,0.0,0.0,0.0,0.0,0.0,0.0,0.0,0.0,29.5,0,0.0,0.0,21.0,0.0,0,0,0.0,0,0.0,0.0,0,49.5,0,0.0,0.0,0.0,0.0,1050.0,72.0,900,0,0.0,20,0.0,20.0,0.0,0,650.0,1.0,0,0.0,0,,,10.0,3,30,0.0,0.0,1,,,,,,,,,,,,,,,,,,,,,,,,,,,,,,,,,,,,,,310,213,,,,,,,,,,,,,,,,,,,,,,,,,,,,,,,,,,,,,,,,,,,,,,,,,,
4433,G. Hudish,"Influence of microstructure on the shape memory properties of two Ti-lean, Ni-Ti-Pt high temperature shape memory alloys",,PhD Thesis,,1-168,2013,,,,External,,0.0,0.0,0.0,0.0,0,0.0,0.0,0.0,0.0,0,0.0,0.0,0.0,0.0,0.0,0.0,0.0,0.0,0.0,0.0,29.5,0,0.0,0.0,21.0,0.0,0,0,0.0,0,0.0,0.0,0,49.5,0,0.0,0.0,0.0,0.0,1050.0,72.0,900,0,0.0,20,0.0,20.0,0.0,0,550.0,100.0,0,0.0,0,,,10.0,3,30,0.0,0.0,1,,,,,,,,,,,,,,,,,,,,,,,,,,,,,,,,,,,,,,311.06,319.67,,,,,,,,,,,,,,,,,,,,,,,,,,,,,,,,,,,,,,,,,,,,,,,,,,
4434,G. Hudish,"Influence of microstructure on the shape memory properties of two Ti-lean, Ni-Ti-Pt high temperature shape memory alloys",,PhD Thesis,,1-168,2013,,,,External,,0.0,0.0,0.0,0.0,0,0.0,0.0,0.0,0.0,0,0.0,0.0,0.0,0.0,0.0,0.0,0.0,0.0,0.0,0.0,29.5,0,0.0,0.0,21.0,0.0,0,0,0.0,0,0.0,0.0,0,49.5,0,0.0,0.0,0.0,0.0,1050.0,72.0,900,0,0.0,20,0.0,20.0,0.0,0,700.0,100.0,0,0.0,0,,,10.0,3,30,0.0,0.0,1,,,,,,,,,,,,,,,,,,,,,,,,,,,,,,,,,,,,,,321,323,,,,,,,,,,,,,,,,,,,,,,,,,,,,,,,,,,,,,,,,,,,,,,,,,,
4435,G. Hudish,"Influence of microstructure on the shape memory properties of two Ti-lean, Ni-Ti-Pt high temperature shape memory alloys",,PhD Thesis,,1-168,2013,,,,External,,0.0,0.0,0.0,0.0,0,0.0,0.0,0.0,0.0,0,0.0,0.0,0.0,0.0,0.0,0.0,0.0,0.0,0.0,0.0,29.5,0,0.0,0.0,21.0,0.0,0,0,0.0,0,0.0,0.0,0,49.5,0,0.0,0.0,0.0,0.0,1050.0,72.0,900,0,0.0,20,0.0,20.0,0.0,0,650.0,100.0,0,0.0,0,,,10.0,3,30,0.0,0.0,1,,,,,,,,,,,,,,,,,,,,,,,,,,,,,,,,,,,,,,328,335,,,,,,,,,,,,,,,,,,,,,,,,,,,,,,,,,,,,,,,,,,,,,,,,,,
4436,G. Hudish,"Influence of microstructure on the shape memory properties of two Ti-lean, Ni-Ti-Pt high temperature shape memory alloys",,PhD Thesis,,1-168,2013,,,,External,,0.0,0.0,0.0,0.0,0,0.0,0.0,0.0,0.0,0,0.0,0.0,0.0,0.0,0.0,0.0,0.0,0.0,0.0,0.0,29.5,0,0.0,0.0,21.0,0.0,0,0,0.0,0,0.0,0.0,0,49.5,0,0.0,0.0,0.0,0.0,1050.0,72.0,900,0,0.0,20,0.0,20.0,0.0,0,600.0,100.0,0,0.0,0,,,10.0,3,30,0.0,0.0,1,,,,,,,,,,,,,,,,,,,,,,,,,,,,,,,,,,,,,,336,339,,,,,,,,,,,,,,,,,,,,,,,,,,,,,,,,,,,,,,,,,,,,,,,,,,
4437,G. Hudish,"Influence of microstructure on the shape memory properties of two Ti-lean, Ni-Ti-Pt high temperature shape memory alloys",,PhD Thesis,,1-168,2013,,,,External,,0.0,0.0,0.0,0.0,0,0.0,0.0,0.0,0.0,0,0.0,0.0,0.0,0.0,0.0,0.0,0.0,0.0,0.0,0.0,29.5,0,0.0,0.0,21.0,0.0,0,0,0.0,0,0.0,0.0,0,49.5,0,0.0,0.0,0.0,0.0,1050.0,72.0,900,0,0.0,20,0.0,20.0,0.0,0,600.0,1.0,0,0.0,0,,,10.0,3,30,0.0,0.0,1,,,,,,,,,,,,,,,,,,,,,,,,,,,,,,,,,,,,,,336,302,,,,,,,,,,,,,,,,,,,,,,,,,,,,,,,,,,,,,,,,,,,,,,,,,,
4438,S. M. Kornegay,"Influence of zirconium additions on nitinol shape memory phase stability, transformation temperatures, and thermo-mechanical properties",,,,163,2016,,,,External,,0.0,0.0,0.0,0.0,0,0.0,0.0,0.0,0.0,0,0.0,0.0,0.0,0.0,0.0,0.0,0.0,0.0,0.0,0.0,50.3,0,0.0,0.0,0.0,0.0,0,0,0.0,0,0.0,0.0,0,32.2,0,0.0,0.0,0.0,17.5,1050.0,72.0,900,0,0.0,20,0.0,20.0,0.0,0,1050.0,10.0,0,0.0,0,,,10.0,3,30,0.0,0.0,1,,,,,1000,15,,,,,,,,,,,,,,,,,,,,,,,,,,,,,,,,,,,,,,,,,,,,,,,,,,,,,,,,,,,,,,,,,,,,,,,,,,,,,,,,,,,397.0257235
4439,S. M. Kornegay,"Influence of zirconium additions on nitinol shape memory phase stability, transformation temperatures, and thermo-mechanical properties",,,,163,2016,,,,External,,0.0,0.0,0.0,0.0,0,0.0,0.0,0.0,0.0,0,0.0,0.0,0.0,0.0,0.0,0.0,0.0,0.0,0.0,0.0,50.3,0,0.0,0.0,0.0,0.0,0,0,0.0,0,0.0,0.0,0,32.2,0,0.0,0.0,0.0,17.5,1050.0,72.0,900,0,0.0,20,0.0,1050.0,10.0,0,550.0,0.1,0,0.0,0,,,10.0,3,30,0.0,0.0,1,,,,,1000,15,,,,,,,,,,,,,,,,,,,,,,,,,,,,,,,,,,,,,,,,,,,,,,,,,,,,,,,,,,,,,,,,,,,,,,,,,,,,,,,,,,,434.4051447
4440,S. M. Kornegay,"Influence of zirconium additions on nitinol shape memory phase stability, transformation temperatures, and thermo-mechanical properties",,,,163,2016,,,,External,,0.0,0.0,0.0,0.0,0,0.0,0.0,0.0,0.0,0,0.0,0.0,0.0,0.0,0.0,0.0,0.0,0.0,0.0,0.0,50.3,0,0.0,0.0,0.0,0.0,0,0,0.0,0,0.0,0.0,0,32.2,0,0.0,0.0,0.0,17.5,1050.0,72.0,900,0,0.0,20,0.0,1050.0,10.0,0,550.0,0.2,0,0.0,0,,,10.0,3,30,0.0,0.0,1,,,,,1000,15,,,,,,,,,,,,,,,,,,,,,,,,,,,,,,,,,,,,,,,,,,,,,,,,,,,,,,,,,,,,,,,,,,,,,,,,,,,,,,,,,,,495.096463
4441,S. M. Kornegay,"Influence of zirconium additions on nitinol shape memory phase stability, transformation temperatures, and thermo-mechanical properties",,,,163,2016,,,,External,,0.0,0.0,0.0,0.0,0,0.0,0.0,0.0,0.0,0,0.0,0.0,0.0,0.0,0.0,0.0,0.0,0.0,0.0,0.0,50.3,0,0.0,0.0,0.0,0.0,0,0,0.0,0,0.0,0.0,0,32.2,0,0.0,0.0,0.0,17.5,1050.0,72.0,900,0,0.0,20,0.0,1050.0,10.0,0,550.0,0.5,0,0.0,0,,,10.0,3,30,0.0,0.0,1,,,,,1000,15,,,,,,,,,,,,,,,,,,,,,,,,,,,,,,,,,,,,,,,,,,,,,,,,,,,,,,,,,,,,,,,,,,,,,,,,,,,,,,,,,,,515.192926
4442,S. M. Kornegay,"Influence of zirconium additions on nitinol shape memory phase stability, transformation temperatures, and thermo-mechanical properties",,,,163,2016,,,,External,,0.0,0.0,0.0,0.0,0,0.0,0.0,0.0,0.0,0,0.0,0.0,0.0,0.0,0.0,0.0,0.0,0.0,0.0,0.0,50.3,0,0.0,0.0,0.0,0.0,0,0,0.0,0,0.0,0.0,0,32.2,0,0.0,0.0,0.0,17.5,1050.0,72.0,900,0,0.0,20,0.0,1050.0,10.0,0,550.0,1.0,0,0.0,0,,,10.0,3,30,0.0,0.0,1,,,,,1000,15,,,,,,,,,,,,,,,,,,,,,,,,,,,,,,,,,,,,,,,,,,,,,,,,,,,,,,,,,,,,,,,,,,,,,,,,,,,,,,,,,,,542.5241158
4443,S. M. Kornegay,"Influence of zirconium additions on nitinol shape memory phase stability, transformation temperatures, and thermo-mechanical properties",,,,163,2016,,,,External,,0.0,0.0,0.0,0.0,0,0.0,0.0,0.0,0.0,0,0.0,0.0,0.0,0.0,0.0,0.0,0.0,0.0,0.0,0.0,50.3,0,0.0,0.0,0.0,0.0,0,0,0.0,0,0.0,0.0,0,32.2,0,0.0,0.0,0.0,17.5,1050.0,72.0,900,0,0.0,20,0.0,1050.0,10.0,0,550.0,2.0,0,0.0,0,,,10.0,3,30,0.0,0.0,1,,,,,1000,15,,,,,,,,,,,,,,,,,,,,,,,,,,,,,,,,,,,,,,,,,,,,,,,,,,,,,,,,,,,,,,,,,,,,,,,,,,,,,,,,,,,546.9453376
