Repository: sinazadeh/CatBoost-SMAs

# CatBoost SMAs
This repository contains a sample implementation of using CatBoost for building a surrogate model for transformation temperatures of Shape Memory Alloys (SMAs). The sample code (found in [main.py](main.py)) showcases how CatBoost can be used to model this data and make predictions with a high degree of accuracy. The accompanying [raw_data.csv](raw_data.csv) file contains 4899 data points that can be used to train and validate the model. This data can also serve as a reference for researchers looking to explore the use of CatBoost in this particular field.

File: raw_data.csv (part 62 of 67)
termediate_a_(A),Micro_Intermediate_b,Micro_Intermediate_c,Micro_Intermediate_Space_Group,Micro_Martensite_Test_Temperature_Above_Af(Temp-Af),Micro_Martensite_Structure,Micro_Martensite_a_(A),Micro_Martensite_b,Micro_Martensite_c,Micro_Martensite_Beta,Micro_Martensite_Space_Group,Micro_Martensite_Sub-structure,Micro_Precipitate_Test_Temperature,Micro_Precipitate_Structure,Micro_Precipitate_Volume_Fraction,NeedsAttention,SME_Transforms,SME_Mf,SME_Mp,SME_Ms,SME_As,SME_Ap,SME_Af,SME_Thermal_Hysteresis,SME_Transformation_Range,SME_RfM,SME_RfA,SME_dH(MA)(J/g),SME_dH(AM)(J/g),SME_dH(AR)(J/G),SME_dS(MA)(J/kgK),SME_dS(AM)(J/kgK),SME_dS(AR)(J/kgK),SME_epsilonAct(%),SME_epsilonIrr(%),SME_Failure(FatigueTest),SME_Bend_Recovery(%),SE_R.Strain(%),SE_Strain_Max(%),SE_Stress_Max(MPa),SE_Mf_Stress,SE_Ms_Stress,SE_As_Stress,SE_Af_Stress,SE_M_Yield,SE_A_Yield,MSME_Magnetization (emu/g),MSME_Magnetization Change (AM)(emu/g),MSME_Magnetization Change (MA)(emu/g),MSME_Mf Temp (Â°C),MSME_Mf Mag (emu/g),MSME_Mp Temp (Â°C),MSME_Mp Mag (emu/g),MSME_Ms_Temp(C),MSME_Ms_Mag(emu/g),MSME_Direct average rate (emu/gÂ°C),MSME_Direct_integrated_magnetization_change(emu/g),MSME_As_Temp(C),MSME_As_Mag(emu/g),MSME_Ap_Temp (C),MSME_Ap_Mag(emu/g),MSME_Af_Temp (C),MSME_Af_Mag(emu/g),MSME_Reverse_average_rate(emu/gC),MSME_Reverse_integrated_magnetization_change(emu/g),MSME_Direct_MT_range(C),MSME_Reverse_MT_range(C),MSME_Hysteresis(C),MSME_Estimated_entropy_difference_(J/kg*K),"MSME_Tc(DSC)-Ms(SQUID,0.05T)",Hard_VHN
4520,"K.C. Atli, I. Karaman, A. Garg, Y. Chumlyakov, I.V. Kireeva",Shape memory characteristics of Ti49.5Ni25Pd25Sc0.5 high-temperature shape memory alloy after severe plastic deformation,,Acta Materialia,59,4747-4760,2011,,,,External,,0.0,0.0,0.0,0.0,0,0.0,0.0,0.0,0.0,0,0.0,0.0,0.0,0.0,0.0,0.0,0.0,0.0,0.0,0.0,25.0,0,25.0,0.0,0.0,0.0,0,0,0.5,0,0.0,0.0,0,49.5,0,0.0,0.0,0.0,0.0,1050.0,72.0,900,0,0.0,20,0.0,20.0,0.0,0,350.0,1.0,0,0.0,0,,,10.0,3,30,0.0,0.0,1,,,,,300,15,,,,,,,,,,,,,,,,,,,,,,,,,,,,,,,,,,,,,,,,,,,,,,,,,,,,,,,,,,,,,,,,,,,,,,,,,,,,,,,,,,,277.2129228
4521,"K.C. Atli, I. Karaman, A. Garg, Y. Chumlyakov, I.V. Kireeva",Shape memory characteristics of Ti49.5Ni25Pd25Sc0.5 high-temperature shape memory alloy after severe plastic deformation,,Acta Materialia,59,4747-4760,2011,,,,External,,0.0,0.0,0.0,0.0,0,0.0,0.0,0.0,0.0,0,0.0,0.0,0.0,0.0,0.0,0.0,0.0,0.0,0.0,0.0,25.0,0,25.0,0.0,0.0,0.0,0,0,0.5,0,0.0,0.0,0,49.5,0,0.0,0.0,0.0,0.0,1050.0,72.0,900,0,0.0,20,0.0,20.0,0.0,0,400.0,1.0,0,0.0,0,,,10.0,3,30,0.0,0.0,1,,,,,300,15,,,,,,,,,,,,,,,,,,,,,,,,,,,,,,,,,,,,,,,,,,,,,,,,,,,,,,,,,,,,,,,,,,,,,,,,,,,,,,,,,,,267.8989787
4522,"K.C. Atli, I. Karaman, A. Garg, Y. Chumlyakov, I.V. Kireeva",Shape memory characteristics of Ti49.5Ni25Pd25Sc0.5 high-temperature shape memory alloy after severe plastic deformation,,Acta Materialia,59,4747-4760,2011,,,,External,,0.0,0.0,0.0,0.0,0,0.0,0.0,0.0,0.0,0,0.0,0.0,0.0,0.0,0.0,0.0,0.0,0.0,0.0,0.0,25.0,0,25.0,0.0,0.0,0.0,0,0,0.5,0,0.0,0.0,0,49.5,0,0.0,0.0,0.0,0.0,1050.0,72.0,900,0,0.0,20,0.0,20.0,0.0,0,500.0,1.0,0,0.0,0,,,10.0,3,30,0.0,0.0,1,,,,,300,15,,,,,,,,,,,,,,,,,,,,,,,,,,,,,,,,,,,,,,,,,,,,,,,,,,,,,,,,,,,,,,,,,,,,,,,,,,,,,,,,,,,254.1956255
4523,"K.C. Atli, I. Karaman, A. Garg, Y. Chumlyakov, I.V. Kireeva",Shape memory characteristics of Ti49.5Ni25Pd25Sc0.5 high-temperature shape memory alloy after severe plastic deformation,,Acta Materialia,59,4747-4760,2011,,,,External,,0.0,0.0,0.0,0.0,0,0.0,0.0,0.0,0.0,0,0.0,0.0,0.0,0.0,0.0,0.0,0.0,0.0,0.0,0.0,25.0,0,25.0,0.0,0.0,0.0,0,0,0.5,0,0.0,0.0,0,49.5,0,0.0,0.0,0.0,0.0,1050.0,72.0,900,0,0.0,20,0.0,20.0,0.0,0,600.0,1.0,0,0.0,0,,,10.0,3,30,0.0,0.0,1,,,,,300,15,,,,,,,,,,,,,,,,,,,,,,,,,,,,,,,,,,,,,,,,,,,,,,,,,,,,,,,,,,,,,,,,,,,,,,,,,,,,,,,,,,,238.4144905
4524,"K.C. Atli, I. Karaman, A. Garg, Y. Chumlyakov, I.V. Kireeva",Shape memory characteristics of Ti49.5Ni25Pd25Sc0.5 high-temperature shape memory alloy after severe plastic deformation,,Acta Materialia,59,4747-4760,2011,,,,External,,0.0,0.0,0.0,0.0,0,0.0,0.0,0.0,0.0,0,0.0,0.0,0.0,0.0,0.0,0.0,0.0,0.0,0.0,0.0,25.0,0,25.0,0.0,0.0,0.0,0,0,0.5,0,0.0,0.0,0,49.5,0,0.0,0.0,0.0,0.0,1050.0,72.0,900,0,0.0,20,0.0,20.0,0.0,0,20.0,0.0,0,0.0,0,,,10.0,3,30,0.0,0.0,1,,,,,300,15,,,,,,,,,,,,,,,,,,,,,,,,,,,,,,,,,,,,,,,,,,,,,,,,,,,,,,,,,,,,,,,,,,,,,,,,,,,,,,,,,,,211.7803809
4525,"K. C. Atli, I. Karaman, A. Garg, Y. Chumlyakov and I. V. Kireeva",Shape memory characteristics of Ti49.5Ni25Pd25Sc0.5 high-temperature shape memory alloy after severe plastic deformation,,Acta Materialia,59,4747-4760,2011,,,,External,,0.0,0.0,0.0,0.0,0,0.0,0.0,0.0,0.0,0,0.0,0.0,0.0,0.0,0.0,0.0,0.0,0.0,0.0,0.0,24.5,0,25.0,0.0,0.0,0.0,0,0,0.5,0,0.0,0.0,0,50.0,0,0.0,0.0,0.0,0.0,1050.0,72.0,900,0,0.0,20,0.0,20.0,0.0,0,20.0,0.0,0,0.0,0,,,10.0,3,30,0.0,0.0,1,,,,,300,15,,,,,,,,,,,,,,,,,,,,,,,,,,,,,,,,,,,,,,,,,,,,,,,,,,,,,,,,,,,,,,,,,,,,,,,,,,,,,,,,,,,286.8324977
4526,"K. C. Atli, I. Karaman, A. Garg, Y. Chumlyakov and I. V. Kireeva",Shape memory characteristics of Ti49.5Ni25Pd25Sc0.5 high-temperature shape memory alloy after severe plastic deformation,,Acta Materialia,59,4747-4760,2011,,,,External,,0.0,0.0,0.0,0.0,0,0.0,0.0,0.0,0.0,0,0.0,0.0,0.0,0.0,0.0,0.0,0.0,0.0,0.0,0.0,24.5,0,25.0,0.0,0.0,0.0,0,0,0.5,0,0.0,0.0,0,50.0,0,0.0,0.0,0.0,0.0,1050.0,72.0,900,0,0.0,20,0.0,20.0,0.0,0,300.0,1.0,0,0.0,0,,,10.0,3,30,0.0,0.0,1,,,,,300,15,,,,,,,,,,,,,,,,,,,,,,,,,,,,,,,,,,,,,,,,,,,,,,,,,,,,,,,,,,,,,,,,,,,,,,,,,,,,,,,,,,,281.2165773
4527,"K. C. Atli, I. Karaman, A. Garg, Y. Chumlyakov and I. V. Kireeva",Shape memory characteristics of Ti49.5Ni25Pd25Sc0.5 high-temperature shape memory alloy after severe plastic deformation,,Acta Materialia,59,4747-4760,2011,,,,External,,0.0,0.0,0.0,0.0,0,0.0,0.0,0.0,0.0,0,0.0,0.0,0.0,0.0,0.0,0.0,0.0,0.0,0.0,0.0,24.5,0,25.0,0.0,0.0,0.0,0,0,0.5,0,0.0,0.0,0,50.0,0,0.0,0.0,0.0,0.0,1050.0,72.0,900,0,0.0,20,0.0,20.0,0.0,0,350.0,1.0,0,0.0,0,,,10.0,3,30,0.0,0.0,1,,,,,300,15,,,,,,,,,,,,,,,,,,,,,,,,,,,,,,,,,,,,,,,,,,,,,,,,,,,,,,,,,,,,,,,,,,,,,,,,,,,,,,,,,,,277.2129228
4528,"K. C. Atli, I. Karaman, A. Garg, Y. Chumlyakov and I. V. Kireeva",Shape memory characteristics of Ti49.5Ni25Pd25Sc0.5 high-temperature shape memory alloy after severe plastic deformation,,Acta Materialia,59,4747-4760,2011,,,,External,,0.0,0.0,0.0,0.0,0,0.0,0.0,0.0,0.0,0,0.0,0.0,0.0,0.0,0.0,0.0,0.0,0.0,0.0,0.0,24.5,0,25.0,0.0,0.0,0.0,0,0,0.5,0,0.0,0.0,0,50.0,0,0.0,0.0,0.0,0.0,1050.0,72.0,900,0,0.0,20,0.0,20.0,0.0,0,400.0,1.0,0,0.0,0,,,10.0,3,30,0.0,0.0,1,,,,,300,15,,,,,,,,,,,,,,,,,,,,,,,,,,,,,,,,,,,,,,,,,,,,,,,,,,,,,,,,,,,,,,,,,,,,,,,,,,,,,,,,,,,267.8989787
4529,"K. C. Atli, I. Karaman, A. Garg, Y. Chumlyakov and I. V. Kireeva",Shape memory characteristics of Ti49.5Ni25Pd25Sc0.5 high-temperature shape memory alloy after severe plastic deformation,,Acta Materialia,59,4747-4760,2011,,,,External,,0.0,0.0,0.0,0.0,0,0.0,0.0,0.0,0.0,0,0.0,0.0,0.0,0.0,0.0,0.0,0.0,0.0,0.0,0.0,24.5,0,25.0,0.0,0.0,0.0,0,0,0.5,0,0.0,0.0,0,50.0,0,0.0,0.0,0.0,0.0,1050.0,72.0,900,0,0.0,20,0.0,20.0,0.0,0,500.0,1.0,0,0.0,0,,,10.0,3,30,0.0,0.0,1,,,,,300,15,,,,,,,,,,,,,,,,,,,,,,,,,,,,,,,,,,,,,,,,,,,,,,,,,,,,,,,,,,,,,,,,,,,,,,,,,,,,,,,,,,,254.1956255
4530,"K. C. Atli, I. Karaman, A. Garg, Y. Chumlyakov and I. V. Kireeva",Shape memory characteristics of Ti49.5Ni25Pd25Sc0.5 high-temperature shape memory alloy after severe plastic deformation,,Acta Materialia,59,4747-4760,2011,,,,External,,0.0,0.0,0.0,0.0,0,0.0,0.0,0.0,0.0,0,0.0,0.0,0.0,0.0,0.0,0.0,0.0,0.0,0.0,0.0,24.5,0,25.0,0.0,0.0,0.0,0,0,0.5,0,0.0,0.0,0,50.0,0,0.0,0.0,0.0,0.0,1050.0,72.0,900,0,0.0,20,0.0,20.0,0.0,0,600.0,1.0,0,0.0,0,,,10.0,3,30,0.0,0.0,1,,,,,300,15,,,,,,,,,,,,,,,,,,,,,,,,,,,,,,,,,,,,,,,,,,,,,,,,,,,,,,,,,,,,,,,,,,,,,,,,,,,,,,,,,,,238.4144905
4531,"K. C. Atli, I. Karaman, A. Garg, Y. Chumlyakov and I. V. Kireeva",Shape memory characteristics of Ti49.5Ni25Pd25Sc0.5 high-temperature shape memory alloy after severe plastic deformation,,Acta Materialia,59,4747-4760,2011,,,,External,,0.0,0.0,0.0,0.0,0,0.0,0.0,0.0,0.0,0,0.0,0.0,0.0,0.0,0.0,0.0,0.0,0.0,0.0,0.0,24.5,0,25.0,0.0,0.0,0.0,0,0,0.5,0,0.0,0.0,0,50.0,0,0.0,0.0,0.0,0.0,1050.0,72.0,900,0,0.0,20,0.0,20.0,0.0,0,20.0,0.0,0,0.0,0,,,10.0,3,30,0.0,0.0,1,,,,,300,15,,,,,,,,,,,,,,,,,,,,,,,,,,,,,,,,,,,,,,,,,,,,,,,,,,,,,,,,,,,,,,,,,,,,,,,,,,,,,,,,,,,211.7803809
4532,"A. M. PÃ©rez-Sierra, J. Pons, R. Santamarta, I. Karaman and R. D. Noebe",Stability of a Ni-rich Ni-Ti-Zr high temperature shape memory alloy upon low temperature aging and thermal cycling,,Scripta Materialia,124,47-50,2016,,,,External,,0.0,0.0,0.0,0.0,0,0.0,0.0,0.0,0.0,0,0.0,0.0,0.0,0.0,0.0,0.0,0.0,0.0,0.0,0.0,50.3,0,0.0,0.0,0.0,0.0,0,0,0.0,0,0.0,0.0,0,29.7,0,0.0,0.0,0.0,20.0,1050.0,72.0,900,0,0.0,20,0.0,900.0,1.0,0,550.0,3.0,0,0.0,0,,,10.0,3,30,0.0,0.0,1,,,,,,,,,,,,,,,,,,,,,,,,,,,,,,,,,,,,109.6590909,,119.0340909,151.4204545,,163.3522727,44.3181818,53.6931818,,,,,,,,,,,,,,,,,,,,,,,,,,,,,,,,,,,,,,,,,,,,,,
4533,"A. M. PÃ©rez-Sierra, J. Pons, R. Santamarta, I. Karaman and R. D. Noebe",Stability of a Ni-rich Ni-Ti-Zr high temperature shape memory alloy upon low temperature aging and thermal cycling,,Scripta Materialia,124,47-50,2016,,,,External,,0.0,0.0,0.0,0.0,0,0.0,0.0,0.0,0.0,0,0.0,0.0,0.0,0.0,0.0,0.0,0.0,0.0,0.0,0.0,50.3,0,0.0,0.0,0.0,0.0,0,0,0.0,0,0.0,0.0,0,29.7,0,0.0,0.0,0.0,20.0,1050.0,72.0,900,0,0.0,20,0.0,900.0,1.0,0,100.0,48.0,0,0.0,0,,,10.0,3,30,0.0,0.0,1,,,,,,,,,,,,,,,,,,,,,,,,,,,,,,,,,,,,90.90909091,,113.0681818,165.0568182,,186.3636364,73.2954546,95.45454549,,,,,,,,,,,,,,,,,,,,,,,,,,,,,,,,,,,,,,,,,,,,,,
4534,"A. M. PÃ©rez-Sierra, J. Pons, R. Santamarta, I. Karaman and R. D. Noebe",Stability of a Ni-rich Ni-Ti-Zr high temperature shape memory alloy upon low temperature aging and thermal cycling,,Scripta Materialia,124,47-50,2016,,,,External,,0.0,0.0,0.0,0.0,0,0.0,0.0,0.0,0.0,0,0.0,0.0,0.0,0.0,0.0,0.0,0.0,0.0,0.0,0.0,50.3,0,0.0,0.0,0.0,0.0,0,0,0.0,0,0.0,0.0,0,29.7,0,0.0,0.0,0.0,20.0,1050.0,72.0,900,0,0.0,20,0.0,900.0,1.0,0,550.0,3.0,0,0.0,0,,,10.0,3,30,0.0,0.0,1,,,,,,,,,,,,,,,,,,,,,,,,,,,,,,,,,,,,0.568181818,,28.97727273,53.40909091,,74.43181818,45.45454545,73.86363636,,,,,,,,,,,,,,,,,,,,,,,,,,,,,,,,,,,,,,,,,,,,,,
4535,"A. M. PÃ©rez-Sierra, J. Pons, R. Santamarta, I. Karaman and R. D. Noebe",Stability of a Ni-rich Ni-Ti-Zr high temperature shape memory alloy upon low temperature aging and thermal cycling,,Scripta Materialia,124,47-50,2016,,,,External,,0.0,0.0,0.0,0.0,0,0.0,0.0,0.0,0.0,0,0.0,0.0,0.0,0.0,0.0,0.0,0.0,0.0,0.0,0.0,50.3,0,0.0,0.0,0.0,0.0,0,0,0.0,0,0.0,0.0,0,29.7,0,0.0,0.0,0.0,20.0,1050.0,72.0,900,0,0.0,20,0.0,900.0,1.0,0,550.0,3.0,0,0.0,0,,150,10.0,20,30,0.0,0.0,1,,,,,,,,,,,,,,,,,,,,,,,,,,,,,,,,,,,,,,-38.37837838,,,35.13513514,73.51351352,,,,,,,,,,,,,,,,,,,,,,,,,,,,,,,,,,,,,,,,,,,,,,,
4536,"A. M. PÃ©rez-Sierra, J. Pons, R. Santamarta, I. Karaman and R. D. Noebe",Stability of a Ni-rich Ni-Ti-Zr high temperature shape memory alloy upon low temperature aging and thermal cycling,,Scripta Materialia,124,47-50,2016,,,,External,,0.0,0.0,0.0,0.0,0,0.0,0.0,0.0,0.0,0,0.0,0.0,0.0,0.0,0.0,0.0,0.0,0.0,0.0,0.0,50.3,0,0.0,0.0,0.0,0.0,0,0,0.0,0,0.0,0.0,0,29.7,0,0.0,0.0,0.0,20.0,1050.0,72.0,900,0,0.0,20,0.0,900.0,1.0,0,550.0,3.0,0,0.0,0,,150,10.0,10,30,0.0,0.0,1,,,,,,,,,,,,,,,,,,,,,,,,,,,,,,,,,,,,,,-24.32432432,,,45.94594595,70.27027027,,,,,,,,,,,,,,,,,,,,,,,,,,,,,,,,,,,,,,,,,,,,,,,
4537,"A. M. PÃ©rez-Sierra, J. Pons, R. Santamarta, I. Karaman and R. D. Noebe",Stability of a Ni-rich Ni-Ti-Zr high temperature shape memory alloy upon low temperature aging and thermal cycling,,Scripta Materialia,124,47-50,2016,,,,External,,0.0,0.0,0.0,0.0,0,0.0,0.0,0.0,0.0,0,0.0,0.0,0.0,0.0,0.0,0.0,0.0,0.0,0.0,0.0,50.3,0,0.0,0.0,0.0,0.0,0,0,0.0,0,0.0,0.0,0,29.7,0,0.0,0.0,0.0,20.0,1050.0,72.0,900,0,0.0,20,0.0,900.0,1.0,0,550.0,3.0,0,0.0,0,,150,10.0,5,30,0.0,0.0,1,,,,,,,,,,,,,,,,,,,,,,,,,,,,,,,,,,,,,,-9.72972973,,,52.97297297,62.7027027,,,,,,,,,,,,,,,,,,,,,,,,,,,,,,,,,,,,,,,,,,,,,,,
4538,"A. M. PÃ©rez-Sierra, J. Pons, R. Santamarta, I. Karaman and R. D. Noebe",Stability of a Ni-rich Ni-Ti-Zr high temperature shape memory alloy upon low temperature aging and thermal cycling,,Scripta Materialia,124,47-50,2016,,,,External,,0.0,0.0,0.0,0.0,0,0.0,0.0,0.0,0.0,0,0.0,0.0,0.0,0.0,0.0,0.0,0.0,0.0,0.0,0.0,50.3,0,0.0,0.0,0.0,0.0,0,0,0.0,0,0.0,0.0,0,29.7,0,0.0,0.0,0.0,20.0,1050.0,72.0,900,0,0.0,20,0.0,900.0,1.0,0,550.0,3.0,0,0.0,0,,100,10.0,20,30,0.0,0.0,1,,,,,,,,,,,,,,,,,,,,,,,,,,,,,,,,,,,,,,-5.405405405,,,64.32432432,69.72972973,,,,,,,,,,,,,,,,,,,,,,,,,,,,,,,,,,,,,,,,,,,,,,,
4539,"A. M. PÃ©rez-Sierra, J. Pons, R. Santamarta, I. Karaman and R. D. Noebe",Stability of a Ni-rich Ni-Ti-Zr high temperature shape memory alloy upon low temperature aging and thermal cycling,,Scripta Materialia,124,47-50,2016,,,,External,,0.0,0.0,0.0,0.0,0,0.0,0.0,0.0,0.0,0,0.0,0.0,0.0,0.0,0.0,0.0,0.0,0.0,0.0,0.0,50.3,0,0.0,0.0,0.0,0.0,0,0,0.0,0,0.0,0.0,0,29.7,0,0.0,0.0,0.0,20.0,1050.0,72.0,900,0,0.0,20,0.0,900.0,1.0,0,550.0,3.0,0,0.0,0,,100,10.0,10,30,0.0,0.0,1,,,,,,,,,,,,,,,,,,,,,,,,,,,,,,,,,,,,,,2.702702703,,,65.94594595,63.24324325,,,,,,,,,,,,,,,,,,,,,,,,,,,,,,,,,,,,,,,,,,,,,,,
4540,"A. M. PÃ©rez-Sierra, J. Pons, R. Santamarta, I. Karaman and R. D. Noebe",Stability of a Ni-rich Ni-Ti-Zr high temperature shape memory alloy upon low temperature aging and thermal cycling,,Scripta Materialia,124,47-50,2016,,,,External,,0.0,0.0,0.0,0.0,0,0.0,0.0,0.0,0.0,0,0.0,0.0,0.0,0.0,0.0,0.0,0.0,0.0,0.0,0.0,50.3,0,0.0,0.0,0.0,0.0,0,0,0.0,0,0.0,0.0,0,29.7,0,0.0,0.0,0.0,20.0,1050.0,72.0,900,0,0.0,20,0.0,900.0,1.0,0,550.0,3.0,0,0.0,0,,150,10.0,2,30,0.0,0.0,1,,,,,,,,,,,,,,,,,,,,,,,,,,,,,,,,,,,,,,5.945945946,,,61.08108108,55.13513513,,,,,,,,,,,,,,,,,,,,,,,,,,,,,,,,,,,,,,,,,,,,,,,
4541,"A. M. PÃ©rez-Sierra, J. Pons, R. Santamarta, I. Karaman and R. D. Noebe",Stability of a Ni-rich Ni-Ti-Zr high temperature shape memory alloy upon low temperature aging and thermal cycling,,Scripta Materialia,124,47-50,2016,,,,External,,0.0,0.0,0.0,0.0,0,0.0,0.0,0.0,0.0,0,0.0,0.0,0.0,0.0,0.0,0.0,0.0,0.0,0.0,0.0,50.3,0,0.0,0.0,0.0,0.0,0,0,0.0,0,0.0,0.0,0,29.7,0,0.0,0.0,0.0,20.0,1050.0,72.0,900,0,0.0,20,0.0,900.0,1.0,0,550.0,3.0,0,0.0,0,,150,10.0,1,30,0.0,0.0,1,,,,,,,,,,,,,,,,,,,,,,,,,,,,,,,,,,,,,,11.35135135,,,65.40540541,54.05405406,,,,,,,,,,,,,,,,,,,,,,,,,,,,,,,,,,,,,,,,,,,,,,,
4542,"A. M. PÃ©rez-Sierra, J. Pons, R. Santamarta, I. Karaman and R. D. Noebe",Stability of a Ni-rich Ni-Ti-Zr high temperature shape memory alloy upon low temperature aging and thermal cycling,,Scripta Materialia,124,47-50,2016,,,,External,,0.0,0.0,0.0,0.0,0,0.0,0.0,0.0,0.0,0,0.0,0.0,0.0,0.0,0.0,0.0,0.0,0.0,0.0,0.0,50.3,0,0.0,0.0,0.0,0.0,0,0,0.0,0,0.0,0.0,0,29.7,0,0.0,0.0,0.0,20.0,1050.0,72.0,900,0,0.0,20,0.0,900.0,1.0,0,550.0,3.0,0,0.0,0,,100,10.0,5,30,0.0,0.0,1,,,,,,,,,,,,,,,,,,,,,,,,,,,,,,,,,,,,,,13.51351351,,,67.02702703,53.51351352,,,,,,,,,,,,,,,,,,,,,,,,,,,,,,,,,,,,,,,,,,,,,,,
4543,"A. M. PÃ©rez-Sierra, J. Pons, R. Santamarta, I. Karaman and R. D. Noebe",Stability of a Ni-rich Ni-Ti-Zr high temperature shape memory alloy upon low temperature aging and thermal cycling,,Scripta Materialia,124,47-50,2016,,,,External,,0.0,0.0,0.0,0.0,0,0.0,0.0,0.0,0.0,0,0.0,0.0,0.0,0.0,0.0,0.0,0.0,0.0,0.0,0.0,50.3,0,0.0,0.0,0.0,0.0,0,0,0.0,0,0.0,0.0,0,29.7,0,0.0,0.0,0.0,20.0,1050.0,72.0,900,0,0.0,20,0.0,900.0,1.0,0,550.0,3.0,0,0.0,0,,100,10.0,2,30,0.0,0.0,1,,,,,,,,,,,,,,,,,,,,,,,,,,,,,,,,,,,,,,23.78378378,,,67.56756757,43.78378379,,,,,,,,,,,,,,,,,,,,,,,,,,,,,,,,,,,,,,,,,,,,,,,
4544,"A. M. PÃ©rez-Sierra, J. Pons, R. Santamarta, I. Karaman and R. D. Noebe",Stability of a Ni-rich Ni-Ti-Zr high temperature shape memory alloy upon low temperature aging and thermal cycling,,Scripta Materialia,124,47-50,2016,,,,External,,0.0,0.0,0.0,0.0,0,0.0,0.0,0.0,0.0,0,0.0,0.0,0.0,0.0,0.0,0.0,0.0,0.0,0.0,0.0,50.3,0,0.0,0.0,0.0,0.0,0,0,0.0,0,0.0,0.0,0,29.7,0,0.0,0.0,0.0,20.0,1050.0,72.0,900,0,0.0,20,0.0,900.0,1.0,0,550.0,3.0,0,0.0,0,,100,10.0,1,30,0.0,0.0,1,,,,,,,,,,,,,,,,,,,,,,,,,,,,,,,,,,,,,,28.10810811,,,70.81081081,42.7027027,,,,,,,,,,,,,,,,,,,,,,,,,,,,,,,,,,,,,,,,,,,,,,,
4545,"A. M. PÃ©rez-Sierra, J. Pons, R. Santamarta, I. Karaman and R. D. Noebe",Stability of a Ni-rich Ni-Ti-Zr high temperature shape memory alloy upon low temperature aging and thermal cycling,,Scripta Materialia,124,47-50,2016,,,,External,,0.0,0.0,0.0,0.0,0,0.0,0.0,0.0,0.0,0,0.0,0.0,0.0,0.0,0.0,0.0,0.0,0.0,0.0,0.0,50.3,0,0.0,0.0,0.0,0.0,0,0,0.0,0,0.0,0.0,0,29.7,0,0.0,0.0,0.0,20.0,1050.0,72.0,900,0,0.0,20,0.0,900.0,1.0,0,550.0,3.0,0,0.0,0,,250,10.0,20,30,0.0,0.0,1,,,,,,,,,,,,,,,,,,,,,,,,,,,,,,,,,,,,,,82.85216375,,,124.8735486,42.02138485,,,,,,,,,,,,,,,,,,,,,,,,,,,,,,,,,,,,,,,,,,,,,,,
4546,"A. M. PÃ©rez-Sierra, J. Pons, R. Santamarta, I. Karaman and R. D. Noebe",Stability of a Ni-rich Ni-Ti-Zr high temperature shape memory alloy upon low temperature aging and thermal cycling,,Scripta Materialia,124,47-50,2016,,,,External,,0.0,0.0,0.0,0.0,0,0.0,0.0,0.0,0.0,0,0.0,0.0,0.0,0.0,0.0,0.0,0.0,0.0,0.0,0.0,50.3,0,0.0,0.0,0.0,0.0,0,0,0.0,0,0.0,0.0,0,29.7,0,0.0,0.0,0.0,20.0,1050.0,72.0,900,0,0.0,20,0.0,900.0,1.0,0,550.0,3.0,0,0.0,0,,250,10.0,10,30,0.0,0.0,1,,,,,,,,,,,,,,,,,,,,,,,,,,,,,,,,,,,,,,94.40469705,,,136.4260819,42.02138485,,,,,,,,,,,,,,,,,,,,,,,,,,,,,,,,,,,,,,,,,,,,,,,
4547,"A. M. PÃ©rez-Sierra, J. Pons, R. Santamarta, I. Karaman and R. D. Noebe",Stability of a Ni-rich Ni-Ti-Zr high temperature shape memory alloy upon low temperature aging and thermal cycling,,Scripta Materialia,124,47-50,2016,,,,External,,0.0,0.0,0.0,0.0,0,0.0,0.0,0.0,0.0,0,0.0,0.0,0.0,0.0,0.0,0.0,0.0,0.0,0.0,0.0,50.3,0,0.0,0.0,0.0,0.0,0,0,0.0,0,0.0,0.0,0,29.7,0,0.0,0.0,0.0,20.0,1050.0,72.0,900,0,0.0,20,0.0,900.0,1.0,0,100.0,48.0,0,0.0,0,,250,10.0,10,30,0.0,0.0,1,,,,,,,,,,,,,,,,,,,,,,,,,,,,,,,,,,,,,,102.2016921,,,178.8798892,76.6781971,,,,,,,,,,,,,,,,,,,,,,,,,,,,,,,,,,,,,,,,,,,,,,,
4548,"A. M. PÃ©rez-Sierra, J. Pons, R. Santamarta, I. Karaman and R. D. Noebe",Stability of a Ni-rich Ni-Ti-Zr high temperature shape memory alloy upon low temperature aging and thermal cycling,,Scripta Materialia,124,47-50,2016,,,,External,,0.0,0.0,0.0,0.0,0,0.0,0.0,0.0,0.0,0,0.0,0.0,0.0,0.0,0.0,0.0,0.0,0.0,0.0,0.0,50.3,0,0.0,0.0,0.0,0.0,0,0,0.0,0,0.0,0.0,0,29.7,0,0.0,0.0,0.0,20.0,1050.0,72.0,900,0,0.0,20,0.0,900.0,1.0,0,100.0,48.0,0,0.0,0,,250,10.0,20,30,0.0,0.0,1,,,,,,,,,,,,,,,,,,,,,,,,,,,,,,,,,,,,,,102.3474083,,,181.1916561,78.8442478,,,,,,,,,,,,,,,,,,,,,,,,,,,,,,,,,,,,,,,,,,,,,,,
4549,"A. M. PÃ©rez-Sierra, J. Pons, R. Santamarta, I. Karaman and R. D. Noebe",Stability of a Ni-rich Ni-Ti-Zr high temperature shape memory alloy upon low temperature aging and thermal cycling,,Scripta Materialia,124,47-50,2016,,,,External,,0.0,0.0,0.0,0.0,0,0.0,0.0,0.0,0.0,0,0.0,0.0,0.0,0.0,0.0,0.0,0.0,0.0,0.0,0.0,50.3,0,0.0,0.0,0.0,0.0,0,0,0.0,0,0.0,0.0,0,29.7,0,0.0,0.0,0.0,20.0,1050.0,72.0,900,0,0.0,20,0.0,900.0,1.0,0,550.0,3.0,0,0.0,0,,250,10.0,5,30,0.0,0.0,1,,,,,,,,,,,,,,,,,,,,,,,,,,,,,,,,,,,,,,103.4288584,,,144.5853982,41.1565398,,,,,,,,,,,,,,,,,,,,,,,,,,,,,,,,,,,,,,,,,,,,,,,
4550,"A. M. PÃ©rez-Sierra, J. Pons, R. Santamarta, I. Karaman and R. D. Noebe",Stability of a Ni-rich Ni-Ti-Zr high temperature shape memory alloy upon low temperature aging and thermal cycling,,Scripta Materialia,124,47-50,2016,,,,External,,0.0,0.0,0.0,0.0,0,0.0,0.0,0.0,0.0,0,0.0,0.0,0.0,0.0,0.0,0.0,0.0,0.0,0.0,0.0,50.3,0,0.0,0.0,0.0,0.0,0,0,0.0,0,0.0,0.0,0,29.7,0,0.0,0.0,0.0,20.0,1050.0,72.0,900,0,0.0,20,0.0,900.0,1.0,0,100.0,48.0,0,0.0,0,,250,10.0,5,30,0.0,0.0,1,,,,,,,,,,,,,,,,,,,,,,,,,,,,,,,,,,,,,,104.296854,,,176.6421618,72.3453078,,,,,,,,,,,,,,,,,,,,,,,,,,,,,,,,,,,,,,,,,,,,,,,
4551,"A. M. PÃ©rez-Sierra, J. Pons, R. Santamarta, I. Karaman and R. D. Noebe",Stability of a Ni-rich Ni-Ti-Zr high temperature shape memory alloy upon low temperature aging and thermal cycling,,Scripta Materialia,124,47-50,2016,,,,External,,0.0,0.0,0.0,0.0,0,0.0,0.0,0.0,0.0,0,0.0,0.0,0.0,0.0,0.0,0.0,0.0,0.0,0.0,0.0,50.3,0,0.0,0.0,0.0,0.0,0,0,0.0,0,0.0,0.0,0,29.7,0,0.0,0.0,0.0,20.0,1050.0,72.0,900,0,0.0,20,0.0,900.0,1.0,0,100.0,48.0,0,0.0,0,,250,10.0,2,30,0.0,0.0,1,,,,,,,,,,,,,,,,,,,,,,,,,,,,,,,,,,,,,,105.1191656,,,175.2984227,70.1792571,,,,,,,,,,,,,,,,,,,,,,,,,,,,,,,,,,,,,,,,,,,,,,,
4552,"A. M. PÃ©rez-Sierra, J. Pons, R. Santamarta, I. Karaman and R. D. Noebe",Stability of a Ni-rich Ni-Ti-Zr high temperature shape memory alloy upon low temperature aging and thermal cycling,,Scripta Materialia,124,47-50,2016,,,,External,,0.0,0.0,0.0,0.0,0,0.0,0.0,0.0,0.0,0,0.0,0.0,0.0,0.0,0.0,0.0,0.0,0.0,0.0,0.0,50.3,0,0.0,0.0,0.0,0.0,0,0,0.0,0,0.0,0.0,0,29.7,0,0.0,0.0,0.0,20.0,1050.0,72.0,900,0,0.0,20,0.0,900.0,1.0,0,100.0,48.0,0,0.0,0,,250,10.0,1,30,0.0,0.0,1,,,,,,,,,,,,,,,,,,,,,,,,,,,,,,,,,,,,,,106.4054059,,,174.8518224,68.4464165,,,,,,,,,,,,,,,,,,,,,,,,,,,,,,,,,,,,,,,,,,,,,,,
4553,"A. M. PÃ©rez-Sierra, J. Pons, R. Santamarta, I. Karaman and R. D. Noebe",Stability of a Ni-rich Ni-Ti-Zr high temperature shape memory alloy upon low temperature aging and thermal cycling,,Scripta Materialia,124,47-50,2016,,,,External,,0.0,0.0,0.0,0.0,0,0.0,0.0,0.0,0.0,0,0.0,0.0,0.0,0.0,0.0,0.0,0.0,0.0,0.0,0.0,50.3,0,0.0,0.0,0.0,0.0,0,0,0.0,0,0.0,0.0,0,29.7,0,0.0,0.0,0.0,20.0,1050.0,72.0,900,0,0.0,20,0.0,900.0,1.0,0,550.0,3.0,0,0.0,0,,250,10.0,2,30,0.0,0.0,1,,,,,,,,,,,,,,,,,,,,,,,,,,,,,,,,,,,,,,111.1841078,,,152.7730701,41.5889623,,,,,,,,,,,,,,,,,,,,,,,,,,,,,,,,,,,,,,,,,,,,,,,
4554,"A. M. PÃ©rez-Sierra, J. Pons, R. Santamarta, I. Karaman and R. D. Noebe",Stability of a Ni-rich Ni-Ti-Zr high temperature shape memory alloy upon low temperature aging and thermal cycling,,Scripta Materialia,124,47-50,2016,,,,External,,0.0,0.0,0.0,0.0,0,0.0,0.0,0.0,0.0,0,0.0,0.0,0.0,0.0,0.0,0.0,0.0,0.0,0.0,0.0,50.3,0,0.0,0.0,0.0,0.0,0,0,0.0,0,0.0,0.0,0,29.7,0,0.0,0.0,0.0,20.0,1050.0,72.0,900,0,0.0,20,0.0,900.0,1.0,0,550.0,3.0,0,0.0,0,,250,10.0,1,30,0.0,0.0,1,,,,,,,,,,,,,,,,,,,,,,,,,,,,,,,,,,,,,,114.202401,,,157.0894185,42.8870175,,,,,,,,,,,,,,,,,,,,,,,,,,,,,,,,,,,,,,,,,,,,,,,
4555,"L. Kovarik, F. Yang, A. Garg, D. Diercks, M. Kaufman, R.D. Noebe, M.J. Mills",Structural analysis of a new precipitate phase in high-temperature TiNiPt shape memory alloys,,Acta Materialia,58,4460-4673,2010,,,,External,,0.0,0.0,0.0,0.0,0,0.0,0.0,0.0,0.0,0,0.0,0.0,0.0,0.0,0.0,0.0,0.0,0.0,0.0,0.0,30.0,0,0.0,0.0,20.0,0.0,0,0,0.0,0,0.0,0.0,0,50.0,0,0.0,0.0,0.0,0.0,1050.0,72.0,900,0,0.0,20,0.0,20.0,0.0,0,500.0,1024.0,0,0.0,0,,,10.0,3,30,0.0,0.0,1,,,,,,,,,,,,,,,,,,,,,,,,,,,,,,,,,,,,256,,288,311,,339,51,83,,,,,,,,,,,,,,,,,,,,,,,,,,,,,,,,,,,,,,,,,,,,,,
4556,"L. Kovarik, F. Yang, A. Garg, D. Diercks, M. Kaufman, R.D. Noebe, M.J. Mills",Structural analysis of a new precipitate phase in high-temperature TiNiPt shape memory alloys,,Acta Materialia,58,4460-4673,2010,,,,External,,0.0,0.0,0.0,0.0,0,0.0,0.0,0.0,0.0,0,0.0,0.0,0.0,0.0,0.0,0.0,0.0,0.0,0.0,0.0,30.0,0,0.0,0.0,20.0,0.0,0,0,0.0,0,0.0,0.0,0,50.0,0,0.0,0.0,0.0,0.0,1050.0,72.0,900,0,0.0,20,0.0,20.0,0.0,0,500.0,256.0,0,0.0,0,,,10.0,3,30,0.0,0.0,1,,,,,,,,,,,,,,,,,,,,,,,,,,,,,,,,,,,,237,,266,289,,318,52,81,,,,,,,,,,,,,,,,,,,,,,,,,,,,,,,,,,,,,,,,,,,,,,
4557,"L. Kovarik, F. Yang, A. Garg, D. Diercks, M. Kaufman, R.D. Noebe, M.J. Mills",Structural analysis of a new precipitate phase in high-temperature TiNiPt shape memory alloys,,Acta Materialia,58,4460-4673,2010,,,,External,,0.0,0.0,0.0,0.0,0,0.0,0.0,0.0,0.0,0,0.0,0.0,0.0,0.0,0.0,0.0,0.0,0.0,0.0,0.0,30.0,0,0.0,0.0,20.0,0.0,0,0,0.0,0,0.0,0.0,0,50.0,0,0.0,0.0,0.0,0.0,1050.0,72.0,900,0,0.0,20,0.0,20.0,0.0,0,500.0,64.0,0,0.0,0,,,10.0,3,30,0.0,0.0,1,,,,,,,,,,,,,,,,,,,,,,,,,,,,,,,,,,,,232,,260,285,,313,53,81,,,,,,,,,,,,,,,,,,,,,,,,,,,,,,,,,,,,,,,,,,,,,,
4558,"L. Kovarik, F. Yang, A. Garg, D. Diercks, M. Kaufman, R.D. Noebe, M.J. Mills",Structural analysis of a new precipitate phase in high-temperature TiNiPt shape memory alloys,,Acta Materialia,58,4460-4673,2010,,,,External,,0.0,0.0,0.0,0.0,0,0.0,0.0,0.0,0.0,0,0.0,0.0,0.0,0.0,0.0,0.0,0.0,0.0,0.0,0.0,30.0,0,0.0,0.0,20.0,0.0,0,0,0.0,0,0.0,0.0,0,50.0,0,0.0,0.0,0.0,0.0,1050.0,72.0,900,0,0.0,20,0.0,20.0,0.0,0,500.0,4.0,0,0.0,0,,,10.0,3,30,0.0,0.0,1,,,,,,,,,,,,,,,,,,,,,,,,,,,,,,,,,,,,211,,239,267,,294,55,83,,,,,,,,,,,,,,,,,,,,,,,,,,,,,,,,,,,,,,,,,,,,,,
4559,"L. Kovarik, F. Yang, A. Garg, D. Diercks, M. Kaufman, R.D. Noebe, M.J. Mills",Structural analysis of a new precipitate phase in high-temperature TiNiPt shape memory alloys,,Acta Materialia,58,4460-4673,2010,,,,External,,0.0,0.0,0.0,0.0,0,0.0,0.0,0.0,0.0,0,0.0,0.0,0.0,0.0,0.0,0.0,0.0,0.0,0.0,0.0,30.0,0,0.0,0.0,20.0,0.0,0,0,0.0,0,0.0,0.0,0,50.0,0,0.0,0.0,0.0,0.0,1050.0,72.0,900,0,0.0,20,0.0,20.0,0.0,0,20.0,0.0,0,0.0,0,,,10.0,3,30,0.0,0.0,1,,,,,,,,,,,,,,,,,,,,,,,,,,,,,,,,,,,,200,,229,255,,283,54,83,,,,,,,,,,,,,,,,,,,,,,,,,,,,,,,,,,,,,,,,,,,,,,
4560,P.G. Lindquist,"Structure and transformation behavior of martensitic Ti - (Ni,Pd) and Ti - (Ni,Pt) alloys",,PhD Thesis,,1-135,1988,,,,External,,0.0,0.0,0.0,0.0,0,0.0,0.0,0.0,0.0,0,0.0,0.0,0.0,0.0,0.0,0.0,0.0,0.0,0.0,0.0,30.0,0,20.0,0.0,0.0,0.0,0,0,0.0,0,0.0,0.0,0,50.0,0,0.0,0.0,0.0,0.0,1000.0,24.0,900,0,0.0,20,0.0,20.0,0.0,0,1000.0,24.0,0,0.0,0,,,10.0,3,30,0.0,0.0,1,,,,,,,,,,,,,,,,,,,,,,,,,,,,,,,,,,,,,,,,,,,,,,,,,,,,,,,,0.89,2,266,,,,,,,,,,,,,,,,,,,,,,,,,,,,,,,
4561,P.G. Lindquist,"Structure and transformation behavior of martensitic Ti - (Ni,Pd) and Ti - (Ni,Pt) alloys",,PhD Thesis,,1-135,1988,,,,External,,0.0,0.0,0.0,0.0,0,0.0,0.0,0.0,0.0,0,0.0,0.0,0.0,0.0,0.0,0.0,0.0,0.0,0.0,0.0,20.0,0,30.0,0.0,0.0,0.0,0,0,0.0,0,0.0,0.0,0,50.0,0,0.0,0.0,0.0,0.0,1000.0,24.0,900,0,0.0,20,0.0,20.0,0.0,0,1000.0,24.0,0,0.0,0,,,10.0,3,30,0.0,0.0,1,,,,,,,,,,,,,,,,,,,,,,,,,,,,,,,,,,,,,,,,,,,,,,,,,,,,,,,,1,2,351,,,,,,,,,,,,,,,,,,,,,,,,,,,,,,,
4562,P.G. Lindquist,"Structure and transformation behavior of martensitic Ti - (Ni,Pd) and Ti - (Ni,Pt) alloys",,PhD Thesis,,1-135,1988,,,,External,,0.0,0.0,0.0,0.0,0,0.0,0.0,0.0,0.0,0,0.0,0.0,0.0,0.0,0.0,0.0,0.0,0.0,0.0,0.0,10.0,0,40.0,0.0,0.0,0.0,0,0,0.0,0,0.0,0.0,0,50.0,0,0.0,0.0,0.0,0.0,1000.0,24.0,900,0,0.0,20,0.0,20.0,0.0,0,1000.0,24.0,0,0.0,0,,,10.0,3,30,0.0,0.0,1,,,,,,,,,,,,,,,,,,,,,,,,,,,,,,,,,,,,,,,,,,,,,,,,,,,,,,,,0.92,2,418,,,,,,,,,,,,,,,,,,,,,,,,,,,,,,,
4563,P.G. Lindquist,"Structure and transformation behavior of martensitic Ti - (Ni,Pd) and Ti - (Ni,Pt) alloys",,PhD Thesis,,1-135,1988,,,,External,,0.0,0.0,0.0,0.0,0,0.0,0.0,0.0,0.0,0,0.0,0.0,0.0,0.0,0.0,0.0,0.0,0.0,0.0,0.0,5.0,0,45.0,0.0,0.0,0.0,0,0,0.0,0,0.0,0.0,0,50.0,0,0.0,0.0,0.0,0.0,1000.0,24.0,900,0,0.0,20,0.0,20.0,0.0,0,1000.0,24.0,0,0.0,0,,,10.0,3,30,0.0,0.0,1,,,,,,,,,,,,,,,,,,,,,,,,,,,,,,,,,,,,,,,,,,,,,,,,,,,,,,,,0.83,2,475,,,,,,,,,,,,,,,,,,,,,,,,,,,,,,,
4564,P.G. Lindquist,"Structure and transformation behavior of martensitic Ti - (Ni,Pd) and Ti - (Ni,Pt) alloys",,PhD Thesis,,1-135,1988,,,,External,,0.0,0.0,0.0,0.0,0,0.0,0.0,0.0,0.0,0,0.0,0.0,0.0,0.0,0.0,0.0,0.0,0.0,0.0,0.0,30.0,0,20.0,0.0,0.0,0.0,0,0,0.0,0,0.0,0.0,0,50.0,0,0.0,0.0,0.0,0.0,1000.0,24.0,900,0,0.0,20,0.0,20.0,0.0,0,1000.0,24.0,0,0.0,0,,,10.0,3,30,0.0,0.0,1,,,,,,,,,,,,,,,,,,,,,,,,,,,,,,,,,,,,,,,,,,,,,,,,,,,,,,,,1.69,3,343,,,,,,,,,,,,,,,,,,,,,,,,,,,,,,,
4565,P.G. Lindquist,"Structure and transformation behavior of martensitic Ti - (Ni,Pd) and Ti - (Ni,Pt) alloys",,PhD Thesis,,1-135,1988,,,,External,,0.0,0.0,0.0,0.0,0,0.0,0.0,0.0,0.0,0,0.0,0.0,0.0,0.0,0.0,0.0,0.0,0.0,0.0,0.0,20.0,0,30.0,0.0,0.0,0.0,0,0,0.0,0,0.0,0.0,0,50.0,0,0.0,0.0,0.0,0.0,1000.0,24.0,900,0,0.0,20,0.0,20.0,0.0,0,1000.0,24.0,0,0.0,0,,,10.0,3,30,0.0,0.0,1,,,,,,,,,,,,,,,,,,,,,,,,,,,,,,,,,,,,,,,,,,,,,,,,,,,,,,,,1.88,3,454,,,,,,,,,,,,,,,,,,,,,,,,,,,,,,,
4566,P.G. Lindquist,"Structure and transformation behavior of martensitic Ti - (Ni,Pd) and Ti - (Ni,Pt) alloys",,PhD Thesis,,1-135,1988,,,,External,,0.0,0.0,0.0,0.0,0,0.0,0.0,0.0,0.0,0,0.0,0.0,0.0,0.0,0.0,0.0,0.0,0.0,0.0,0.0,10.0,0,40.0,0.0,0.0,0.0,0,0,0.0,0,0.0,0.0,0,50.0,0,0.0,0.0,0.0,0.0,1000.0,24.0,900,0,0.0,20,0.0,20.0,0.0,0,1000.0,24.0,0,0.0,0,,,10.0,3,30,0.0,0.0,1,,,,,,,,,,,,,,,,,,,,,,,,,,,,,,,,,,,,,,,,,,,,,,,,,,,,,,,,1.79,3,516,,,,,,,,,,,,,,,,,,,,,,,,,,,,,,,
4567,P.G. Lindquist,"Structure and transformation behavior of martensitic Ti - (Ni,Pd) and Ti - (Ni,Pt) alloys",,PhD Thesis,,1-135,1988,,,,External,,0.0,0.0,0.0,0.0,0,0.0,0.0,0.0,0.0,0,0.0,0.0,0.0,0.0,0.0,0.0,0.0,0.0,0.0,0.0,5.0,0,45.0,0.0,0.0,0.0,0,0,0.0,0,0.0,0.0,0,50.0,0,0.0,0.0,0.0,0.0,1000.0,24.0,900,0,0.0,20,0.0,20.0,0.0,0,1000.0,24.0,0,0.0,0,,,10.0,3,30,0.0,0.0,1,,,,,,,,,,,,,,,,,,,,,,,,,,,,,,,,,,,,,,,,,,,,,,,,,,,,,,,,,3,578,,,,,,,,,,,,,,,,,,,,,,,,,,,,,,,
4568,P.G. Lindquist,"Structure and transformation behavior of martensitic Ti - (Ni,Pd) and Ti - (Ni,Pt) alloys",,PhD Thesis,,1-135,1988,,,,External,,0.0,0.0,0.0,0.0,0,0.0,0.0,0.0,0.0,0,0.0,0.0,0.0,0.0,0.0,0.0,0.0,0.0,0.0,0.0,30.0,0,20.0,0.0,0.0,0.0,0,0,0.0,0,0.0,0.0,0,50.0,0,0.0,0.0,0.0,0.0,1000.0,24.0,900,0,0.0,20,0.0,20.0,0.0,0,1000.0,24.0,0,0.0,0,,,10.0,3,30,0.0,0.0,1,,,,,,,,,,,,,,,,,,,,,,,,,,,,,,,,,,,,,,,,,,,,,,,,,,,,,,,,1.84,3.5,378,,,,,,,,,,,,,,,,,,,,,,,,,,,,,,,
4569,P.G. Lindquist,"Structure and transformation behavior of martensitic Ti - (Ni,Pd) and Ti - (Ni,Pt) alloys",,PhD Thesis,,1-135,1988,,,,External,,0.0,0.0,0.0,0.0,0,0.0,0.0,0.0,0.0,0,0.0,0.0,0.0,0.0,0.0,0.0,0.0,0.0,0.0,0.0,20.0,0,30.0,0.0,0.0,0.0,0,0,0.0,0,0.0,0.0,0,50.0,0,0.0,0.0,0.0,0.0,1000.0,24.0,900,0,0.0,20,0.0,20.0,0.0,0,1000.0,24.0,0,0.0,0,,,10.0,3,30,0.0,0.0,1,,,,,,,,,,,,,,,,,,,,,,,,,,,,,,,,,,,,,,,,,,,,,,,,,,,,,,,,2.27,3.5,498,,,,,,,,,,,,,,,,,,,,,,,,,,,,,,,
4570,P.G. Lindquist,"Structure and transformation behavior of martensitic Ti - (Ni,Pd) and Ti - (Ni,Pt) alloys",,PhD Thesis,,1-135,1988,,,,External,,0.0,0.0,0.0,0.0,0,0.0,0.0,0.0,0.0,0,0.0,0.0,0.0,0.0,0.0,0.0,0.0,0.0,0.0,0.0,10.0,0,40.0,0.0,0.0,0.0,0,0,0.0,0,0.0,0.0,0,50.0,0,0.0,0.0,0.0,0.0,1000.0,24.0,900,0,0.0,20,0.0,20.0,0.0,0,1000.0,24.0,0,0.0,0,,,10.0,3,30,0.0,0.0,1,,,,,,,,,,,,,,,,,,,,,,,,,,,,,,,,,,,,,,,,,,,,,,,,,,,,,,,,2.2,3.5,534,,,,,,,,,,,,,,,,,,,,,,,,,,,,,,,
4571,P.G. Lindquist,"Structure and transformation behavior of martensitic Ti - (Ni,Pd) and Ti - (Ni,Pt) alloys",,PhD Thesis,,1-135,1988,,,,External,,0.0,0.0,0.0,0.0,0,0.0,0.0,0.0,0.0,0,0.0,0.0,0.0,0.0,0.0,0.0,0.0,0.0,0.0,0.0,5.0,0,45.0,0.0,0.0,0.0,0,0,0.0,0,0.0,0.0,0,50.0,0,0.0,0.0,0.0,0.0,1000.0,24.0,900,0,0.0,20,0.0,20.0,0.0,0,1000.0,24.0,0,0.0,0,,,10.0,3,30,0.0,0.0,1,,,,,,,,,,,,,,,,,,,,,,,,,,,,,,,,,,,,,,,,,,,,,,,,,,,,,,,,2.11,3.5,578,,,,,,,,,,,,,,,,,,,,,,,,,,,,,,,
4572,P.G. Lindquist,"Structure and transformation behavior of martensitic Ti - (Ni,Pd) and Ti - (Ni,Pt) alloys",,PhD Thesis,,1-135,1988,,,,External,,0.0,0.0,0.0,0.0,0,0.0,0.0,0.0,0.0,0,0.0,0.0,0.0,0.0,0.0,0.0,0.0,0.0,0.0,0.0,30.0,0,20.0,0.0,0.0,0.0,0,0,0.0,0,0.0,0.0,0,50.0,0,0.0,0.0,0.0,0.0,1000.0,24.0,900,0,0.0,20,0.0,20.0,0.0,0,1000.0,24.0,0,0.0,0,,,10.0,3,30,0.0,0.0,1,,,,,,,,,,,,,,,,,,,,,,,,,,,,,,,,,,,,,,,,,,,,,,,,,,,,,,,,(fractured),4,,,,,,,,,,,,,,,,,,,,,,,,,,,,,,,,
4573,P.G. Lindquist,"Structure and transformation behavior of martensitic Ti - (Ni,Pd) and Ti - (Ni,Pt) alloys",,PhD Thesis,,1-135,1988,,,,External,,0.0,0.0,0.0,0.0,0,0.0,0.0,0.0,0.0,0,0.0,0.0,0.0,0.0,0.0,0.0,0.0,0.0,0.0,0.0,20.0,0,30.0,0.0,0.0,0.0,0,0,0.0,0,0.0,0.0,0,50.0,0,0.0,0.0,0.0,0.0,1000.0,24.0,900,0,0.0,20,0.0,20.0,0.0,0,1000.0,24.0,0,0.0,0,,,10.0,3,30,0.0,0.0,1,,,,,,,,,,,,,,,,,,,,,,,,,,,,,,,,,,,,,,,,,,,,,,,,,,,,,,,,2.7,4,547,,,,,,,,,,,,,,,,,,,,,,,,,,,,,,,
4574,P.G. Lindquist,"Structure and transformation behavior of martensitic Ti - (Ni,Pd) and Ti - (Ni,Pt) alloys",,PhD Thesis,,1-135,1988,,,,External,,0.0,0.0,0.0,0.0,0,0.0,0.0,0.0,0.0,0,0.0,0.0,0.0,0.0,0.0,0.0,0.0,0.0,0.0,0.0,10.0,0,40.0,0.0,0.0,0.0,0,0,0.0,0,0.0,0.0,0,50.0,0,0.0,0.0,0.0,0.0,1000.0,24.0,900,0,0.0,20,0.0,20.0,0.0,0,1000.0,24.0,0,0.0,0,,,10.0,3,30,0.0,0.0,1,,,,,,,,,,,,,,,,,,,,,,,,,,,,,,,,,,,,,,,,,,,,,,,,,,,,,,,,2.66,4,583,,,,,,,,,,,,,,,,,,,,,,,,,,,,,,,
4575,P.G. Lindquist,"Structure and transformation behavior of martensitic Ti - (Ni,Pd) and Ti - (Ni,Pt) alloys",,PhD Thesis,,1-135,1988,,,,External,,0.0,0.0,0.0,0.0,0,0.0,0.0,0.0,0.0,0,0.0,0.0,0.0,0.0,0.0,0.0,0.0,0.0,0.0,0.0,5.0,0,45.0,0.0,0.0,0.0,0,0,0.0,0,0.0,0.0,0,50.0,0,0.0,0.0,0.0,0.0,1000.0,24.0,900,0,0.0,20,0.0,20.0,0.0,0,1000.0,24.0,0,0.0,0,,,10.0,3,30,0.0,0.0,1,,,,,,,,,,,,,,,,,,,,,,,,,,,,,,,,,,,,,,,,,,,,,,,,,,,,,,,,(fractured),4,,,,,,,,,,,,,,,,,,,,,,,,,,,,,,,,
4576,P.G. Lindquist,"Structure and transformation behavior of martensitic Ti - (Ni,Pd) and Ti - (Ni,Pt) alloys",,PhD Thesis,,1-135,1988,,,,External,,0.0,0.0,0.0,0.0,0,0.0,0.0,0.0,0.0,0,0.0,0.0,0.0,0.0,0.0,0.0,0.0,0.0,0.0,0.0,10.0,0,40.0,0.0,0.0,0.0,0,0,0.0,0,0.0,0.0,0,50.0,0,0.0,0.0,0.0,0.0,1000.0,24.0,900,0,0.0,20,0.0,20.0,0.0,0,1000.0,24.0,0,0.0,0,,,10.0,3,30,0.0,0.0,1,,,,,,,,,,,,,,,,,,,,,,,,,,,,,,,,,,,,,,,,,,,,,,,,,,,,,,,,4.38,6,792,,,,,,,,,,,,,,,,,,,,,,,,,,,,,,,
4577,P.G. Lindquist,"Structure and transformation behavior of martensitic Ti - (Ni,Pd) and Ti - (Ni,Pt) alloys",,PhD Thesis,,1-135,1988,,,,External,,0.0,0.0,0.0,0.0,0,0.0,0.0,0.0,0.0,0,0.0,0.0,0.0,0.0,0.0,0.0,0.0,0.0,0.0,0.0,5.0,0,45.0,0.0,0.0,0.0,0,0,0.0,0,0.0,0.0,0,50.0,0,0.0,0.0,0.0,0.0,1000.0,24.0,900,0,0.0,20,0.0,20.0,0.0,0,1000.0,24.0,0,0.0,0,,,10.0,3,30,0.0,0.0,1,,,,,,,,,,,,,,,,,,,,,,,,,,,,,,,,,,,,,,,,,,,,,,,,,,,,,,,,(fractured),6,,,,,,,,,,,,,,,,,,,,,,,,,,,,,,,,
4578,"R. Santamarta, R. ArrÃ³yave, J. Pons, A. Evirgen, I. Karaman, H. E. Karaca and R. D. Noebe",TEM study of structural and microstructural characteristics of a precipitate phase in Ni-rich Niâ€“Tiâ€“Hf and Niâ€“Tiâ€“Zr shape memory alloys,,Acta Materialia,61,6191-6206,2013,,,,External,,0.0,0.0,0.0,0.0,0,0.0,0.0,0.0,0.0,0,0.0,0.0,0.0,0.0,0.0,0.0,0.0,0.0,0.0,0.0,50.3,0,0.0,0.0,0.0,0.0,0,0,0.0,0,0.0,0.0,0,34.7,0,0.0,0.0,0.0,15.0,1050.0,72.0,900,0,0.0,20,0.0,20.0,0.0,0,900.0,1.0,0,0.0,0,,,10.0,3,30,0.0,0.0,1,,,,,,,,,,,,,,,,,,,,,,,,,,,,,,,,,,,,,,,,,,,,,,,,,,,,,,,,,,,,,,,,,,,,,,,,,,,,,,,,,,,,,,,,,
4579,"R. Santamarta, R. ArrÃ³yave, J. Pons, A. Evirgen, I. Karaman, H. E. Karaca and R. D. Noebe",TEM study of structural and microstructural characteristics of a precipitate phase in Ni-rich Niâ€“Tiâ€“Hf and Niâ€“Tiâ€“Zr shape memory alloys,,Acta Materialia,61,6191-6206,2013,,,,External,,0.0,0.0,0.0,0.0,0,0.0,0.0,0.0,0.0,0,0.0,0.0,0.0,0.0,0.0,0.0,0.0,0.0,0.0,0.0,50.3,0,0.0,0.0,0.0,0.0,0,0,0.0,0,0.0,0.0,0,29.7,0,0.0,0.0,0.0,20.0,1050.0,72.0,900,0,0.0,20,0.0,20.0,0.0,0,900.0,1.0,0,0.0,0,,,10.0,3,30,0.0,0.0,1,,,,,,,,,,,,,,,,,,,,,,,,,,,,,,,,,,,,,,,,,,,,,,,,,,,,,,,,,,,,,,,,,,,,,,,,,,,,,,,,,,,,,,,,,
4580,"O. Benafan, A. Garg, R.D. Noebe, G.S. Bigelow, S.A. Padula II, D.J. Gaydosh, R. Vaidyanathan, B. Clausen, S.C. Vogel",Thermomechanical behavior and microstructural evolution of a Ni(Pd)-rich Ni24.3Ti49.7Pd26 high temperature shape memory alloy,,Journal of Alloys and Compounds,643,275-289,2015,,,,External,,0.0,0.0,0.0,0.0,0,0.0,0.0,0.0,0.0,0,0.0,0.0,0.0,0.0,0.0,0.0,0.0,0.0,0.0,0.0,24.3,0,26.0,0.0,0.0,0.0,0,0,0.0,0,0.0,0.0,0,49.7,0,0.0,0.0,0.0,0.0,1050.0,72.0,900,0,0.0,20,0.0,20.0,0.0,0,400.0,24.0,0,0.0,0,,,10.0,3,30,0.0,0.0,1,,,,,,,,,,,,,,,,,,,,,,,,,,,,,,,,,,,,,,,,,,,,,,,,,,,,,,,,,,,,,,,,,,,,,,,,,,,,,,,,,,,,,,,,,
4581,"Y. Chemisky, G. Chatzigeorgiou, P.K. Kumar, D.C. Lagoudas",A constitutive model for cyclic actuation of high-temperature shape memory alloys,,Mechanics of Materials,68,120-136,2014,,,,External,,0.0,0.0,0.0,0.0,0,0.0,0.0,0.0,0.0,0,0.0,0.0,0.0,0.0,0.0,0.0,0.0,0.0,0.0,0.0,19.5,0,30.0,0.0,0.0,0.0,0,0,0.0,0,0.0,0.0,0,50.5,0,0.0,0.0,0.0,0.0,20.0,0.0,900,0,0.0,20,0.0,20.0,0.0,0,20.0,0.0,0,0.0,0,,,10.0,3,30,0.0,0.0,1,,,,,,,,,,,,,,,,,,,,,,,,,,,,,,,,,,,,223,,234,235,,245,11,22,,,,,,,,,,,,,,,,,,,,,,,,,,,,,,,,,,,,,,,,,,,,,,
4582,"Saif ur Rehman, Mustaq Khan, A Nusair Khan, Khurshid Alam, Syed Husain Imran Jeffrey, Liaqat Ali, Ashfaq Khan ",Influence of Cu addition on transformation temperatures and thermal stability of TiNiPd high temperature shape memory alloys,,"
Proceedings of the Institution of Mechanical Engineers, Part L: Journal of Materials: Design and Applications",233,800-811,2016,,,,External,,0.0,0.0,0.0,0.0,0,0.0,0.0,0.0,15.0,0,0.0,0.0,0.0,0.0,0.0,0.0,0.0,0.0,0.0,0.0,10.0,0,25.0,0.0,0.0,0.0,0,0,0.0,0,0.0,0.0,0,50.0,0,0.0,0.0,0.0,0.0,950.0,2.0,20,0,0.25,20,0.0,20.0,0.0,0,900.0,1.0,0,0.0,0,,,10.0,3,30,0.0,0.0,1,,,,,,,,,,,,,,,,,,,,,,,,,,,,,,,,"Ti2Ni (Pd,Cu)",,,,180.75,191.42,201.89,204.01,211.6,217.97,16.08,37.22,,,,,,,,,,,,,,,,,,,,,,,,,,,,,,,,,,,,,,,,,,,,,,
4583,"Saif ur Rehman, Mustaq Khan, A Nusair Khan, Khurshid Alam, Syed Husain Imran Jeffrey, Liaqat Ali, Ashfaq Khan ",Influence of Cu addition on transformation temperatures and thermal stability of TiNiPd high temperature shape memory alloys,,"
Proceedings of the Institution of Mechanical Engineers, Part L: Journal of Materials: Design and Applications",233,800-810,2016,,,,External,,0.0,0.0,0.0,0.0,0,0.0,0.0,0.0,10.0,0,0.0,0.0,0.0,0.0,0.0,0.0,0.0,0.0,0.0,0.0,15.0,0,25.0,0.0,0.0,0.0,0,0,0.0,0,0.0,0.0,0,50.0,0,0.0,0.0,0.0,0.0,950.0,2.0,20,0,0.25,20,0.0,20.0,0.0,0,900.0,1.0,0,0.0,0,,,10.0,3,30,0.0,0.0,1,,,,,,,,,,,,,,,,,,,,,,,,,,,,,,,,"Ti2Ni (Pd,Cu)",,,,146.11,161.25,169.95,183.18,188.1,191.96,22.01,45.85,,,,,,,,,,,,,,,,,,,,,,,,,,,,,,,,,,,,,,,,,,,,,,
4584,"Saif ur Rehman, Mustaq Khan, A Nusair Khan, Khurshid Alam, Syed Husain Imran Jeffrey, Liaqat Ali, Ashfaq Khan ",Influence of Cu addition on transformation temperatures and thermal stability of TiNiPd high temperature shape memory alloys,,"
Proceedings of the Institution of Mechanical Engineers, Part L: Journal of Materials: Design and Applications",233,800-808,2016,,,,External,,0.0,0.0,0.0,0.0,0,0.0,0.0,0.0,0.0,0,0.0,0.0,0.0,0.0,0.0,0.0,0.0,0.0,0.0,0.0,25.0,0,25.0,0.0,0.0,0.0,0,0,0.0,0,0.0,0.0,0,50.0,0,0.0,0.0,0.0,0.0,950.0,2.0,20,0,0.25,20,0.0,20.0,0.0,0,900.0,1.0,0,0.0,0,,,10.0,3,30,0.0,0.0,1,,,,,,,,,,,,,,,,,,,,,,,,,,,,,,,,Ti2Ni (Pd),,,,118.66,134.65,140.54,146.76,160.19,167.39,26.85,48.73,,,,,,,,,,,,,,,,,,,,,,,,,,,,,,,,,,,,,,,,,,,,,,
4585,"Saif ur Rehman, Mustaq Khan, A Nusair Khan, Khurshid Alam, Syed Husain Imran Jeffrey, Liaqat Ali, Ashfaq Khan ",Influence of Cu addition on transformation temperatures and thermal stability of TiNiPd high temperature shape memory alloys,,"
Proceedings of the Institution of Mechanical Engineers, Part L: Journal of Materials: Design and Applications",233,800-809,2016,,,,External,,0.0,0.0,0.0,0.0,0,0.0,0.0,0.0,5.0,0,0.0,0.0,0.0,0.0,0.0,0.0,0.0,0.0,0.0,0.0,20.0,0,25.0,0.0,0.0,0.0,0,0,0.0,0,0.0,0.0,0,50.0,0,0.0,0.0,0.0,0.0,950.0,2.0,20,0,0.25,20,0.0,20.0,0.0,0,900.0,1.0,0,0.0,0,,,10.0,3,30,0.0,0.0,1,,,,,,,,,,,,,,,,,,,,,,,,,,,,,,,,"Ti2Ni (Pd,Cu)",,,,126.36,151.34,154.516,155.36,173.24,181.18,26.664,54.82,,,,,,,,,,,,,,,,,,,,,,,,,,,,,,,,,,,,,,,,,,,,,,
4586,S. F. Hsieh and S. K. Wu,Martensitic transformation of quaternary Ti50.5âˆ’XNi49.5ZrX/2HfX/2 (X=0â€“20 at.%) shape memory alloys,,Materials Characterization,45,143-152,2000,,,,External,,0.0,0.0,0.0,0.0,0,0.0,0.0,0.0,0.0,0,0.0,0.0,0.0,7.5,0.0,0.0,0.0,0.0,0.0,0.0,49.5,0,0.0,0.0,0.0,0.0,0,0,0.0,0,0.0,0.0,0,35.5,0,0.0,0.0,0.0,7.5,900.0,2.0,20,0,5.0,20,0.0,20.0,0.0,0,20.0,0.0,0,0.0,0,,,10.0,3,30,0.0,0.0,1,,,,,500,,,,,,,,,,,,,,,,,,,,,,,,,,,,,,,,,,,,,,,,,,,,,,,,,,,,,,,,,,,,,,,,,,,,,,,,,,,,,,,,,,,,368
4587,S. F. Hsieh and S. K. Wu,Martensitic transformation of quaternary Ti50.5âˆ’XNi49.5ZrX/2HfX/2 (X=0â€“20 at.%) shape memory alloys,,Materials Characterization,45,143-152,2000,,,,External,,0.0,0.0,0.0,0.0,0,0.0,0.0,0.0,0.0,0,0.0,0.0,0.0,7.5,0.0,0.0,0.0,0.0,0.0,0.0,49.5,0,0.0,0.0,0.0,0.0,0,0,0.0,0,0.0,0.0,0,35.5,0,0.0,0.0,0.0,7.5,900.0,2.0,20,0,5.0,20,0.0,20.0,0.0,0,20.0,0.0,0,0.0,0,,,10.0,3,30,0.0,0.0,1,,,,,500,,,,,,,,,,,,,,,,,,,,,,,,,,,,,,,,,,,,,,,,,,,,,,,,,,,,,,,,,,,,,,,,,,,,,,,,,,,,,,,,,,,,368
4588,"M. I. Khan, H. Y. Kim, F. A. Khalid and S. Miyazaki",Effect of cold rolling ratio on the nanoscale precipitation behavior of TiNiPdCu based high temperature shape memory alloys,,Journal of Alloys and Compounds,599,212-218,2014,,,,External,,0.0,0.0,0.0,0.0,0,0.0,0.0,0.0,10.0,0,0.0,0.0,0.0,0.0,0.0,0.0,0.0,0.0,0.0,0.0,15.0,0,25.0,0.0,0.0,0.0,0,0,0.0,0,0.0,0.0,0,50.0,0,0.0,0.0,0.0,0.0,900.0,1.0,20,0,10.0,20,0.0,20.0,0.0,0,650.0,1.0,0,0.0,0,,,10.0,3,30,0.0,0.0,1,,,,,,,,,,,,,,,,,,,,,,,,,,,,,,,,,,,,180.1282701,,188.8239223,196.7182972,,205.4145474,16.5906251,25.2862773,,,,,,,,,,,,,,,,,,,,,,,,,,,,,,,,,,,,,,,,,,,,,,
4589,"M. I. Khan, H. Y. Kim, F. A. Khalid and S. Miyazaki",Effect of cold rolling ratio on the nanoscale precipitation behavior of TiNiPdCu based high temperature shape memory alloys,,Journal of Alloys and Compounds,599,212-218,2014,,,,External,,0.0,0.0,0.0,0.0,0,0.0,0.0,0.0,10.0,0,0.0,0.0,0.0,0.0,0.0,0.0,0.0,0.0,0.0,0.0,15.0,0,25.0,0.0,0.0,0.0,0,0,0.0,0,0.0,0.0,0,50.0,0,0.0,0.0,0.0,0.0,900.0,1.0,20,0,10.0,20,0.0,20.0,0.0,0,650.0,1.0,0,0.0,0,,,10.0,3,30,0.0,0.0,1,,,,,,,,,,,,,,,,,,,,,,,,,,,,,,,,,,,,180.1282701,,188.8239223,196.7182972,,205.4145474,16.5906251,25.2862773,,,,,,,,,,,,,,,,,,,,,,,,,,,,,,,,,,,,,,,,,,,,,,
4590,S. F. Hsieh and S. K. Wu,Martensitic transformation of quaternary Ti50.5âˆ’XNi49.5ZrX/2HfX/2 (X=0â€“20 at.%) shape memory alloys,,Materials Characterization,45,143-152,2000,,,,External,,0.0,0.0,0.0,0.0,0,0.0,0.0,0.0,0.0,0,0.0,0.0,0.0,7.5,0.0,0.0,0.0,0.0,0.0,0.0,49.5,0,0.0,0.0,0.0,0.0,0,0,0.0,0,0.0,0.0,0,35.5,0,0.0,0.0,0.0,7.5,900.0,2.0,20,0,10.0,20,0.0,20.0,0.0,0,20.0,0.0,0,0.0,0,,,10.0,3,30,0.0,0.0,1,,,,,500,,,,,,,,,,,,,,,,,,,,,,,,,,,,,,,,,,,,,,,,,,,,,,,,,,,,,,,,,,,,,,,,,,,,,,,,,,,,,,,,,,,,407
