Repository: sinazadeh/CatBoost-SMAs

# CatBoost SMAs
This repository contains a sample implementation of using CatBoost for building a surrogate model for transformation temperatures of Shape Memory Alloys (SMAs). The sample code (found in [main.py](main.py)) showcases how CatBoost can be used to model this data and make predictions with a high degree of accuracy. The accompanying [raw_data.csv](raw_data.csv) file contains 4899 data points that can be used to train and validate the model. This data can also serve as a reference for researchers looking to explore the use of CatBoost in this particular field.

File: raw_data.csv (part 63 of 67)
termediate_a_(A),Micro_Intermediate_b,Micro_Intermediate_c,Micro_Intermediate_Space_Group,Micro_Martensite_Test_Temperature_Above_Af(Temp-Af),Micro_Martensite_Structure,Micro_Martensite_a_(A),Micro_Martensite_b,Micro_Martensite_c,Micro_Martensite_Beta,Micro_Martensite_Space_Group,Micro_Martensite_Sub-structure,Micro_Precipitate_Test_Temperature,Micro_Precipitate_Structure,Micro_Precipitate_Volume_Fraction,NeedsAttention,SME_Transforms,SME_Mf,SME_Mp,SME_Ms,SME_As,SME_Ap,SME_Af,SME_Thermal_Hysteresis,SME_Transformation_Range,SME_RfM,SME_RfA,SME_dH(MA)(J/g),SME_dH(AM)(J/g),SME_dH(AR)(J/G),SME_dS(MA)(J/kgK),SME_dS(AM)(J/kgK),SME_dS(AR)(J/kgK),SME_epsilonAct(%),SME_epsilonIrr(%),SME_Failure(FatigueTest),SME_Bend_Recovery(%),SE_R.Strain(%),SE_Strain_Max(%),SE_Stress_Max(MPa),SE_Mf_Stress,SE_Ms_Stress,SE_As_Stress,SE_Af_Stress,SE_M_Yield,SE_A_Yield,MSME_Magnetization (emu/g),MSME_Magnetization Change (AM)(emu/g),MSME_Magnetization Change (MA)(emu/g),MSME_Mf Temp (Â°C),MSME_Mf Mag (emu/g),MSME_Mp Temp (Â°C),MSME_Mp Mag (emu/g),MSME_Ms_Temp(C),MSME_Ms_Mag(emu/g),MSME_Direct average rate (emu/gÂ°C),MSME_Direct_integrated_magnetization_change(emu/g),MSME_As_Temp(C),MSME_As_Mag(emu/g),MSME_Ap_Temp (C),MSME_Ap_Mag(emu/g),MSME_Af_Temp (C),MSME_Af_Mag(emu/g),MSME_Reverse_average_rate(emu/gC),MSME_Reverse_integrated_magnetization_change(emu/g),MSME_Direct_MT_range(C),MSME_Reverse_MT_range(C),MSME_Hysteresis(C),MSME_Estimated_entropy_difference_(J/kg*K),"MSME_Tc(DSC)-Ms(SQUID,0.05T)",Hard_VHN
4591,S. F. Hsieh and S. K. Wu,Martensitic transformation of quaternary Ti50.5âˆ’XNi49.5ZrX/2HfX/2 (X=0â€“20 at.%) shape memory alloys,,Materials Characterization,45,143-152,2000,,,,External,,0.0,0.0,0.0,0.0,0,0.0,0.0,0.0,0.0,0,0.0,0.0,0.0,7.5,0.0,0.0,0.0,0.0,0.0,0.0,49.5,0,0.0,0.0,0.0,0.0,0,0,0.0,0,0.0,0.0,0,35.5,0,0.0,0.0,0.0,7.5,900.0,2.0,20,0,10.0,20,0.0,20.0,0.0,0,20.0,0.0,0,0.0,0,,,10.0,3,30,0.0,0.0,1,,,,,500,,,,,,,,,,,,,,,,,,,,,,,,,,,,,,,,,,,,,,,,,,,,,,,,,,,,,,,,,,,,,,,,,,,,,,,,,,,,,,,,,,,,407
4592,S. F. Hsieh and S. K. Wu,Martensitic transformation of quaternary Ti50.5âˆ’XNi49.5ZrX/2HfX/2 (X=0â€“20 at.%) shape memory alloys,,Materials Characterization,45,143-152,2000,,,,External,,0.0,0.0,0.0,0.0,0,0.0,0.0,0.0,0.0,0,0.0,0.0,0.0,7.5,0.0,0.0,0.0,0.0,0.0,0.0,49.5,0,0.0,0.0,0.0,0.0,0,0,0.0,0,0.0,0.0,0,35.5,0,0.0,0.0,0.0,7.5,900.0,2.0,20,0,15.0,20,0.0,20.0,0.0,0,20.0,0.0,0,0.0,0,,,10.0,3,30,0.0,0.0,1,,,,,500,,,,,,,,,,,,,,,,,,,,,,,,,,,,,,,,,,,,,,,,,,,,,,,,,,,,,,,,,,,,,,,,,,,,,,,,,,,,,,,,,,,,432
4593,S. F. Hsieh and S. K. Wu,Martensitic transformation of quaternary Ti50.5âˆ’XNi49.5ZrX/2HfX/2 (X=0â€“20 at.%) shape memory alloys,,Materials Characterization,45,143-152,2000,,,,External,,0.0,0.0,0.0,0.0,0,0.0,0.0,0.0,0.0,0,0.0,0.0,0.0,7.5,0.0,0.0,0.0,0.0,0.0,0.0,49.5,0,0.0,0.0,0.0,0.0,0,0,0.0,0,0.0,0.0,0,35.5,0,0.0,0.0,0.0,7.5,900.0,2.0,20,0,15.0,20,0.0,20.0,0.0,0,20.0,0.0,0,0.0,0,,,10.0,3,30,0.0,0.0,1,,,,,500,,,,,,,,,,,,,,,,,,,,,,,,,,,,,,,,,,,,,,,,,,,,,,,,,,,,,,,,,,,,,,,,,,,,,,,,,,,,,,,,,,,,432
4594,S. F. Hsieh and S. K. Wu,Martensitic transformation of quaternary Ti50.5âˆ’XNi49.5ZrX/2HfX/2 (X=0â€“20 at.%) shape memory alloys,,Materials Characterization,45,143-152,2000,,,,External,,0.0,0.0,0.0,0.0,0,0.0,0.0,0.0,0.0,0,0.0,0.0,0.0,7.5,0.0,0.0,0.0,0.0,0.0,0.0,49.5,0,0.0,0.0,0.0,0.0,0,0,0.0,0,0.0,0.0,0,35.5,0,0.0,0.0,0.0,7.5,900.0,2.0,20,0,25.0,20,0.0,20.0,0.0,0,20.0,0.0,0,0.0,0,,,10.0,3,30,0.0,0.0,1,,,,,500,,,,,,,,,,,,,,,,,,,,,,,,,,,,,,,,,,,,,,,,,,,,,,,,,,,,,,,,,,,,,,,,,,,,,,,,,,,,,,,,,,,,496
4595,S. F. Hsieh and S. K. Wu,Martensitic transformation of quaternary Ti50.5âˆ’XNi49.5ZrX/2HfX/2 (X=0â€“20 at.%) shape memory alloys,,Materials Characterization,45,143-152,2000,,,,External,,0.0,0.0,0.0,0.0,0,0.0,0.0,0.0,0.0,0,0.0,0.0,0.0,7.5,0.0,0.0,0.0,0.0,0.0,0.0,49.5,0,0.0,0.0,0.0,0.0,0,0,0.0,0,0.0,0.0,0,35.5,0,0.0,0.0,0.0,7.5,900.0,2.0,20,0,25.0,20,0.0,20.0,0.0,0,20.0,0.0,0,0.0,0,,,10.0,3,30,0.0,0.0,1,,,,,500,,,,,,,,,,,,,,,,,,,,,,,,,,,,,,,,,,,,,,,,,,,,,,,,,,,,,,,,,,,,,,,,,,,,,,,,,,,,,,,,,,,,496
4596,"Saif ur Rehman, Mushtaq Khan, A. Nusair Khan, M. Imran Khan, Liaqat Ali, Syed Husain Imran Jaffery",Effect of precipitation hardening and thermomechanical training on microstructure and shape memory properties of Ti50Ni15Pd25Cu10 high temperature shape memory alloys,,Journal of Alloys and Compounds,616,275-283,2014,,,,External,,0.0,0.0,0.0,0.0,0,0.0,0.0,0.0,10.0,0,0.0,0.0,0.0,0.0,0.0,0.0,0.0,0.0,0.0,0.0,15.0,0,25.0,0.0,0.0,0.0,0,0,0.0,0,0.0,0.0,0,50.0,0,0.0,0.0,0.0,0.0,950.0,2.0,20,0,25.0,20,0.0,20.0,0.0,0,900.0,1.0,0,100.0,0,,,10.0,3,30,0.0,0.0,1,,,,,,,,,,,,,,,,,,,,,,,,,,,,,,,,,,,,175,,194,210,,239,45,64,,,,,,,,,4.1,,,,,,,,,,,,,,,,,,,,,,,,,,,,,,,,,,,,,
4597,"Saif ur Rehman, Mushtaq Khan, A. Nusair Khan, M. Imran Khan, Liaqat Ali, Syed Husain Imran Jaffery",Effect of precipitation hardening and thermomechanical training on microstructure and shape memory properties of Ti50Ni15Pd25Cu10 high temperature shape memory alloys,,Journal of Alloys and Compounds,616,275-283,2014,,,,External,,0.0,0.0,0.0,0.0,0,0.0,0.0,0.0,10.0,0,0.0,0.0,0.0,0.0,0.0,0.0,0.0,0.0,0.0,0.0,15.0,0,25.0,0.0,0.0,0.0,0,0,0.0,0,0.0,0.0,0,50.0,0,0.0,0.0,0.0,0.0,950.0,2.0,20,0,25.0,20,0.0,900.0,1.0,0,600.0,3.0,0,100.0,0,,,10.0,3,30,0.0,0.0,1,,,,,,,,,,,,,,,,,,,,,,,,,,,,,,,,,,,,100,,159,152,,215,56,115,,,,,,,,,0.4,,,,,,,,,,,,,,,,,,,,,,,,,,,,,,,,,,,,,
4598,"Saif ur Rehman, Mushtaq Khan, A. Nusair Khan, M. Imran Khan, Liaqat Ali, Syed Husain Imran Jaffery",Effect of precipitation hardening and thermomechanical training on microstructure and shape memory properties of Ti50Ni15Pd25Cu10 high temperature shape memory alloys,,Journal of Alloys and Compounds,616,275-283,2014,,,,External,,0.0,0.0,0.0,0.0,0,0.0,0.0,0.0,10.0,0,0.0,0.0,0.0,0.0,0.0,0.0,0.0,0.0,0.0,0.0,15.0,0,25.0,0.0,0.0,0.0,0,0,0.0,0,0.0,0.0,0,50.0,0,0.0,0.0,0.0,0.0,950.0,2.0,20,0,25.0,20,0.0,900.0,1.0,0,600.0,3.0,0,200.0,0,,,10.0,3,30,0.0,0.0,1,,,,,,,,,,,,,,,,,,,,,,,,,,,,,,,,,,,,112,,169,162,,,,,,,,,,,,,0.7,,,,,,,,,,,,,,,,,,,,,,,,,,,,,,,,,,,,,
4599,"Saif ur Rehman, Mushtaq Khan, A. Nusair Khan, M. Imran Khan, Liaqat Ali, Syed Husain Imran Jaffery",Effect of precipitation hardening and thermomechanical training on microstructure and shape memory properties of Ti50Ni15Pd25Cu10 high temperature shape memory alloys,,Journal of Alloys and Compounds,616,275-283,2014,,,,External,,0.0,0.0,0.0,0.0,0,0.0,0.0,0.0,10.0,0,0.0,0.0,0.0,0.0,0.0,0.0,0.0,0.0,0.0,0.0,15.0,0,25.0,0.0,0.0,0.0,0,0,0.0,0,0.0,0.0,0,50.0,0,0.0,0.0,0.0,0.0,950.0,2.0,20,0,25.0,20,0.0,20.0,0.0,0,900.0,1.0,0,300.0,0,,,10.0,3,30,0.0,0.0,1,,,,,,,,,,,,,,,,,,,,,,,,,,,,,,,,,,,,182,,208,227,,263,55,81,,,,,,,,,5.2,,,,,,,,,,,,,,,,,,,,,,,,,,,,,,,,,,,,,
4600,"Saif ur Rehman, Mushtaq Khan, A. Nusair Khan, M. Imran Khan, Liaqat Ali, Syed Husain Imran Jaffery",Effect of precipitation hardening and thermomechanical training on microstructure and shape memory properties of Ti50Ni15Pd25Cu10 high temperature shape memory alloys,,Journal of Alloys and Compounds,616,275-283,2014,,,,External,,0.0,0.0,0.0,0.0,0,0.0,0.0,0.0,10.0,0,0.0,0.0,0.0,0.0,0.0,0.0,0.0,0.0,0.0,0.0,15.0,0,25.0,0.0,0.0,0.0,0,0,0.0,0,0.0,0.0,0,50.0,0,0.0,0.0,0.0,0.0,950.0,2.0,20,0,25.0,20,0.0,900.0,1.0,0,600.0,3.0,0,300.0,0,,,10.0,3,30,0.0,0.0,1,,,,,,,,,,,,,,,,,,,,,,,,,,,,,,,,,,,,125,,174,,,,,,,,,,,,,,1,,,,,,,,,,,,,,,,,,,,,,,,,,,,,,,,,,,,,
4601,"Saif ur Rehman, Mushtaq Khan, A. Nusair Khan, M. Imran Khan, Liaqat Ali, Syed Husain Imran Jaffery",Effect of precipitation hardening and thermomechanical training on microstructure and shape memory properties of Ti50Ni15Pd25Cu10 high temperature shape memory alloys,,Journal of Alloys and Compounds,616,275-283,2014,,,,External,,0.0,0.0,0.0,0.0,0,0.0,0.0,0.0,10.0,0,0.0,0.0,0.0,0.0,0.0,0.0,0.0,0.0,0.0,0.0,15.0,0,25.0,0.0,0.0,0.0,0,0,0.0,0,0.0,0.0,0,50.0,0,0.0,0.0,0.0,0.0,950.0,2.0,20,0,25.0,20,0.0,20.0,0.0,0,900.0,1.0,0,400.0,0,,,10.0,3,30,0.0,0.0,1,,,,,,,,,,,,,,,,,,,,,,,,,,,,,,,,,,,,179,,226,227,,263,37,84,,,,,,,,,5.1,,,,,,,,,,,,,,,,,,,,,,,,,,,,,,,,,,,,,
4602,"Saif ur Rehman, Mushtaq Khan, A. Nusair Khan, M. Imran Khan, Liaqat Ali, Syed Husain Imran Jaffery",Effect of precipitation hardening and thermomechanical training on microstructure and shape memory properties of Ti50Ni15Pd25Cu10 high temperature shape memory alloys,,Journal of Alloys and Compounds,616,275-283,2014,,,,External,,0.0,0.0,0.0,0.0,0,0.0,0.0,0.0,10.0,0,0.0,0.0,0.0,0.0,0.0,0.0,0.0,0.0,0.0,0.0,15.0,0,25.0,0.0,0.0,0.0,0,0,0.0,0,0.0,0.0,0,50.0,0,0.0,0.0,0.0,0.0,950.0,2.0,20,0,25.0,20,0.0,900.0,1.0,0,600.0,3.0,0,400.0,0,,,10.0,3,30,0.0,0.0,1,,,,,,,,,,,,,,,,,,,,,,,,,,,,,,,,,,,,140,,191,176,,230,39,90,,,,,,,,,1.2,,,,,,,,,,,,,,,,,,,,,,,,,,,,,,,,,,,,,
4603,"Saif ur Rehman, Mushtaq Khan, A. Nusair Khan, M. Imran Khan, Liaqat Ali, Syed Husain Imran Jaffery",Effect of precipitation hardening and thermomechanical training on microstructure and shape memory properties of Ti50Ni15Pd25Cu10 high temperature shape memory alloys,,Journal of Alloys and Compounds,616,275-283,2014,,,,External,,0.0,0.0,0.0,0.0,0,0.0,0.0,0.0,10.0,0,0.0,0.0,0.0,0.0,0.0,0.0,0.0,0.0,0.0,0.0,15.0,0,25.0,0.0,0.0,0.0,0,0,0.0,0,0.0,0.0,0,50.0,0,0.0,0.0,0.0,0.0,950.0,2.0,20,0,25.0,20,0.0,20.0,0.0,0,900.0,1.0,0,500.0,0,,,10.0,3,30,0.0,0.0,1,,,,,,,,,,,,,,,,,,,,,,,,,,,,,,,,,,,,197,,232,240,,280,48,83,,,,,,,,,5.2,,,,,,,,,,,,,,,,,,,,,,,,,,,,,,,,,,,,,
4604,"Saif ur Rehman, Mushtaq Khan, A. Nusair Khan, M. Imran Khan, Liaqat Ali, Syed Husain Imran Jaffery",Effect of precipitation hardening and thermomechanical training on microstructure and shape memory properties of Ti50Ni15Pd25Cu10 high temperature shape memory alloys,,Journal of Alloys and Compounds,616,275-283,2014,,,,External,,0.0,0.0,0.0,0.0,0,0.0,0.0,0.0,10.0,0,0.0,0.0,0.0,0.0,0.0,0.0,0.0,0.0,0.0,0.0,15.0,0,25.0,0.0,0.0,0.0,0,0,0.0,0,0.0,0.0,0,50.0,0,0.0,0.0,0.0,0.0,950.0,2.0,20,0,25.0,20,0.0,900.0,1.0,0,600.0,3.0,0,500.0,0,,,10.0,3,30,0.0,0.0,1,,,,,,,,,,,,,,,,,,,,,,,,,,,,,,,,,,,,122,,201,175,,243,42,121,,,,,,,,,1.4,,,,,,,,,,,,,,,,,,,,,,,,,,,,,,,,,,,,,
4605,"Yuki Hattori, Takahiro Taguchi, Hee Young Kim, Shuichi Miyazaki",Effect of Stoichiometry on Shape Memory Properties and Functional Stability of Tiâ€“Niâ€“Pd Alloys,,MDPI,,,2019,,,,External,,0.0,0.0,0.0,0.0,0,0.0,0.0,0.0,0.0,0,0.0,0.0,0.0,0.0,0.0,0.0,0.0,0.0,0.0,0.0,19.5,0,30.0,0.0,0.0,0.0,0,0,0.0,0,0.0,0.0,0,50.5,0,0.0,0.0,0.0,0.0,949.85,2.0,20,0,30.0,20,0.0,20.0,0.0,0,899.85,1.0,0,100.0,0,,,10.0,3,30,0.0,0.0,1,,,,,,,,,,,,,,,,,,,,,,,,,,,,,,,,,,,,236.2,,249.11,264.1,,290.79,41.68,54.59,,,,,,,,,,,,,,,,,,,,,,,,,,,,,,,,,,,,,,,,,,,,,,
4606,"Yuki Hattori, Takahiro Taguchi, Hee Young Kim, Shuichi Miyazaki",Effect of Stoichiometry on Shape Memory Properties and Functional Stability of Tiâ€“Niâ€“Pd Alloys,,MDPI,,,2019,,,,External,,0.0,0.0,0.0,0.0,0,0.0,0.0,0.0,0.0,0,0.0,0.0,0.0,0.0,0.0,0.0,0.0,0.0,0.0,0.0,20.0,0,30.0,0.0,0.0,0.0,0,0,0.0,0,0.0,0.0,0,50.0,0,0.0,0.0,0.0,0.0,949.85,2.0,20,0,30.0,20,0.0,20.0,0.0,0,899.85,1.0,0,100.0,0,,,10.0,3,30,0.0,0.0,1,,,,,,,,,,,,,,,,,,,,,,,,,,,,,,,,,,,,232.14,,239.09,266.7,,283.91,44.82,51.77,,,,,,,,,,,,,,,,,,,,,,,,,,,,,,,,,,,,,,,,,,,,,,
4607,"Yuki Hattori, Takahiro Taguchi, Hee Young Kim, Shuichi Miyazaki",Effect of Stoichiometry on Shape Memory Properties and Functional Stability of Tiâ€“Niâ€“Pd Alloys,,MDPI,,,2019,,,,External,,0.0,0.0,0.0,0.0,0,0.0,0.0,0.0,0.0,0,0.0,0.0,0.0,0.0,0.0,0.0,0.0,0.0,0.0,0.0,19.0,0,30.0,0.0,0.0,0.0,0,0,0.0,0,0.0,0.0,0,51.0,0,0.0,0.0,0.0,0.0,949.85,2.0,20,0,30.0,20,0.0,20.0,0.0,0,899.85,1.0,0,100.0,0,,,10.0,3,30,0.0,0.0,1,,,,,,,,,,,,,,,,,,,,,,,,,,,,,,,,,,,,214.64,,230.07,242.93,,260.94,30.87,46.3,,,,,,,,,,,,,,,,,,,,,,,,,,,,,,,,,,,,,,,,,,,,,,
4608,"Yuki Hattori, Takahiro Taguchi, Hee Young Kim, Shuichi Miyazaki",Effect of Stoichiometry on Shape Memory Properties and Functional Stability of Tiâ€“Niâ€“Pd Alloys,,MDPI,,,2019,,,,External,,0.0,0.0,0.0,0.0,0,0.0,0.0,0.0,0.0,0,0.0,0.0,0.0,0.0,0.0,0.0,0.0,0.0,0.0,0.0,20.5,0,30.0,0.0,0.0,0.0,0,0,0.0,0,0.0,0.0,0,49.5,0,0.0,0.0,0.0,0.0,949.85,2.0,20,0,30.0,20,0.0,20.0,0.0,0,899.85,1.0,0,100.0,0,,,10.0,3,30,0.0,0.0,1,,,,,,,,,,,,,,,,,,,,,,,,,,,,,,,,,,,,161.38,,175.49,198.56,,226.77,51.28,65.39,,,,,,,,,,,,,,,,,,,,,,,,,,,,,,,,,,,,,,,,,,,,,,
4609,"Yuki Hattori, Takahiro Taguchi, Hee Young Kim, Shuichi Miyazaki",Effect of Stoichiometry on Shape Memory Properties and Functional Stability of Tiâ€“Niâ€“Pd Alloys,,MDPI,,,2019,,,,External,,0.0,0.0,0.0,0.0,0,0.0,0.0,0.0,0.0,0,0.0,0.0,0.0,0.0,0.0,0.0,0.0,0.0,0.0,0.0,21.0,0,30.0,0.0,0.0,0.0,0,0,0.0,0,0.0,0.0,0,49.0,0,0.0,0.0,0.0,0.0,949.85,2.0,20,0,30.0,20,0.0,20.0,0.0,0,899.85,1.0,0,100.0,0,,,10.0,3,30,0.0,0.0,1,,,,,,,,,,,,,,,,,,,,,,,,,,,,,,,,,,,,78.58,,88.73,119.21,,128.1,39.37,49.52,,,,,,,,,,,,,,,,,,,,,,,,,,,,,,,,,,,,,,,,,,,,,,
4610,"Yuki Hattori, Takahiro Taguchi, Hee Young Kim, Shuichi Miyazaki",Effect of Stoichiometry on Shape Memory Properties and Functional Stability of Tiâ€“Niâ€“Pd Alloys,,MDPI,,,2019,,,,External,,0.0,0.0,0.0,0.0,0,0.0,0.0,0.0,0.0,0,0.0,0.0,0.0,0.0,0.0,0.0,0.0,0.0,0.0,0.0,20.0,0,30.0,0.0,0.0,0.0,0,0,0.0,0,0.0,0.0,0,50.0,0,0.0,0.0,0.0,0.0,949.85,2.0,20,0,30.0,20,0.0,20.0,0.0,0,899.85,1.0,0,200.0,0,,,10.0,3,30,0.0,0.0,1,,,,,,,,,,,,,,,,,,,,,,,,,,,,,,,,,,,,239.24,,252.15,276.35,,310,57.85,70.76,,,,,,,,,,,,,,,,,,,,,,,,,,,,,,,,,,,,,,,,,,,,,,
4611,"Yuki Hattori, Takahiro Taguchi, Hee Young Kim, Shuichi Miyazaki",Effect of Stoichiometry on Shape Memory Properties and Functional Stability of Tiâ€“Niâ€“Pd Alloys,,MDPI,,,2019,,,,External,,0.0,0.0,0.0,0.0,0,0.0,0.0,0.0,0.0,0,0.0,0.0,0.0,0.0,0.0,0.0,0.0,0.0,0.0,0.0,19.5,0,30.0,0.0,0.0,0.0,0,0,0.0,0,0.0,0.0,0,50.5,0,0.0,0.0,0.0,0.0,949.85,2.0,20,0,30.0,20,0.0,20.0,0.0,0,899.85,1.0,0,200.0,0,,,10.0,3,30,0.0,0.0,1,,,,,,,,,,,,,,,,,,,,,,,,,,,,,,,,,,,,234.9,,260.42,275.47,,306.78,46.36,71.88,,,,,,,,,,,,,,,,,,,,,,,,,,,,,,,,,,,,,,,,,,,,,,
4612,"Yuki Hattori, Takahiro Taguchi, Hee Young Kim, Shuichi Miyazaki",Effect of Stoichiometry on Shape Memory Properties and Functional Stability of Tiâ€“Niâ€“Pd Alloys,,MDPI,,,2019,,,,External,,0.0,0.0,0.0,0.0,0,0.0,0.0,0.0,0.0,0,0.0,0.0,0.0,0.0,0.0,0.0,0.0,0.0,0.0,0.0,19.0,0,30.0,0.0,0.0,0.0,0,0,0.0,0,0.0,0.0,0,51.0,0,0.0,0.0,0.0,0.0,949.85,2.0,20,0,30.0,20,0.0,20.0,0.0,0,899.85,1.0,0,200.0,0,,,10.0,3,30,0.0,0.0,1,,,,,,,,,,,,,,,,,,,,,,,,,,,,,,,,,,,,214.64,,237.79,245.5,,272.51,34.72,57.87,,,,,,,,,,,,,,,,,,,,,,,,,,,,,,,,,,,,,,,,,,,,,,
4613,"Yuki Hattori, Takahiro Taguchi, Hee Young Kim, Shuichi Miyazaki",Effect of Stoichiometry on Shape Memory Properties and Functional Stability of Tiâ€“Niâ€“Pd Alloys,,MDPI,,,2019,,,,External,,0.0,0.0,0.0,0.0,0,0.0,0.0,0.0,0.0,0,0.0,0.0,0.0,0.0,0.0,0.0,0.0,0.0,0.0,0.0,20.5,0,30.0,0.0,0.0,0.0,0,0,0.0,0,0.0,0.0,0,49.5,0,0.0,0.0,0.0,0.0,949.85,2.0,20,0,30.0,20,0.0,20.0,0.0,0,899.85,1.0,0,200.0,0,,,10.0,3,30,0.0,0.0,1,,,,,,,,,,,,,,,,,,,,,,,,,,,,,,,,,,,,174.2,,189.59,213.95,,235.74,46.15,61.54,,,,,,,,,,,,,,,,,,,,,,,,,,,,,,,,,,,,,,,,,,,,,,
4614,"Yuki Hattori, Takahiro Taguchi, Hee Young Kim, Shuichi Miyazaki",Effect of Stoichiometry on Shape Memory Properties and Functional Stability of Tiâ€“Niâ€“Pd Alloys,,MDPI,,,2019,,,,External,,0.0,0.0,0.0,0.0,0,0.0,0.0,0.0,0.0,0,0.0,0.0,0.0,0.0,0.0,0.0,0.0,0.0,0.0,0.0,21.0,0,30.0,0.0,0.0,0.0,0,0,0.0,0,0.0,0.0,0,49.0,0,0.0,0.0,0.0,0.0,949.85,2.0,20,0,30.0,20,0.0,20.0,0.0,0,899.85,1.0,0,200.0,0,,,10.0,3,30,0.0,0.0,1,,,,,,,,,,,,,,,,,,,,,,,,,,,,,,,,,,,,86.199,,103.976,125.564,,142.07,38.094,55.871,,,,,,,,,,,,,,,,,,,,,,,,,,,,,,,,,,,,,,,,,,,,,,
4615,"Yuki Hattori, Takahiro Taguchi, Hee Young Kim, Shuichi Miyazaki",Effect of Stoichiometry on Shape Memory Properties and Functional Stability of Tiâ€“Niâ€“Pd Alloys,,MDPI,,,2019,,,,External,,0.0,0.0,0.0,0.0,0,0.0,0.0,0.0,0.0,0,0.0,0.0,0.0,0.0,0.0,0.0,0.0,0.0,0.0,0.0,20.0,0,30.0,0.0,0.0,0.0,0,0,0.0,0,0.0,0.0,0,50.0,0,0.0,0.0,0.0,0.0,949.85,2.0,20,0,30.0,20,0.0,20.0,0.0,0,899.85,1.0,0,300.0,0,,,10.0,3,30,0.0,0.0,1,,,,,,,,,,,,,,,,,,,,,,,,,,,,,,,,,,,,248.75,,271.66,298.56,,334.92,63.26,86.17,,,,,,,,,,,,,,,,,,,,,,,,,,,,,,,,,,,,,,,,,,,,,,
4616,"Yuki Hattori, Takahiro Taguchi, Hee Young Kim, Shuichi Miyazaki",Effect of Stoichiometry on Shape Memory Properties and Functional Stability of Tiâ€“Niâ€“Pd Alloys,,MDPI,,,2019,,,,External,,0.0,0.0,0.0,0.0,0,0.0,0.0,0.0,0.0,0,0.0,0.0,0.0,0.0,0.0,0.0,0.0,0.0,0.0,0.0,19.5,0,30.0,0.0,0.0,0.0,0,0,0.0,0,0.0,0.0,0,50.5,0,0.0,0.0,0.0,0.0,949.85,2.0,20,0,30.0,20,0.0,20.0,0.0,0,899.85,1.0,0,300.0,0,,,10.0,3,30,0.0,0.0,1,,,,,,,,,,,,,,,,,,,,,,,,,,,,,,,,,,,,241.53,,277.26,281.81,,329.9,52.64,88.37,,,,,,,,,,,,,,,,,,,,,,,,,,,,,,,,,,,,,,,,,,,,,,
4617,"Yuki Hattori, Takahiro Taguchi, Hee Young Kim, Shuichi Miyazaki",Effect of Stoichiometry on Shape Memory Properties and Functional Stability of Tiâ€“Niâ€“Pd Alloys,,MDPI,,,2019,,,,External,,0.0,0.0,0.0,0.0,0,0.0,0.0,0.0,0.0,0,0.0,0.0,0.0,0.0,0.0,0.0,0.0,0.0,0.0,0.0,19.0,0,30.0,0.0,0.0,0.0,0,0,0.0,0,0.0,0.0,0,51.0,0,0.0,0.0,0.0,0.0,949.85,2.0,20,0,30.0,20,0.0,20.0,0.0,0,899.85,1.0,0,300.0,0,,,10.0,3,30,0.0,0.0,1,,,,,,,,,,,,,,,,,,,,,,,,,,,,,,,,,,,,222.35,,255.79,257.08,,291.81,36.02,69.46,,,,,,,,,,,,,,,,,,,,,,,,,,,,,,,,,,,,,,,,,,,,,,
4618,"Yuki Hattori, Takahiro Taguchi, Hee Young Kim, Shuichi Miyazaki",Effect of Stoichiometry on Shape Memory Properties and Functional Stability of Tiâ€“Niâ€“Pd Alloys,,MDPI,,,2019,,,,External,,0.0,0.0,0.0,0.0,0,0.0,0.0,0.0,0.0,0,0.0,0.0,0.0,0.0,0.0,0.0,0.0,0.0,0.0,0.0,20.5,0,30.0,0.0,0.0,0.0,0,0,0.0,0,0.0,0.0,0,49.5,0,0.0,0.0,0.0,0.0,949.85,2.0,20,0,30.0,20,0.0,20.0,0.0,0,899.85,1.0,0,300.0,0,,,10.0,3,30,0.0,0.0,1,,,,,,,,,,,,,,,,,,,,,,,,,,,,,,,,,,,,184.46,,206.26,235.74,,262.67,56.41,78.21,,,,,,,,,,,,,,,,,,,,,,,,,,,,,,,,,,,,,,,,,,,,,,
4619,"Yuki Hattori, Takahiro Taguchi, Hee Young Kim, Shuichi Miyazaki",Effect of Stoichiometry on Shape Memory Properties and Functional Stability of Tiâ€“Niâ€“Pd Alloys,,MDPI,,,2019,,,,External,,0.0,0.0,0.0,0.0,0,0.0,0.0,0.0,0.0,0,0.0,0.0,0.0,0.0,0.0,0.0,0.0,0.0,0.0,0.0,21.0,0,30.0,0.0,0.0,0.0,0,0,0.0,0,0.0,0.0,0,49.0,0,0.0,0.0,0.0,0.0,949.85,2.0,20,0,30.0,20,0.0,20.0,0.0,0,899.85,1.0,0,300.0,0,,,10.0,3,30,0.0,0.0,1,,,,,,,,,,,,,,,,,,,,,,,,,,,,,,,,,,,,100.167,,124.29,133.18,,164.929,40.639,64.762,,,,,,,,,,,,,,,,,,,,,,,,,,,,,,,,,,,,,,,,,,,,,,
4620,"Yuki Hattori, Takahiro Taguchi, Hee Young Kim, Shuichi Miyazaki",Effect of Stoichiometry on Shape Memory Properties and Functional Stability of Tiâ€“Niâ€“Pd Alloys,,MDPI,,,2019,,,,External,,0.0,0.0,0.0,0.0,0,0.0,0.0,0.0,0.0,0,0.0,0.0,0.0,0.0,0.0,0.0,0.0,0.0,0.0,0.0,20.0,0,30.0,0.0,0.0,0.0,0,0,0.0,0,0.0,0.0,0,50.0,0,0.0,0.0,0.0,0.0,949.85,2.0,20,0,30.0,20,0.0,20.0,0.0,0,899.85,1.0,0,400.0,0,,,10.0,3,30,0.0,0.0,1,,,,,,,,,,,,,,,,,,,,,,,,,,,,,,,,,,,,250.6,,291.17,297.97,,359.96,68.79,109.36,,,,,,,,,,,,,,,,,,,,,,,,,,,,,,,,,,,,,,,,,,,,,,
4621,"Yuki Hattori, Takahiro Taguchi, Hee Young Kim, Shuichi Miyazaki",Effect of Stoichiometry on Shape Memory Properties and Functional Stability of Tiâ€“Niâ€“Pd Alloys,,MDPI,,,2019,,,,External,,0.0,0.0,0.0,0.0,0,0.0,0.0,0.0,0.0,0,0.0,0.0,0.0,0.0,0.0,0.0,0.0,0.0,0.0,0.0,19.5,0,30.0,0.0,0.0,0.0,0,0,0.0,0,0.0,0.0,0,50.5,0,0.0,0.0,0.0,0.0,949.85,2.0,20,0,30.0,20,0.0,20.0,0.0,0,899.85,1.0,0,400.0,0,,,10.0,3,30,0.0,0.0,1,,,,,,,,,,,,,,,,,,,,,,,,,,,,,,,,,,,,242.27,,293.96,281.16,,341.06,47.1,98.79,,,,,,,,,,,,,,,,,,,,,,,,,,,,,,,,,,,,,,,,,,,,,,
4622,"Yuki Hattori, Takahiro Taguchi, Hee Young Kim, Shuichi Miyazaki",Effect of Stoichiometry on Shape Memory Properties and Functional Stability of Tiâ€“Niâ€“Pd Alloys,,MDPI,,,2019,,,,External,,0.0,0.0,0.0,0.0,0,0.0,0.0,0.0,0.0,0,0.0,0.0,0.0,0.0,0.0,0.0,0.0,0.0,0.0,0.0,19.0,0,30.0,0.0,0.0,0.0,0,0,0.0,0,0.0,0.0,0,51.0,0,0.0,0.0,0.0,0.0,949.85,2.0,20,0,30.0,20,0.0,20.0,0.0,0,899.85,1.0,0,400.0,0,,,10.0,3,30,0.0,0.0,1,,,,,,,,,,,,,,,,,,,,,,,,,,,,,,,,,,,,223.64,,277.66,259.65,,325.25,47.59,101.61,,,,,,,,,,,,,,,,,,,,,,,,,,,,,,,,,,,,,,,,,,,,,,
4623,"Yuki Hattori, Takahiro Taguchi, Hee Young Kim, Shuichi Miyazaki",Effect of Stoichiometry on Shape Memory Properties and Functional Stability of Tiâ€“Niâ€“Pd Alloys,,MDPI,,,2019,,,,External,,0.0,0.0,0.0,0.0,0,0.0,0.0,0.0,0.0,0,0.0,0.0,0.0,0.0,0.0,0.0,0.0,0.0,0.0,0.0,20.5,0,30.0,0.0,0.0,0.0,0,0,0.0,0,0.0,0.0,0,49.5,0,0.0,0.0,0.0,0.0,949.85,2.0,20,0,30.0,20,0.0,20.0,0.0,0,899.85,1.0,0,400.0,0,,,10.0,3,30,0.0,0.0,1,,,,,,,,,,,,,,,,,,,,,,,,,,,,,,,,,,,,181.9,,225.49,242.157,,292.157,66.667,110.257,,,,,,,,,,,,,,,,,,,,,,,,,,,,,,,,,,,,,,,,,,,,,,
4624,"Yuki Hattori, Takahiro Taguchi, Hee Young Kim, Shuichi Miyazaki",Effect of Stoichiometry on Shape Memory Properties and Functional Stability of Tiâ€“Niâ€“Pd Alloys,,MDPI,,,2019,,,,External,,0.0,0.0,0.0,0.0,0,0.0,0.0,0.0,0.0,0,0.0,0.0,0.0,0.0,0.0,0.0,0.0,0.0,0.0,0.0,21.0,0,30.0,0.0,0.0,0.0,0,0,0.0,0,0.0,0.0,0,49.0,0,0.0,0.0,0.0,0.0,949.85,2.0,20,0,30.0,20,0.0,20.0,0.0,0,899.85,1.0,0,400.0,0,,,10.0,3,30,0.0,0.0,1,,,,,,,,,,,,,,,,,,,,,,,,,,,,,,,,,,,,117.945,,145.88,152.23,,191.596,45.716,73.651,,,,,,,,,,,,,,,,,,,,,,,,,,,,,,,,,,,,,,,,,,,,,,
4625,"Yuki Hattori, Takahiro Taguchi, Hee Young Kim, Shuichi Miyazaki",Effect of Stoichiometry on Shape Memory Properties and Functional Stability of Tiâ€“Niâ€“Pd Alloys,,MDPI,,,2019,,,,External,,0.0,0.0,0.0,0.0,0,0.0,0.0,0.0,0.0,0,0.0,0.0,0.0,0.0,0.0,0.0,0.0,0.0,0.0,0.0,20.0,0,30.0,0.0,0.0,0.0,0,0,0.0,0,0.0,0.0,0,50.0,0,0.0,0.0,0.0,0.0,949.85,2.0,20,0,30.0,20,0.0,20.0,0.0,0,899.85,1.0,0,500.0,0,,,10.0,3,30,0.0,0.0,1,,,,,,,,,,,,,,,,,,,,,,,,,,,,,,,,,,,,247.27,,320.89,275.57,,365.89,45,118.62,,,,,,,,,,,,,,,,,,,,,,,,,,,,,,,,,,,,,,,,,,,,,,
4626,"Yuki Hattori, Takahiro Taguchi, Hee Young Kim, Shuichi Miyazaki",Effect of Stoichiometry on Shape Memory Properties and Functional Stability of Tiâ€“Niâ€“Pd Alloys,,MDPI,,,2019,,,,External,,0.0,0.0,0.0,0.0,0,0.0,0.0,0.0,0.0,0,0.0,0.0,0.0,0.0,0.0,0.0,0.0,0.0,0.0,0.0,19.5,0,30.0,0.0,0.0,0.0,0,0,0.0,0,0.0,0.0,0,50.5,0,0.0,0.0,0.0,0.0,949.85,2.0,20,0,30.0,20,0.0,20.0,0.0,0,899.85,1.0,0,500.0,0,,,10.0,3,30,0.0,0.0,1,,,,,,,,,,,,,,,,,,,,,,,,,,,,,,,,,,,,242.94,,323.46,264.62,,353.4,29.94,110.46,,,,,,,,,,,,,,,,,,,,,,,,,,,,,,,,,,,,,,,,,,,,,,
4627,"Yuki Hattori, Takahiro Taguchi, Hee Young Kim, Shuichi Miyazaki",Effect of Stoichiometry on Shape Memory Properties and Functional Stability of Tiâ€“Niâ€“Pd Alloys,,MDPI,,,2019,,,,External,,0.0,0.0,0.0,0.0,0,0.0,0.0,0.0,0.0,0,0.0,0.0,0.0,0.0,0.0,0.0,0.0,0.0,0.0,0.0,19.0,0,30.0,0.0,0.0,0.0,0,0,0.0,0,0.0,0.0,0,51.0,0,0.0,0.0,0.0,0.0,949.85,2.0,20,0,30.0,20,0.0,20.0,0.0,0,899.85,1.0,0,500.0,0,,,10.0,3,30,0.0,0.0,1,,,,,,,,,,,,,,,,,,,,,,,,,,,,,,,,,,,,237.79,,307.24,267.37,,339.39,32.15,101.6,,,,,,,,,,,,,,,,,,,,,,,,,,,,,,,,,,,,,,,,,,,,,,
4628,"Yuki Hattori, Takahiro Taguchi, Hee Young Kim, Shuichi Miyazaki",Effect of Stoichiometry on Shape Memory Properties and Functional Stability of Tiâ€“Niâ€“Pd Alloys,,MDPI,,,2019,,,,External,,0.0,0.0,0.0,0.0,0,0.0,0.0,0.0,0.0,0,0.0,0.0,0.0,0.0,0.0,0.0,0.0,0.0,0.0,0.0,20.5,0,30.0,0.0,0.0,0.0,0,0,0.0,0,0.0,0.0,0,49.5,0,0.0,0.0,0.0,0.0,949.85,2.0,20,0,30.0,20,0.0,20.0,0.0,0,899.85,1.0,0,500.0,0,,,10.0,3,30,0.0,0.0,1,,,,,,,,,,,,,,,,,,,,,,,,,,,,,,,,,,,,181.9,,244.72,251.13,,315.23,70.51,133.33,,,,,,,,,,,,,,,,,,,,,,,,,,,,,,,,,,,,,,,,,,,,,,
4629,"Yuki Hattori, Takahiro Taguchi, Hee Young Kim, Shuichi Miyazaki",Effect of Stoichiometry on Shape Memory Properties and Functional Stability of Tiâ€“Niâ€“Pd Alloys,,MDPI,,,2019,,,,External,,0.0,0.0,0.0,0.0,0,0.0,0.0,0.0,0.0,0,0.0,0.0,0.0,0.0,0.0,0.0,0.0,0.0,0.0,0.0,21.0,0,30.0,0.0,0.0,0.0,0,0,0.0,0,0.0,0.0,0,49.0,0,0.0,0.0,0.0,0.0,949.85,2.0,20,0,30.0,20,0.0,20.0,0.0,0,899.85,1.0,0,500.0,0,,,10.0,3,30,0.0,0.0,1,,,,,,,,,,,,,,,,,,,,,,,,,,,,,,,,,,,,129.373,,170.008,163.659,,224.611,54.603,95.238,,,,,,,,,,,,,,,,,,,,,,,,,,,,,,,,,,,,,,,,,,,,,,
4630,"M. Imran Khan , Hee Young Kim, Yuki Namigata, Tae-hyun Nam, Shuichi Miyazaki",Combined effects of work hardening and precipitation strengthening on the cyclic stability of shape memory alloys TiNiPdCu-based high-temperature,,Acta Materialia,61,4797-4810,2013,,,,External,,0.0,0.0,0.0,0.0,0,0.0,0.0,0.0,10.0,0,0.0,0.0,0.0,0.0,0.0,0.0,0.0,0.0,0.0,0.0,15.0,0,25.0,0.0,0.0,0.0,0,0,0.0,0,0.0,0.0,0,50.0,0,0.0,0.0,0.0,0.0,950.0,2.0,20,0,40.0,20,0.0,20.0,0.0,0,20.0,0.0,0,0.0,0,,,10.0,3,30,0.0,0.0,1,,,,,,,,,,,,,,,,,,,,,,,,,,,,,,,,,,,,177,,,186,,207,,30,,,,,,,,,,,,,,,,,,,,,,,,,,,,,,,,,,,,,,,,,,,,,,
4631,"M. Imran Khan , Hee Young Kim, Yuki Namigata, Tae-hyun Nam, Shuichi Miyazaki",Combined effects of work hardening and precipitation strengthening on the cyclic stability of shape memory alloys TiNiPdCu-based high-temperature,,Acta Materialia,61,4797-4810,2013,,,,External,,0.0,0.0,0.0,0.0,0,0.0,0.0,0.0,7.5,0,0.0,0.0,0.0,0.0,0.0,0.0,0.0,0.0,0.0,0.0,17.5,0,25.0,0.0,0.0,0.0,0,0,0.0,0,0.0,0.0,0,50.0,0,0.0,0.0,0.0,0.0,950.0,2.0,20,0,40.0,20,0.0,20.0,0.0,0,20.0,0.0,0,0.0,0,,,10.0,3,30,0.0,0.0,1,,,,,,,,,,,,,,,,,,,,,,,,,,,,,,,,,,,,174,,,179,,185,,11,,,,,,,,,,,,,,,,,,,,,,,,,,,,,,,,,,,,,,,,,,,,,,
4632,"M. Imran Khan , Hee Young Kim, Yuki Namigata, Tae-hyun Nam, Shuichi Miyazaki",Combined effects of work hardening and precipitation strengthening on the cyclic stability of shape memory alloys TiNiPdCu-based high-temperature,,Acta Materialia,61,4797-4810,2013,,,,External,,0.0,0.0,0.0,0.0,0,0.0,0.0,0.0,10.0,0,0.0,0.0,0.0,0.0,0.0,0.0,0.0,0.0,0.0,0.0,15.0,0,25.0,0.0,0.0,0.0,0,0,0.0,0,0.0,0.0,0,50.0,0,0.0,0.0,0.0,0.0,950.0,2.0,20,0,40.0,20,0.0,20.0,0.0,0,700.0,1.0,0,0.0,0,,,10.0,3,30,0.0,0.0,1,,,,,,,,,,,,,,,,,,,,,,,,,,,,,,,,,,,,174,,183,197,,207,24,33,,,,,,,,,,,,,,,,,,,,,,,,,,,,,,,,,,,,,,,,,,,,,,
4633,"M. Imran Khan , Hee Young Kim, Yuki Namigata, Tae-hyun Nam, Shuichi Miyazaki",Combined effects of work hardening and precipitation strengthening on the cyclic stability of shape memory alloys TiNiPdCu-based high-temperature,,Acta Materialia,61,4797-4810,2013,,,,External,,0.0,0.0,0.0,0.0,0,0.0,0.0,0.0,7.5,0,0.0,0.0,0.0,0.0,0.0,0.0,0.0,0.0,0.0,0.0,17.5,0,25.0,0.0,0.0,0.0,0,0,0.0,0,0.0,0.0,0,50.0,0,0.0,0.0,0.0,0.0,950.0,2.0,20,0,40.0,20,0.0,20.0,0.0,0,700.0,1.0,0,0.0,0,,,10.0,3,30,0.0,0.0,1,,,,,,,,,,,,,,,,,,,,,,,,,,,,,,,,,,,,168,,177,187,,206,29,38,,,,,,,,,,,,,,,,,,,,,,,,,,,,,,,,,,,,,,,,,,,,,,
4634,"M. Imran Khan , Hee Young Kim, Yuki Namigata, Tae-hyun Nam, Shuichi Miyazaki",Combined effects of work hardening and precipitation strengthening on the cyclic stability of shape memory alloys TiNiPdCu-based high-temperature,,Acta Materialia,61,4797-4810,2013,,,,External,,0.0,0.0,0.0,0.0,0,0.0,0.0,0.0,3.0,0,0.0,0.0,0.0,0.0,0.0,0.0,0.0,0.0,0.0,0.0,22.0,0,25.0,0.0,0.0,0.0,0,0,0.0,0,0.0,0.0,0,50.0,0,0.0,0.0,0.0,0.0,950.0,2.0,20,0,40.0,20,0.0,20.0,0.0,0,20.0,0.0,0,0.0,0,,,10.0,3,30,0.0,0.0,1,,,,,,,,,,,,,,,,,,,,,,,,,,,,,,,,,,,,167,,,,,180,,13,,,,,,,,,,,,,,,,,,,,,,,,,,,,,,,,,,,,,,,,,,,,,,
4635,"M. Imran Khan , Hee Young Kim, Yuki Namigata, Tae-hyun Nam, Shuichi Miyazaki",Combined effects of work hardening and precipitation strengthening on the cyclic stability of shape memory alloys TiNiPdCu-based high-temperature,,Acta Materialia,61,4797-4810,2013,,,,External,,0.0,0.0,0.0,0.0,0,0.0,0.0,0.0,3.0,0,0.0,0.0,0.0,0.0,0.0,0.0,0.0,0.0,0.0,0.0,22.0,0,25.0,0.0,0.0,0.0,0,0,0.0,0,0.0,0.0,0,50.0,0,0.0,0.0,0.0,0.0,950.0,2.0,20,0,40.0,20,0.0,20.0,0.0,0,600.0,1.0,0,0.0,0,,,10.0,3,30,0.0,0.0,1,,,,,,,,,,,,,,,,,,,,,,,,,,,,,,,,,,,,150,,172,174,,193,21,43,,,,,,,,,,,,,,,,,,,,,,,,,,,,,,,,,,,,,,,,,,,,,,
4636,"M. Imran Khan , Hee Young Kim, Yuki Namigata, Tae-hyun Nam, Shuichi Miyazaki",Combined effects of work hardening and precipitation strengthening on the cyclic stability of shape memory alloys TiNiPdCu-based high-temperature,,Acta Materialia,61,4797-4810,2013,,,,External,,0.0,0.0,0.0,0.0,0,0.0,0.0,0.0,3.0,0,0.0,0.0,0.0,0.0,0.0,0.0,0.0,0.0,0.0,0.0,22.0,0,25.0,0.0,0.0,0.0,0,0,0.0,0,0.0,0.0,0,50.0,0,0.0,0.0,0.0,0.0,950.0,2.0,20,0,40.0,20,0.0,20.0,0.0,0,700.0,1.0,0,0.0,0,,,10.0,3,30,0.0,0.0,1,,,,,,,,,,,,,,,,,,,,,,,,,,,,,,,,,,,,,,,162,,192,,,,,,,,,,,,,,,,,,,,,,,,,,,,,,,,,,,,,,,,,,,,,,,,
4637,"M. I. Khan, H. Y. Kim, F. A. Khalid and S. Miyazaki",Effect of cold rolling ratio on the nanoscale precipitation behavior of TiNiPdCu based high temperature shape memory alloys,,Journal of Alloys and Compounds,599,212-218,2014,,,,External,,0.0,0.0,0.0,0.0,0,0.0,0.0,0.0,10.0,0,0.0,0.0,0.0,0.0,0.0,0.0,0.0,0.0,0.0,0.0,15.0,0,25.0,0.0,0.0,0.0,0,0,0.0,0,0.0,0.0,0,50.0,0,0.0,0.0,0.0,0.0,900.0,1.0,20,0,40.0,20,0.0,20.0,0.0,0,650.0,1.0,0,0.0,0,,,10.0,3,30,0.0,0.0,1,,,,,,,,,,,,,,,,,,,,,,,,,,,,,,,,,,,,178.4425981,,192.2753942,189.8918933,,204.5187911,12.2433969,26.076193,,,,,,,,,,,,,,,,,,,,,,,,,,,,,,,,,,,,,,,,,,,,,,
4638,"M. I. Khan, H. Y. Kim, F. A. Khalid and S. Miyazaki",Effect of cold rolling ratio on the nanoscale precipitation behavior of TiNiPdCu based high temperature shape memory alloys,,Journal of Alloys and Compounds,599,212-218,2014,,,,External,,0.0,0.0,0.0,0.0,0,0.0,0.0,0.0,10.0,0,0.0,0.0,0.0,0.0,0.0,0.0,0.0,0.0,0.0,0.0,15.0,0,25.0,0.0,0.0,0.0,0,0,0.0,0,0.0,0.0,0,50.0,0,0.0,0.0,0.0,0.0,900.0,1.0,20,0,40.0,20,0.0,20.0,0.0,0,650.0,1.0,0,0.0,0,,,10.0,3,30,0.0,0.0,1,,,,,,,,,,,,,,,,,,,,,,,,,,,,,,,,,,,,178.4425981,,192.2753942,189.8918933,,204.5187911,12.2433969,26.076193,,,,,,,,,,,,,,,,,,,,,,,,,,,,,,,,,,,,,,,,,,,,,,
4639,"M. Imran Khan, Hee Young Kim, F. Ahmad Khalid, Shuichi Miyazaki",Effect of cold rolling ratio on the nanoscale precipitation behavior of TiNiPdCu based high temperature shape memory alloys,,Journal of Alloys and Compounds,599,212-218,2014,,,,External,,0.0,0.0,0.0,0.0,0,0.0,0.0,0.0,10.0,0,0.0,0.0,0.0,0.0,0.0,0.0,0.0,0.0,0.0,0.0,15.0,0,25.0,0.0,0.0,0.0,0,0,0.0,0,0.0,0.0,0,50.0,0,0.0,0.0,0.0,0.0,950.0,2.0,20,0,40.0,20,0.0,900.0,1.0,0,650.0,1.0,0,0.0,0,,,10.0,3,30,0.0,0.0,1,,,,,,,,,,,,,,,,,,,,,,,,,,,,,,,,,,,,,,150,,,,,,,,,,,,,,,,,,,,,,,,,,,,,,,,,,,,,,,,,,,,,,,,,,,
4640,"M. Imran Khan, Hee Young Kim, Tae-hyun Nam, Shuichi Miyazaki",Formation of nanoscaled precipitates and their effects on the high temperature shape memory characteristics of a Ti50Ni15Pd25Cu10 alloy,,Acta Materialia,60,5900-5913,2012,,,,External,,0.0,0.0,0.0,0.0,0,0.0,0.0,0.0,10.0,0,0.0,0.0,0.0,0.0,0.0,0.0,0.0,0.0,0.0,0.0,15.0,0,25.0,0.0,0.0,0.0,0,0,0.0,0,0.0,0.0,0,50.0,0,0.0,0.0,0.0,0.0,950.0,2.0,20,0,40.0,20,0.0,20.0,0.0,0,700.0,0.0,0,0.0,0,,,10.0,3,30,0.0,0.0,1,,,,,,,,,,,,,,,,,,,,,,,,,,,,,,,,,,,,186,,189,193,,200,11,14,,,,,,,,,,,,,,,,,,,,,,,,,,,,,,,,,,,,,,,,,,,,,,
4641,"M. Imran Khan, Hee Young Kim, Tae-hyun Nam, Shuichi Miyazaki",Formation of nanoscaled precipitates and their effects on the high temperature shape memory characteristics of a Ti50Ni15Pd25Cu10 alloy,,Acta Materialia,60,5900-5913,2012,,,,External,,0.0,0.0,0.0,0.0,0,0.0,0.0,0.0,10.0,0,0.0,0.0,0.0,0.0,0.0,0.0,0.0,0.0,0.0,0.0,15.0,0,25.0,0.0,0.0,0.0,0,0,0.0,0,0.0,0.0,0,50.0,0,0.0,0.0,0.0,0.0,950.0,2.0,20,0,40.0,20,0.0,20.0,0.0,0,20.0,0.0,0,0.0,0,,,10.0,3,30,0.0,0.0,1,,,,,,,,,,,,,,,,,,,,,,,,,,,,,,,,,,,,176,,,190,,206,,30,,,,,,,,,,,,,,,,,,,,,,,,,,,,,,,,,,,,,,,,,,,,,,
4642,"M. Imran Khan, Hee Young Kim, Tae-hyun Nam, Shuichi Miyazaki",Formation of nanoscaled precipitates and their effects on the high temperature shape memory characteristics of a Ti50Ni15Pd25Cu10 alloy,,Acta Materialia,60,5900-5913,2012,,,,External,,0.0,0.0,0.0,0.0,0,0.0,0.0,0.0,10.0,0,0.0,0.0,0.0,0.0,0.0,0.0,0.0,0.0,0.0,0.0,15.0,0,25.0,0.0,0.0,0.0,0,0,0.0,0,0.0,0.0,0,50.0,0,0.0,0.0,0.0,0.0,950.0,2.0,20,0,40.0,20,0.0,20.0,0.0,0,500.0,1.0,0,0.0,0,,,10.0,3,30,0.0,0.0,1,,,,,,,,,,,,,,,,,,,,,,,,,,,,,,,,,,,,161,,191,177,,197,6,36,,,,,,,,,,,,,,,,,,,,,,,,,,,,,,,,,,,,,,,,,,,,,,
4643,"M. Imran Khan, Hee Young Kim, Tae-hyun Nam, Shuichi Miyazaki",Formation of nanoscaled precipitates and their effects on the high temperature shape memory characteristics of a Ti50Ni15Pd25Cu10 alloy,,Acta Materialia,60,5900-5913,2012,,,,External,,0.0,0.0,0.0,0.0,0,0.0,0.0,0.0,10.0,0,0.0,0.0,0.0,0.0,0.0,0.0,0.0,0.0,0.0,0.0,15.0,0,25.0,0.0,0.0,0.0,0,0,0.0,0,0.0,0.0,0,50.0,0,0.0,0.0,0.0,0.0,950.0,2.0,20,0,40.0,20,0.0,20.0,0.0,0,650.0,0.0,0,0.0,0,,,10.0,3,30,0.0,0.0,1,,,,,,,,,,,,,,,,,,,,,,,,,,,,,,,,,,,,139,,151,149,,168,17,29,,,,,,,,,,,,,,,,,,,,,,,,,,,,,,,,,,,,,,,,,,,,,,
4644,"M. Imran Khan, Hee Young Kim, Tae-hyun Nam, Shuichi Miyazaki",Formation of nanoscaled precipitates and their effects on the high temperature shape memory characteristics of a Ti50Ni15Pd25Cu10 alloy,,Acta Materialia,60,5900-5913,2012,,,,External,,0.0,0.0,0.0,0.0,0,0.0,0.0,0.0,10.0,0,0.0,0.0,0.0,0.0,0.0,0.0,0.0,0.0,0.0,0.0,15.0,0,25.0,0.0,0.0,0.0,0,0,0.0,0,0.0,0.0,0,50.0,0,0.0,0.0,0.0,0.0,950.0,2.0,20,0,40.0,20,0.0,20.0,0.0,0,600.0,0.0,0,0.0,0,,,10.0,3,30,0.0,0.0,1,,,,,,,,,,,,,,,,,,,,,,,,,,,,,,,,,,,,86,,127,121,,140,13,54,,,,,,,,,,,,,,,,,,,,,,,,,,,,,,,,,,,,,,,,,,,,,,
4645,"M. Imran Khan, Hee Young Kim, Tae-hyun Nam, Shuichi Miyazaki",Formation of nanoscaled precipitates and their effects on the high temperature shape memory characteristics of a Ti50Ni15Pd25Cu10 alloy,,Acta Materialia,60,5900-5913,2012,,,,External,,0.0,0.0,0.0,0.0,0,0.0,0.0,0.0,10.0,0,0.0,0.0,0.0,0.0,0.0,0.0,0.0,0.0,0.0,0.0,15.0,0,25.0,0.0,0.0,0.0,0,0,0.0,0,0.0,0.0,0,50.0,0,0.0,0.0,0.0,0.0,950.0,2.0,20,0,40.0,20,0.0,20.0,0.0,0,550.0,0.0,0,0.0,0,,,10.0,3,30,0.0,0.0,1,,,,,,,,,,,,,,,,,,,,,,,,,,,,,,,,,,,,51,,82,87,,101,19,50,,,,,,,,,,,,,,,,,,,,,,,,,,,,,,,,,,,,,,,,,,,,,,
4646,"M. Imran Khan, Hee Young Kim, Tae-hyun Nam, Shuichi Miyazaki",Formation of nanoscaled precipitates and their effects on the high temperature shape memory characteristics of a Ti50Ni15Pd25Cu10 alloy,,Acta Materialia,60,5900-5913,2012,,,,External,,0.0,0.0,0.0,0.0,0,0.0,0.0,0.0,10.0,0,0.0,0.0,0.0,0.0,0.0,0.0,0.0,0.0,0.0,0.0,15.0,0,25.0,0.0,0.0,0.0,0,0,0.0,0,0.0,0.0,0,50.0,0,0.0,0.0,0.0,0.0,950.0,2.0,20,0,40.0,20,0.0,20.0,0.0,0,500.0,0.0,0,0.0,0,,,10.0,3,30,0.0,0.0,1,,,,,,,,,,,,,,,,,,,,,,,,,,,,,,,,,,,,-23,,47,-8,,77,30,100,,,,,,,,,,,,,,,,,,,,,,,,,,,,,,,,,,,,,,,,,,,,,,
4647,"M. Imran Khan , Hee Young Kim, Yuki Namigata, Tae-hyun Nam, Shuichi Miyazaki",Combined effects of work hardening and precipitation strengthening on the cyclic stability of shape memory alloys TiNiPdCu-based high-temperature,,Acta Materialia,61,4797-4810,2013,,,,External,,0.0,0.0,0.0,0.0,0,0.0,0.0,0.0,5.0,0,0.0,0.0,0.0,0.0,0.0,0.0,0.0,0.0,0.0,0.0,20.0,0,25.0,0.0,0.0,0.0,0,0,0.0,0,0.0,0.0,0,50.0,0,0.0,0.0,0.0,0.0,950.0,2.0,20,0,40.0,20,0.0,20.0,0.0,0,900.0,1.0,0,100.0,0,,,10.0,3,30,0.0,0.0,1,,,,,,,,,,,,,,,,,,,,,,,,,,,,,,,,,,,,162,,186,187,,207,21,45,,,,,,,,,2,,,,,,,,,,,,,,,,,,,,,,,,,,,,,,,,,,,,,
4648,"M. Imran Khan , Hee Young Kim, Yuki Namigata, Tae-hyun Nam, Shuichi Miyazaki",Combined effects of work hardening and precipitation strengthening on the cyclic stability of shape memory alloys TiNiPdCu-based high-temperature,,Acta Materialia,61,4797-4810,2013,,,,External,,0.0,0.0,0.0,0.0,0,0.0,0.0,0.0,5.0,0,0.0,0.0,0.0,0.0,0.0,0.0,0.0,0.0,0.0,0.0,20.0,0,25.0,0.0,0.0,0.0,0,0,0.0,0,0.0,0.0,0,50.0,0,0.0,0.0,0.0,0.0,950.0,2.0,20,0,40.0,20,0.0,20.0,0.0,0,400.0,1.0,0,100.0,0,,,10.0,3,30,0.0,0.0,1,,,,,,,,,,,,,,,,,,,,,,,,,,,,,,,,,,,,110,,126,141,,149,23,39,,,,,,,,,1.7,,,,,,,,,,,,,,,,,,,,,,,,,,,,,,,,,,,,,
4649,"M. Imran Khan , Hee Young Kim, Yuki Namigata, Tae-hyun Nam, Shuichi Miyazaki",Combined effects of work hardening and precipitation strengthening on the cyclic stability of shape memory alloys TiNiPdCu-based high-temperature,,Acta Materialia,61,4797-4810,2013,,,,External,,0.0,0.0,0.0,0.0,0,0.0,0.0,0.0,5.0,0,0.0,0.0,0.0,0.0,0.0,0.0,0.0,0.0,0.0,0.0,20.0,0,25.0,0.0,0.0,0.0,0,0,0.0,0,0.0,0.0,0,50.0,0,0.0,0.0,0.0,0.0,950.0,2.0,20,0,40.0,20,0.0,20.0,0.0,0,500.0,1.0,0,100.0,0,,,10.0,3,30,0.0,0.0,1,,,,,,,,,,,,,,,,,,,,,,,,,,,,,,,,,,,,109,,150,161,,189,39,80,,,,,,,,,1.5,,,,,,,,,,,,,,,,,,,,,,,,,,,,,,,,,,,,,
4650,"Imran M. Khana, Hee Young Kima, Tae-hyun Namb, Shuichi Miyazaki",Effect of Cu addition on the high temperature shape memory properties of Ti50Ni25Pd25 alloy,https://doi.org/10.1016/j.jallcom.2011.12.116,Journal of Alloys and Compounds,577S,S383-S392,2013,,,,External,,0.0,0.0,0.0,0.0,0,0.0,0.0,0.0,10.0,0,0.0,0.0,0.0,0.0,0.0,0.0,0.0,0.0,0.0,0.0,15.0,0,25.0,0.0,0.0,0.0,0,0,0.0,0,0.0,0.0,0,50.0,0,0.0,0.0,0.0,0.0,950.0,2.0,20,0,40.0,20,0.0,900.0,1.0,0,700.0,1.0,0,100.0,0,,,10.0,3,30,0.0,0.0,1,,,,,,,,,,,,,,,,,,,,,,,,,,,,,,,,,,,,164,,196,201,,219,23,55,,,,,,,,,2.1,,,,,,,,,,,,,,,,,,,,,,,,,,,,,,,,,,,,,
4651,"Imran M. Khana, Hee Young Kima, Tae-hyun Namb, Shuichi Miyazaki",Effect of Cu addition on the high temperature shape memory properties of Ti50Ni25Pd25 alloy,https://doi.org/10.1016/j.jallcom.2011.12.116,Journal of Alloys and Compounds,577S,S383-S387,2013,,,,External,,0.0,0.0,0.0,0.0,0,0.0,0.0,0.0,5.0,0,0.0,0.0,0.0,0.0,0.0,0.0,0.0,0.0,0.0,0.0,20.0,0,25.0,0.0,0.0,0.0,0,0,0.0,0,0.0,0.0,0,50.0,0,0.0,0.0,0.0,0.0,950.0,2.0,20,0,40.0,20,0.0,900.0,1.0,0,700.0,1.0,0,100.0,0,,,10.0,3,30,0.0,0.0,1,,,,,,,,,,,,,,,,,,,,,,,,,,,,,,,,,,,,155,,187,192,,211,24,56,,,,,,,,,2,,,,,,,,,,,,,,,,,,,,,,,,,,,,,,,,,,,,,
4652,"M. Imran Khan , Hee Young Kim, Yuki Namigata, Tae-hyun Nam, Shuichi Miyazaki",Combined effects of work hardening and precipitation strengthening on the cyclic stability of shape memory alloys TiNiPdCu-based high-temperature,,Acta Materialia,61,4797-4810,2013,,,,External,,0.0,0.0,0.0,0.0,0,0.0,0.0,0.0,5.0,0,0.0,0.0,0.0,0.0,0.0,0.0,0.0,0.0,0.0,0.0,20.0,0,25.0,0.0,0.0,0.0,0,0,0.0,0,0.0,0.0,0,50.0,0,0.0,0.0,0.0,0.0,950.0,2.0,20,0,40.0,20,0.0,20.0,0.0,0,900.0,1.0,0,200.0,0,,,10.0,3,30,0.0,0.0,1,,,,,,,,,,,,,,,,,,,,,,,,,,,,,,,,,,,,167,,200,207,,226,26,59,,,,,,,,,3.4,,,,,,,,,,,,,,,,,,,,,,,,,,,,,,,,,,,,,
4653,"M. Imran Khan , Hee Young Kim, Yuki Namigata, Tae-hyun Nam, Shuichi Miyazaki",Combined effects of work hardening and precipitation strengthening on the cyclic stability of shape memory alloys TiNiPdCu-based high-temperature,,Acta Materialia,61,4797-4810,2013,,,,External,,0.0,0.0,0.0,0.0,0,0.0,0.0,0.0,5.0,0,0.0,0.0,0.0,0.0,0.0,0.0,0.0,0.0,0.0,0.0,20.0,0,25.0,0.0,0.0,0.0,0,0,0.0,0,0.0,0.0,0,50.0,0,0.0,0.0,0.0,0.0,950.0,2.0,20,0,40.0,20,0.0,20.0,0.0,0,500.0,1.0,0,200.0,0,,,10.0,3,30,0.0,0.0,1,,,,,,,,,,,,,,,,,,,,,,,,,,,,,,,,,,,,133,,167,,,200,33,67,,,,,,,,,2.8,,,,,,,,,,,,,,,,,,,,,,,,,,,,,,,,,,,,,
4654,"M. Imran Khan , Hee Young Kim, Yuki Namigata, Tae-hyun Nam, Shuichi Miyazaki",Combined effects of work hardening and precipitation strengthening on the cyclic stability of shape memory alloys TiNiPdCu-based high-temperature,,Acta Materialia,61,4797-4810,2013,,,,External,,0.0,0.0,0.0,0.0,0,0.0,0.0,0.0,5.0,0,0.0,0.0,0.0,0.0,0.0,0.0,0.0,0.0,0.0,0.0,20.0,0,25.0,0.0,0.0,0.0,0,0,0.0,0,0.0,0.0,0,50.0,0,0.0,0.0,0.0,0.0,950.0,2.0,20,0,40.0,20,0.0,20.0,0.0,0,400.0,1.0,0,200.0,0,,,10.0,3,30,0.0,0.0,1,,,,,,,,,,,,,,,,,,,,,,,,,,,,,,,,,,,,117,,137,142,,154,17,37,,,,,,,,,2.8,,,,,,,,,,,,,,,,,,,,,,,,,,,,,,,,,,,,,
4655,"M. Imran Khan , Hee Young Kim, Yuki Namigata, Tae-hyun Nam, Shuichi Miyazaki",Combined effects of work hardening and precipitation strengthening on the cyclic stability of shape memory alloys TiNiPdCu-based high-temperature,,Acta Materialia,61,4797-4810,2013,,,,External,,0.0,0.0,0.0,0.0,0,0.0,0.0,0.0,5.0,0,0.0,0.0,0.0,0.0,0.0,0.0,0.0,0.0,0.0,0.0,20.0,0,25.0,0.0,0.0,0.0,0,0,0.0,0,0.0,0.0,0,50.0,0,0.0,0.0,0.0,0.0,950.0,2.0,20,0,40.0,20,0.0,20.0,0.0,0,900.0,1.0,0,300.0,0,,,10.0,3,30,0.0,0.0,1,,,,,,,,,,,,,,,,,,,,,,,,,,,,,,,,,,,,176,,214,217,,247,33,71,,,,,,,,,3.9,,,,,,,,,,,,,,,,,,,,,,,,,,,,,,,,,,,,,
4656,"M. Imran Khan , Hee Young Kim, Yuki Namigata, Tae-hyun Nam, Shuichi Miyazaki",Combined effects of work hardening and precipitation strengthening on the cyclic stability of shape memory alloys TiNiPdCu-based high-temperature,,Acta Materialia,61,4797-4810,2013,,,,External,,0.0,0.0,0.0,0.0,0,0.0,0.0,0.0,5.0,0,0.0,0.0,0.0,0.0,0.0,0.0,0.0,0.0,0.0,0.0,20.0,0,25.0,0.0,0.0,0.0,0,0,0.0,0,0.0,0.0,0,50.0,0,0.0,0.0,0.0,0.0,950.0,2.0,20,0,40.0,20,0.0,20.0,0.0,0,500.0,1.0,0,300.0,0,,,10.0,3,30,0.0,0.0,1,,,,,,,,,,,,,,,,,,,,,,,,,,,,,,,,,,,,140,,178,181,,214,36,74,,,,,,,,,3.3,,,,,,,,,,,,,,,,,,,,,,,,,,,,,,,,,,,,,
4657,"M. Imran Khan , Hee Young Kim, Yuki Namigata, Tae-hyun Nam, Shuichi Miyazaki",Combined effects of work hardening and precipitation strengthening on the cyclic stability of shape memory alloys TiNiPdCu-based high-temperature,,Acta Materialia,61,4797-4810,2013,,,,External,,0.0,0.0,0.0,0.0,0,0.0,0.0,0.0,5.0,0,0.0,0.0,0.0,0.0,0.0,0.0,0.0,0.0,0.0,0.0,20.0,0,25.0,0.0,0.0,0.0,0,0,0.0,0,0.0,0.0,0,50.0,0,0.0,0.0,0.0,0.0,950.0,2.0,20,0,40.0,20,0.0,20.0,0.0,0,400.0,1.0,0,300.0,0,,,10.0,3,30,0.0,0.0,1,,,,,,,,,,,,,,,,,,,,,,,,,,,,,,,,,,,,126,,146,159,,197,51,71,,,,,,,,,3.4,,,,,,,,,,,,,,,,,,,,,,,,,,,,,,,,,,,,,
4658,"Imran M. Khana, Hee Young Kima, Tae-hyun Namb, Shuichi Miyazaki",Effect of Cu addition on the high temperature shape memory properties of Ti50Ni25Pd25 alloy,https://doi.org/10.1016/j.jallcom.2011.12.116,Journal of Alloys and Compounds,577S,S383-S393,2013,,,,External,,0.0,0.0,0.0,0.0,0,0.0,0.0,0.0,10.0,0,0.0,0.0,0.0,0.0,0.0,0.0,0.0,0.0,0.0,0.0,15.0,0,25.0,0.0,0.0,0.0,0,0,0.0,0,0.0,0.0,0,50.0,0,0.0,0.0,0.0,0.0,950.0,2.0,20,0,40.0,20,0.0,900.0,1.0,0,700.0,1.0,0,300.0,0,,,10.0,3,30,0.0,0.0,1,,,,,,,,,,,,,,,,,,,,,,,,,,,,,,,,,,,,178,,224,219,,259,35,81,,,,,,,,,3.5,,,,,,,,,,,,,,,,,,,,,,,,,,,,,,,,,,,,,
