Repository: sinazadeh/CatBoost-SMAs

# CatBoost SMAs
This repository contains a sample implementation of using CatBoost for building a surrogate model for transformation temperatures of Shape Memory Alloys (SMAs). The sample code (found in [main.py](main.py)) showcases how CatBoost can be used to model this data and make predictions with a high degree of accuracy. The accompanying [raw_data.csv](raw_data.csv) file contains 4899 data points that can be used to train and validate the model. This data can also serve as a reference for researchers looking to explore the use of CatBoost in this particular field.

File: raw_data.csv (part 64 of 67)
termediate_a_(A),Micro_Intermediate_b,Micro_Intermediate_c,Micro_Intermediate_Space_Group,Micro_Martensite_Test_Temperature_Above_Af(Temp-Af),Micro_Martensite_Structure,Micro_Martensite_a_(A),Micro_Martensite_b,Micro_Martensite_c,Micro_Martensite_Beta,Micro_Martensite_Space_Group,Micro_Martensite_Sub-structure,Micro_Precipitate_Test_Temperature,Micro_Precipitate_Structure,Micro_Precipitate_Volume_Fraction,NeedsAttention,SME_Transforms,SME_Mf,SME_Mp,SME_Ms,SME_As,SME_Ap,SME_Af,SME_Thermal_Hysteresis,SME_Transformation_Range,SME_RfM,SME_RfA,SME_dH(MA)(J/g),SME_dH(AM)(J/g),SME_dH(AR)(J/G),SME_dS(MA)(J/kgK),SME_dS(AM)(J/kgK),SME_dS(AR)(J/kgK),SME_epsilonAct(%),SME_epsilonIrr(%),SME_Failure(FatigueTest),SME_Bend_Recovery(%),SE_R.Strain(%),SE_Strain_Max(%),SE_Stress_Max(MPa),SE_Mf_Stress,SE_Ms_Stress,SE_As_Stress,SE_Af_Stress,SE_M_Yield,SE_A_Yield,MSME_Magnetization (emu/g),MSME_Magnetization Change (AM)(emu/g),MSME_Magnetization Change (MA)(emu/g),MSME_Mf Temp (Â°C),MSME_Mf Mag (emu/g),MSME_Mp Temp (Â°C),MSME_Mp Mag (emu/g),MSME_Ms_Temp(C),MSME_Ms_Mag(emu/g),MSME_Direct average rate (emu/gÂ°C),MSME_Direct_integrated_magnetization_change(emu/g),MSME_As_Temp(C),MSME_As_Mag(emu/g),MSME_Ap_Temp (C),MSME_Ap_Mag(emu/g),MSME_Af_Temp (C),MSME_Af_Mag(emu/g),MSME_Reverse_average_rate(emu/gC),MSME_Reverse_integrated_magnetization_change(emu/g),MSME_Direct_MT_range(C),MSME_Reverse_MT_range(C),MSME_Hysteresis(C),MSME_Estimated_entropy_difference_(J/kg*K),"MSME_Tc(DSC)-Ms(SQUID,0.05T)",Hard_VHN
4659,"Imran M. Khana, Hee Young Kima, Tae-hyun Namb, Shuichi Miyazaki",Effect of Cu addition on the high temperature shape memory properties of Ti50Ni25Pd25 alloy,https://doi.org/10.1016/j.jallcom.2011.12.116,Journal of Alloys and Compounds,577S,S383-S388,2013,,,,External,,0.0,0.0,0.0,0.0,0,0.0,0.0,0.0,5.0,0,0.0,0.0,0.0,0.0,0.0,0.0,0.0,0.0,0.0,0.0,20.0,0,25.0,0.0,0.0,0.0,0,0,0.0,0,0.0,0.0,0,50.0,0,0.0,0.0,0.0,0.0,950.0,2.0,20,0,40.0,20,0.0,900.0,1.0,0,700.0,1.0,0,300.0,0,,,10.0,3,30,0.0,0.0,1,,,,,,,,,,,,,,,,,,,,,,,,,,,,,,,,,,,,170,,214,215,,247,33,77,,,,,,,,,3.8,,,,,,,,,,,,,,,,,,,,,,,,,,,,,,,,,,,,,
4660,"M. Imran Khan , Hee Young Kim, Yuki Namigata, Tae-hyun Nam, Shuichi Miyazaki",Combined effects of work hardening and precipitation strengthening on the cyclic stability of shape memory alloys TiNiPdCu-based high-temperature,,Acta Materialia,61,4797-4810,2013,,,,External,,0.0,0.0,0.0,0.0,0,0.0,0.0,0.0,5.0,0,0.0,0.0,0.0,0.0,0.0,0.0,0.0,0.0,0.0,0.0,20.0,0,25.0,0.0,0.0,0.0,0,0,0.0,0,0.0,0.0,0,50.0,0,0.0,0.0,0.0,0.0,950.0,2.0,20,0,40.0,20,0.0,20.0,0.0,0,900.0,1.0,0,400.0,0,,,10.0,3,30,0.0,0.0,1,,,,,,,,,,,,,,,,,,,,,,,,,,,,,,,,,,,,187,,225,,,,,,,,,,,,,,3.9,,,,,,,,,,,,,,,,,,,,,,,,,,,,,,,,,,,,,
4661,"M. Imran Khan , Hee Young Kim, Yuki Namigata, Tae-hyun Nam, Shuichi Miyazaki",Combined effects of work hardening and precipitation strengthening on the cyclic stability of shape memory alloys TiNiPdCu-based high-temperature,,Acta Materialia,61,4797-4810,2013,,,,External,,0.0,0.0,0.0,0.0,0,0.0,0.0,0.0,5.0,0,0.0,0.0,0.0,0.0,0.0,0.0,0.0,0.0,0.0,0.0,20.0,0,25.0,0.0,0.0,0.0,0,0,0.0,0,0.0,0.0,0,50.0,0,0.0,0.0,0.0,0.0,950.0,2.0,20,0,40.0,20,0.0,20.0,0.0,0,500.0,1.0,0,400.0,0,,,10.0,3,30,0.0,0.0,1,,,,,,,,,,,,,,,,,,,,,,,,,,,,,,,,,,,,153,,192,200,,230,38,77,,,,,,,,,4,,,,,,,,,,,,,,,,,,,,,,,,,,,,,,,,,,,,,
4662,"M. Imran Khan , Hee Young Kim, Yuki Namigata, Tae-hyun Nam, Shuichi Miyazaki",Combined effects of work hardening and precipitation strengthening on the cyclic stability of shape memory alloys TiNiPdCu-based high-temperature,,Acta Materialia,61,4797-4810,2013,,,,External,,0.0,0.0,0.0,0.0,0,0.0,0.0,0.0,5.0,0,0.0,0.0,0.0,0.0,0.0,0.0,0.0,0.0,0.0,0.0,20.0,0,25.0,0.0,0.0,0.0,0,0,0.0,0,0.0,0.0,0,50.0,0,0.0,0.0,0.0,0.0,950.0,2.0,20,0,40.0,20,0.0,20.0,0.0,0,400.0,1.0,0,400.0,0,,,10.0,3,30,0.0,0.0,1,,,,,,,,,,,,,,,,,,,,,,,,,,,,,,,,,,,,132,,176,177,,219,43,87,,,,,,,,,3.9,,,,,,,,,,,,,,,,,,,,,,,,,,,,,,,,,,,,,
4663,"M. Imran Khan , Hee Young Kim, Yuki Namigata, Tae-hyun Nam, Shuichi Miyazaki",Combined effects of work hardening and precipitation strengthening on the cyclic stability of shape memory alloys TiNiPdCu-based high-temperature,,Acta Materialia,61,4797-4810,2013,,,,External,,0.0,0.0,0.0,0.0,0,0.0,0.0,0.0,5.0,0,0.0,0.0,0.0,0.0,0.0,0.0,0.0,0.0,0.0,0.0,20.0,0,25.0,0.0,0.0,0.0,0,0,0.0,0,0.0,0.0,0,50.0,0,0.0,0.0,0.0,0.0,950.0,2.0,20,0,40.0,20,0.0,20.0,0.0,0,900.0,1.0,0,500.0,0,,,10.0,3,30,0.0,0.0,1,,,,,,,,,,,,,,,,,,,,,,,,,,,,,,,,,,,,197,,236,,,,,,,,,,,,,,3.5,,,,,,,,,,,,,,,,,,,,,,,,,,,,,,,,,,,,,
4664,"M. Imran Khan , Hee Young Kim, Yuki Namigata, Tae-hyun Nam, Shuichi Miyazaki",Combined effects of work hardening and precipitation strengthening on the cyclic stability of shape memory alloys TiNiPdCu-based high-temperature,,Acta Materialia,61,4797-4810,2013,,,,External,,0.0,0.0,0.0,0.0,0,0.0,0.0,0.0,5.0,0,0.0,0.0,0.0,0.0,0.0,0.0,0.0,0.0,0.0,0.0,20.0,0,25.0,0.0,0.0,0.0,0,0,0.0,0,0.0,0.0,0,50.0,0,0.0,0.0,0.0,0.0,950.0,2.0,20,0,40.0,20,0.0,20.0,0.0,0,500.0,1.0,0,500.0,0,,,10.0,3,30,0.0,0.0,1,,,,,,,,,,,,,,,,,,,,,,,,,,,,,,,,,,,,151,,218,,,257,39,106,,,,,,,,,4.1,,,,,,,,,,,,,,,,,,,,,,,,,,,,,,,,,,,,,
4665,"M. Imran Khan , Hee Young Kim, Yuki Namigata, Tae-hyun Nam, Shuichi Miyazaki",Combined effects of work hardening and precipitation strengthening on the cyclic stability of shape memory alloys TiNiPdCu-based high-temperature,,Acta Materialia,61,4797-4810,2013,,,,External,,0.0,0.0,0.0,0.0,0,0.0,0.0,0.0,5.0,0,0.0,0.0,0.0,0.0,0.0,0.0,0.0,0.0,0.0,0.0,20.0,0,25.0,0.0,0.0,0.0,0,0,0.0,0,0.0,0.0,0,50.0,0,0.0,0.0,0.0,0.0,950.0,2.0,20,0,40.0,20,0.0,20.0,0.0,0,400.0,1.0,0,500.0,0,,,10.0,3,30,0.0,0.0,1,,,,,,,,,,,,,,,,,,,,,,,,,,,,,,,,,,,,142,,204,205,,229,25,87,,,,,,,,,4.1,,,,,,,,,,,,,,,,,,,,,,,,,,,,,,,,,,,,,
4666,"Imran M. Khana, Hee Young Kima, Tae-hyun Namb, Shuichi Miyazaki",Effect of Cu addition on the high temperature shape memory properties of Ti50Ni25Pd25 alloy,https://doi.org/10.1016/j.jallcom.2011.12.116,Journal of Alloys and Compounds,577S,S383-S394,2013,,,,External,,0.0,0.0,0.0,0.0,0,0.0,0.0,0.0,10.0,0,0.0,0.0,0.0,0.0,0.0,0.0,0.0,0.0,0.0,0.0,15.0,0,25.0,0.0,0.0,0.0,0,0,0.0,0,0.0,0.0,0,50.0,0,0.0,0.0,0.0,0.0,950.0,2.0,20,0,40.0,20,0.0,900.0,1.0,0,700.0,1.0,0,500.0,0,,,10.0,3,30,0.0,0.0,1,,,,,,,,,,,,,,,,,,,,,,,,,,,,,,,,,,,,194,,253,236,,294,41,100,,,,,,,,,3.3,,,,,,,,,,,,,,,,,,,,,,,,,,,,,,,,,,,,,
4667,"Imran M. Khana, Hee Young Kima, Tae-hyun Namb, Shuichi Miyazaki",Effect of Cu addition on the high temperature shape memory properties of Ti50Ni25Pd25 alloy,https://doi.org/10.1016/j.jallcom.2011.12.116,Journal of Alloys and Compounds,577S,S383-S389,2013,,,,External,,0.0,0.0,0.0,0.0,0,0.0,0.0,0.0,5.0,0,0.0,0.0,0.0,0.0,0.0,0.0,0.0,0.0,0.0,0.0,20.0,0,25.0,0.0,0.0,0.0,0,0,0.0,0,0.0,0.0,0,50.0,0,0.0,0.0,0.0,0.0,950.0,2.0,20,0,40.0,20,0.0,900.0,1.0,0,700.0,1.0,0,500.0,0,,,10.0,3,30,0.0,0.0,1,,,,,,,,,,,,,,,,,,,,,,,,,,,,,,,,,,,,186,,239,233,,285,46,99,,,,,,,,,3.5,,,,,,,,,,,,,,,,,,,,,,,,,,,,,,,,,,,,,
4668,"M. Imran Khan , Hee Young Kim, Yuki Namigata, Tae-hyun Nam, Shuichi Miyazaki",Combined effects of work hardening and precipitation strengthening on the cyclic stability of shape memory alloys TiNiPdCu-based high-temperature,,Acta Materialia,61,4797-4810,2013,,,,External,,0.0,0.0,0.0,0.0,0,0.0,0.0,0.0,5.0,0,0.0,0.0,0.0,0.0,0.0,0.0,0.0,0.0,0.0,0.0,20.0,0,25.0,0.0,0.0,0.0,0,0,0.0,0,0.0,0.0,0,50.0,0,0.0,0.0,0.0,0.0,950.0,2.0,20,0,40.0,20,0.0,20.0,0.0,0,900.0,1.0,0,600.0,0,,,10.0,3,30,0.0,0.0,1,,,,,,,,,,,,,,,,,,,,,,,,,,,,,,,,,,,,185,,242,,,,,,,,,,,,,,2.7,,,,,,,,,,,,,,,,,,,,,,,,,,,,,,,,,,,,,
4669,"M. Imran Khan , Hee Young Kim, Yuki Namigata, Tae-hyun Nam, Shuichi Miyazaki",Combined effects of work hardening and precipitation strengthening on the cyclic stability of shape memory alloys TiNiPdCu-based high-temperature,,Acta Materialia,61,4797-4810,2013,,,,External,,0.0,0.0,0.0,0.0,0,0.0,0.0,0.0,5.0,0,0.0,0.0,0.0,0.0,0.0,0.0,0.0,0.0,0.0,0.0,20.0,0,25.0,0.0,0.0,0.0,0,0,0.0,0,0.0,0.0,0,50.0,0,0.0,0.0,0.0,0.0,950.0,2.0,20,0,40.0,20,0.0,20.0,0.0,0,500.0,1.0,0,600.0,0,,,10.0,3,30,0.0,0.0,1,,,,,,,,,,,,,,,,,,,,,,,,,,,,,,,,,,,,177,,226,,,,,,,,,,,,,,4.1,,,,,,,,,,,,,,,,,,,,,,,,,,,,,,,,,,,,,
4670,"M. Imran Khan , Hee Young Kim, Yuki Namigata, Tae-hyun Nam, Shuichi Miyazaki",Combined effects of work hardening and precipitation strengthening on the cyclic stability of shape memory alloys TiNiPdCu-based high-temperature,,Acta Materialia,61,4797-4810,2013,,,,External,,0.0,0.0,0.0,0.0,0,0.0,0.0,0.0,5.0,0,0.0,0.0,0.0,0.0,0.0,0.0,0.0,0.0,0.0,0.0,20.0,0,25.0,0.0,0.0,0.0,0,0,0.0,0,0.0,0.0,0,50.0,0,0.0,0.0,0.0,0.0,950.0,2.0,20,0,40.0,20,0.0,20.0,0.0,0,400.0,1.0,0,600.0,0,,,10.0,3,30,0.0,0.0,1,,,,,,,,,,,,,,,,,,,,,,,,,,,,,,,,,,,,137,,209,210,,237,28,100,,,,,,,,,4.2,,,,,,,,,,,,,,,,,,,,,,,,,,,,,,,,,,,,,
4671,"Imran M. Khana, Hee Young Kima, Tae-hyun Namb, Shuichi Miyazaki",Effect of Cu addition on the high temperature shape memory properties of Ti50Ni25Pd25 alloy,https://doi.org/10.1016/j.jallcom.2011.12.116,Journal of Alloys and Compounds,577S,S383-S395,2013,,,,External,,0.0,0.0,0.0,0.0,0,0.0,0.0,0.0,10.0,0,0.0,0.0,0.0,0.0,0.0,0.0,0.0,0.0,0.0,0.0,15.0,0,25.0,0.0,0.0,0.0,0,0,0.0,0,0.0,0.0,0,50.0,0,0.0,0.0,0.0,0.0,950.0,2.0,20,0,40.0,20,0.0,900.0,1.0,0,700.0,1.0,0,650.0,0,,,10.0,3,30,0.0,0.0,1,,,,,,,,,,,,,,,,,,,,,,,,,,,,,,,,,,,,203,,259,242,,316,57,113,,,,,,,,,2.5,,,,,,,,,,,,,,,,,,,,,,,,,,,,,,,,,,,,,
4672,"Imran M. Khana, Hee Young Kima, Tae-hyun Namb, Shuichi Miyazaki",Effect of Cu addition on the high temperature shape memory properties of Ti50Ni25Pd25 alloy,https://doi.org/10.1016/j.jallcom.2011.12.116,Journal of Alloys and Compounds,577S,S383-S390,2013,,,,External,,0.0,0.0,0.0,0.0,0,0.0,0.0,0.0,5.0,0,0.0,0.0,0.0,0.0,0.0,0.0,0.0,0.0,0.0,0.0,20.0,0,25.0,0.0,0.0,0.0,0,0,0.0,0,0.0,0.0,0,50.0,0,0.0,0.0,0.0,0.0,950.0,2.0,20,0,40.0,20,0.0,900.0,1.0,0,700.0,1.0,0,650.0,0,,,10.0,3,30,0.0,0.0,1,,,,,,,,,,,,,,,,,,,,,,,,,,,,,,,,,,,,196,,253,247,,310,57,114,,,,,,,,,1.8,,,,,,,,,,,,,,,,,,,,,,,,,,,,,,,,,,,,,
4673,"Imran M. Khana, Hee Young Kima, Tae-hyun Namb, Shuichi Miyazaki",Effect of Cu addition on the high temperature shape memory properties of Ti50Ni25Pd25 alloy,https://doi.org/10.1016/j.jallcom.2011.12.116,Journal of Alloys and Compounds,577S,S383-S396,2013,,,,External,,0.0,0.0,0.0,0.0,0,0.0,0.0,0.0,10.0,0,0.0,0.0,0.0,0.0,0.0,0.0,0.0,0.0,0.0,0.0,15.0,0,25.0,0.0,0.0,0.0,0,0,0.0,0,0.0,0.0,0,50.0,0,0.0,0.0,0.0,0.0,950.0,2.0,20,0,40.0,20,0.0,900.0,1.0,0,700.0,1.0,0,700.0,0,,,10.0,3,30,0.0,0.0,1,,,,,,,,,,,,,,,,,,,,,,,,,,,,,,,,,,,,206,,263,246,,323,60,117,,,,,,,,,2.3,,,,,,,,,,,,,,,,,,,,,,,,,,,,,,,,,,,,,
4674,"Imran M. Khana, Hee Young Kima, Tae-hyun Namb, Shuichi Miyazaki",Effect of Cu addition on the high temperature shape memory properties of Ti50Ni25Pd25 alloy,https://doi.org/10.1016/j.jallcom.2011.12.116,Journal of Alloys and Compounds,577S,S383-S391,2013,,,,External,,0.0,0.0,0.0,0.0,0,0.0,0.0,0.0,5.0,0,0.0,0.0,0.0,0.0,0.0,0.0,0.0,0.0,0.0,0.0,20.0,0,25.0,0.0,0.0,0.0,0,0,0.0,0,0.0,0.0,0,50.0,0,0.0,0.0,0.0,0.0,950.0,2.0,20,0,40.0,20,0.0,900.0,1.0,0,700.0,1.0,0,700.0,0,,,10.0,3,30,0.0,0.0,1,,,,,,,,,,,,,,,,,,,,,,,,,,,,,,,,,,,,203,,261,250,,322,61,119,,,,,,,,,0.7,,,,,,,,,,,,,,,,,,,,,,,,,,,,,,,,,,,,,
4675,"Imran M. Khana, Hee Young Kima, Tae-hyun Namb, Shuichi Miyazaki",Effect of Cu addition on the high temperature shape memory properties of Ti50Ni25Pd25 alloy,https://doi.org/10.1016/j.jallcom.2011.12.116,Journal of Alloys and Compounds,577S,S383-S397,2013,,,,External,,0.0,0.0,0.0,0.0,0,0.0,0.0,0.0,10.0,0,0.0,0.0,0.0,0.0,0.0,0.0,0.0,0.0,0.0,0.0,15.0,0,25.0,0.0,0.0,0.0,0,0,0.0,0,0.0,0.0,0,50.0,0,0.0,0.0,0.0,0.0,950.0,2.0,20,0,40.0,20,0.0,900.0,1.0,0,700.0,2.0,0,750.0,0,,,10.0,3,30,0.0,0.0,1,,,,,,,,,,,,,,,,,,,,,,,,,,,,,,,,,,,,209,,263,252,,329,66,120,,,,,,,,,2.2,,,,,,,,,,,,,,,,,,,,,,,,,,,,,,,,,,,,,
4676,"Z. Zhang, R.D. James, S. Muller",Energy barriers and hysteresis in martensitic phase transformations,,Acta Materialia,57,4332-4352,2009,,,,External,,0.0,0.0,0.0,0.0,0,0.0,0.0,0.0,0.0,0,0.0,0.0,0.0,0.0,0.0,0.0,0.0,0.0,0.0,0.0,43.0,0,0.0,0.0,7.0,0.0,0,0,0.0,0,0.0,0.0,0,50.0,0,0.0,0.0,0.0,0.0,20.0,0.0,20,0,0.0,20,0.0,20.0,0.0,0,20.0,0.0,0,0.0,0,,,11.0,3,30,0.0,0.0,1,,,,,,,,,,,,,,,,,,,,,,,,,,,,,,,,,,,,,,,,,,,,,,,,,,,,,,,,,,,,,,,,,,,,,,,,,,,,,,,,,,,,,,,,,
4677,"Z. Zhang, R.D. James, S. Muller",Energy barriers and hysteresis in martensitic phase transformations,,Acta Materialia,57,4332-4352,2009,,,,External,,0.0,0.0,0.0,0.0,0,0.0,0.0,0.0,0.0,0,0.0,0.0,0.0,0.0,0.0,0.0,0.0,0.0,0.0,0.0,41.0,0,0.0,0.0,9.0,0.0,0,0,0.0,0,0.0,0.0,0,50.0,0,0.0,0.0,0.0,0.0,20.0,0.0,20,0,0.0,20,0.0,20.0,0.0,0,20.0,0.0,0,0.0,0,,,12.0,3,30,0.0,0.0,1,,,,,,,,,,,,,,,,,,,,,,,,,,,,,,,,,,,,,,,,,,,,,,,,,,,,,,,,,,,,,,,,,,,,,,,,,,,,,,,,,,,,,,,,,
4678,"Z. Zhang, R.D. James, S. Muller",Energy barriers and hysteresis in martensitic phase transformations,,Acta Materialia,57,4332-4352,2009,,,,External,,0.0,0.0,0.0,0.0,0,0.0,0.0,0.0,0.0,0,0.0,0.0,0.0,0.0,0.0,0.0,0.0,0.0,0.0,0.0,37.0,0,0.0,0.0,13.0,0.0,0,0,0.0,0,0.0,0.0,0,50.0,0,0.0,0.0,0.0,0.0,20.0,0.0,20,0,0.0,20,0.0,20.0,0.0,0,20.0,0.0,0,0.0,0,,,13.0,3,30,0.0,0.0,1,,,,,,,,,,,,,,,,,,,,,,,,,,,,,,,,,,,,,,,,,,,,,,,,,,,,,,,,,,,,,,,,,,,,,,,,,,,,,,,,,,,,,,,,,
4679,"Y. Xu, S. Shimizu, Y. Suzuki, K. Otsuka, T. Ueki, K. Mitose",Recovery and Recrystallization Processes in Ti-Pd-Ni High Temperature Shape Memory Alloys,,Acta Materialia,45,1503-1511,1997,,,,External,,0.0,0.0,0.0,0.0,0,0.0,0.0,0.0,0.0,0,0.0,0.0,0.0,0.0,0.0,0.0,0.0,0.0,0.0,0.0,20.0,0,30.0,0.0,0.0,0.0,0,0,0.0,0,0.0,0.0,0,50.0,0,0.0,0.0,0.0,0.0,1000.0,5.0,800,0,0.0,20,0.0,20.0,0.0,0,20.0,0.0,0,0.0,0,25,700,15.0,1,30,0.0,0.0,1,,,,,,,,,,,,,,,,,,,,,,,,,,,,,,,,,,,,,,,260,,454,,,,,,,,,,,,,,,,,,,,,,,,,,,,,,,,,,,,,,,,,,,,,,,,
4680,"J. H. Mulder, J. Beyer, P. Donner and J. Peterseim",On the High Temperature Shape Memory Capabilities of Ni-(TiZr) and Ni-(TiHf) Alloys,,Shape Memory and Superelastic Technologies,,55-60,1994,,,,External,,0.0,0.0,0.0,0.0,0,0.0,0.0,0.0,0.0,0,0.0,0.0,0.0,0.0,0.0,0.0,0.0,0.0,0.0,0.0,48.7,0,0.0,0.0,0.0,0.0,0,0,0.0,0,0.0,0.0,0,33.8,0,0.0,0.0,0.0,17.5,20.0,0.0,20,0,0.0,20,0.0,20.0,0.0,0,20.0,0.0,0,0.0,0,25,,20.0,3,30,0.0,0.0,1,,,,,,,,,,,,,,,,,,,,,,,,,,,,,,,,,,,,85,,154,156,,219,65,134,,,,,,,,,,,,,,,,,,,,,,,,,,,,,,,,,,,,,,,,,,,,,,
4681,"J. H. Mulder, J. Beyer, P. Donner and J. Peterseim",On the High Temperature Shape Memory Capabilities of Ni-(TiZr) and Ni-(TiHf) Alloys,,Shape Memory and Superelastic Technologies,,55-60,1994,,,,External,,0.0,0.0,0.0,0.0,0,0.0,0.0,0.0,0.0,0,0.0,0.0,0.0,0.0,0.0,0.0,0.0,0.0,0.0,0.0,48.7,0,0.0,0.0,0.0,0.0,0,0,0.0,0,0.0,0.0,0,35.3,0,0.0,0.0,0.0,16.0,20.0,0.0,20,0,0.0,20,0.0,20.0,0.0,0,20.0,0.0,0,0.0,0,25,,20.0,3,30,0.0,0.0,1,,,,,,,,,,,,,,,,,,,,,,,,,,,,,,,,,,,,80,,152,149,,237,85,157,,,,,,,,,,,,,,,,,,,,,,,,,,,,,,,,,,,,,,,,,,,,,,
4682,"T.T. Sasaki, B.C. Hornbuckle, R.D. Noebe, G.S. Bigelow, M.L. Weaver, G.B. Thompson",Effect of Aging on Microstructure and Shape Memory Properties of a Ni-48Ti-25Pd (At. Pct) Alloy,,Metallurgical and Materials Transactions A,44,1388-1400,2013,,,,External,,0.0,0.0,0.0,0.0,0,0.0,0.0,0.0,0.0,0,0.0,0.0,0.0,0.0,0.0,0.0,0.0,0.0,0.0,0.0,27.0,0,25.0,0.0,0.0,0.0,0,0,0.0,0,0.0,0.0,0,48.0,0,0.0,0.0,0.0,0.0,1050.0,72.0,900,0,0.0,20,0.0,20.0,0.0,0,400.0,100.0,0,0.0,0,25,250,20.0,2,30,0.0,0.0,1,,,,,,,,,,,,,,,,,,,,,,,,,,,,,,,,,,,,44,,49,62,,86,37,42,,,,,,,,,,,,,,,,,,,,,,,,,,,,,,,,,,,,,,,,,,,,,,
4683,"T.T. Sasaki, B.C. Hornbuckle, R.D. Noebe, G.S. Bigelow, M.L. Weaver, G.B. Thompson",Effect of Aging on Microstructure and Shape Memory Properties of a Ni-48Ti-25Pd (At. Pct) Alloy,,Metallurgical and Materials Transactions A,44,1388-1400,2013,,,,External,,0.0,0.0,0.0,0.0,0,0.0,0.0,0.0,0.0,0,0.0,0.0,0.0,0.0,0.0,0.0,0.0,0.0,0.0,0.0,27.0,0,25.0,0.0,0.0,0.0,0,0,0.0,0,0.0,0.0,0,48.0,0,0.0,0.0,0.0,0.0,1050.0,72.0,900,0,0.0,20,0.0,20.0,0.0,0,400.0,10.0,0,0.0,0,25,250,20.0,2,30,0.0,0.0,1,,,,,,,,,,,,,,,,,,,,,,,,,,,,,,,,,,,,39,,45,63,,84,39,45,,,,,,,,,,,,,,,,,,,,,,,,,,,,,,,,,,,,,,,,,,,,,,
4684,"T.T. Sasaki, B.C. Hornbuckle, R.D. Noebe, G.S. Bigelow, M.L. Weaver, G.B. Thompson",Effect of Aging on Microstructure and Shape Memory Properties of a Ni-48Ti-25Pd (At. Pct) Alloy,,Metallurgical and Materials Transactions A,44,1388-1400,2013,,,,External,,0.0,0.0,0.0,0.0,0,0.0,0.0,0.0,0.0,0,0.0,0.0,0.0,0.0,0.0,0.0,0.0,0.0,0.0,0.0,27.0,0,25.0,0.0,0.0,0.0,0,0,0.0,0,0.0,0.0,0,48.0,0,0.0,0.0,0.0,0.0,1050.0,72.0,900,0,0.0,20,0.0,20.0,0.0,0,400.0,10.0,0,100.0,0,25,250,20.0,2,30,0.0,0.0,1,,,,,,,,,,,,,,,,,,,,,,,,,,,,,,,,,,,,41,,49,69,,86,37,45,,,,,,,,,,,,,,,,,,,,,,,,,,,,,,,,,,,,,,,,,,,,,,
4685,"T.T. Sasaki, B.C. Hornbuckle, R.D. Noebe, G.S. Bigelow, M.L. Weaver, G.B. Thompson",Effect of Aging on Microstructure and Shape Memory Properties of a Ni-48Ti-25Pd (At. Pct) Alloy,,Metallurgical and Materials Transactions A,44,1388-1400,2013,,,,External,,0.0,0.0,0.0,0.0,0,0.0,0.0,0.0,0.0,0,0.0,0.0,0.0,0.0,0.0,0.0,0.0,0.0,0.0,0.0,27.0,0,25.0,0.0,0.0,0.0,0,0,0.0,0,0.0,0.0,0,48.0,0,0.0,0.0,0.0,0.0,1050.0,72.0,900,0,0.0,20,0.0,20.0,0.0,0,400.0,100.0,0,100.0,0,25,250,20.0,2,30,0.0,0.0,1,,,,,,,,,,,,,,,,,,,,,,,,,,,,,,,,,,,,41,,50,71,,86,36,45,,,,,,,,,,,,,,,,,,,,,,,,,,,,,,,,,,,,,,,,,,,,,,
4686,"T.T. Sasaki, B.C. Hornbuckle, R.D. Noebe, G.S. Bigelow, M.L. Weaver, G.B. Thompson",Effect of Aging on Microstructure and Shape Memory Properties of a Ni-48Ti-25Pd (At. Pct) Alloy,,Metallurgical and Materials Transactions A,44,1388-1400,2013,,,,External,,0.0,0.0,0.0,0.0,0,0.0,0.0,0.0,0.0,0,0.0,0.0,0.0,0.0,0.0,0.0,0.0,0.0,0.0,0.0,27.0,0,25.0,0.0,0.0,0.0,0,0,0.0,0,0.0,0.0,0,48.0,0,0.0,0.0,0.0,0.0,1050.0,72.0,900,0,0.0,20,0.0,20.0,0.0,0,400.0,100.0,0,200.0,0,25,250,20.0,2,30,0.0,0.0,1,,,,,,,,,,,,,,,,,,,,,,,,,,,,,,,,,,,,53,,60,80,,93,33,40,,,,,,,,,,,,,,,,,,,,,,,,,,,,,,,,,,,,,,,,,,,,,,
4687,"T.T. Sasaki, B.C. Hornbuckle, R.D. Noebe, G.S. Bigelow, M.L. Weaver, G.B. Thompson",Effect of Aging on Microstructure and Shape Memory Properties of a Ni-48Ti-25Pd (At. Pct) Alloy,,Metallurgical and Materials Transactions A,44,1388-1400,2013,,,,External,,0.0,0.0,0.0,0.0,0,0.0,0.0,0.0,0.0,0,0.0,0.0,0.0,0.0,0.0,0.0,0.0,0.0,0.0,0.0,27.0,0,25.0,0.0,0.0,0.0,0,0,0.0,0,0.0,0.0,0,48.0,0,0.0,0.0,0.0,0.0,1050.0,72.0,900,0,0.0,20,0.0,20.0,0.0,0,400.0,10.0,0,200.0,0,25,250,20.0,2,30,0.0,0.0,1,,,,,,,,,,,,,,,,,,,,,,,,,,,,,,,,,,,,51,,62,78,,93,31,42,,,,,,,,,,,,,,,,,,,,,,,,,,,,,,,,,,,,,,,,,,,,,,
4688,"T.T. Sasaki, B.C. Hornbuckle, R.D. Noebe, G.S. Bigelow, M.L. Weaver, G.B. Thompson",Effect of Aging on Microstructure and Shape Memory Properties of a Ni-48Ti-25Pd (At. Pct) Alloy,,Metallurgical and Materials Transactions A,44,1388-1400,2013,,,,External,,0.0,0.0,0.0,0.0,0,0.0,0.0,0.0,0.0,0,0.0,0.0,0.0,0.0,0.0,0.0,0.0,0.0,0.0,0.0,27.0,0,25.0,0.0,0.0,0.0,0,0,0.0,0,0.0,0.0,0,48.0,0,0.0,0.0,0.0,0.0,1050.0,72.0,900,0,0.0,20,0.0,20.0,0.0,0,400.0,100.0,0,300.0,0,25,250,20.0,2,30,0.0,0.0,1,,,,,,,,,,,,,,,,,,,,,,,,,,,,,,,,,,,,63,,74,86,,104,30,41,,,,,,,,,,,,,,,,,,,,,,,,,,,,,,,,,,,,,,,,,,,,,,
4689,"T.T. Sasaki, B.C. Hornbuckle, R.D. Noebe, G.S. Bigelow, M.L. Weaver, G.B. Thompson",Effect of Aging on Microstructure and Shape Memory Properties of a Ni-48Ti-25Pd (At. Pct) Alloy,,Metallurgical and Materials Transactions A,44,1388-1400,2013,,,,External,,0.0,0.0,0.0,0.0,0,0.0,0.0,0.0,0.0,0,0.0,0.0,0.0,0.0,0.0,0.0,0.0,0.0,0.0,0.0,27.0,0,25.0,0.0,0.0,0.0,0,0,0.0,0,0.0,0.0,0,48.0,0,0.0,0.0,0.0,0.0,1050.0,72.0,900,0,0.0,20,0.0,20.0,0.0,0,400.0,10.0,0,300.0,0,25,250,20.0,2,30,0.0,0.0,1,,,,,,,,,,,,,,,,,,,,,,,,,,,,,,,,,,,,61,,77,84,,105,28,44,,,,,,,,,,,,,,,,,,,,,,,,,,,,,,,,,,,,,,,,,,,,,,
4690,"K.V. Ramaiah, C.N. Saikrishna, Gouthama, S.K. Bhaumik",Ni24.7Ti50.3Pd25.0 high temperature shape memory alloy with narrow thermal hysteresis and high thermal stability,,Materials and Design,56,78-83,2014,,,,External,,0.0,0.0,0.0,0.0,0,0.0,0.0,0.0,0.0,0,0.0,0.0,0.0,0.0,0.0,0.0,0.0,0.0,0.0,0.0,24.7,0,25.0,0.0,0.0,0.0,0,0,0.0,0,0.0,0.0,0,50.3,0,0.0,0.0,0.0,0.0,20.0,0.0,20,0,0.0,20,0.0,20.0,0.0,0,1050.0,24.0,0,0.0,0,150,230,20.0,3,30,0.0,0.0,1,,,,,,,,,,,,,,,,,,,,,,,,,,,,,,,,,,,,181.9,,192.6,192.9,,200.9,8.3,19,,,,,,,,,,,,,,,,,,,,,,,,,,,,,,,,,,,,,,,,,,,,,,
4691,"X. L. Meng, H. Li and W. Cai",Effect of training on the temperature memory effect in Ti49.5Ni34.5Cu11.5Pd4.5 shape memory alloy with narrow hysteresis,,Scripta Materialia,118,29-32,2016,,,,External,,0.0,0.0,0.0,0.0,0,0.0,0.0,0.0,11.5,0,0.0,0.0,0.0,0.0,0.0,0.0,0.0,0.0,0.0,0.0,34.5,0,4.5,0.0,0.0,0.0,0,0,0.0,0,0.0,0.0,0,49.5,0,0.0,0.0,0.0,0.0,20.0,0.0,20,0,0.0,20,0.0,20.0,0.0,0,950.0,2.0,0,0.0,0,,,20.0,3,30,0.0,0.0,1,,,,,,,,,,,,,,,,,,,,,,,,,,,,,,,,,,,,13.4,,18,19.3,,23.2,5.2,9.8,,,,,,,,,,,,,,,,,,,,,,,,,,,,,,,,,,,,,,,,,,,,,,
4692,"X.L. Meng, H. Li, W. Cai",Effect of training on the temperature memory effect in Ti49.5Ni34.5Cu11.5Pd4.5 shape memory alloy with narrow hysteresis,,Scripta Metallurgica et Materialia,118,29-32,2016,,,,External,,0.0,0.0,0.0,0.0,0,0.0,0.0,0.0,11.5,0,0.0,0.0,0.0,0.0,0.0,0.0,0.0,0.0,0.0,0.0,34.5,0,4.5,0.0,0.0,0.0,0,0,0.0,0,0.0,0.0,0,49.5,0,0.0,0.0,0.0,0.0,20.0,0.0,20,0,0.0,20,0.0,20.0,0.0,0,950.0,2.0,0,0.0,0,,,20.0,3,30,0.0,0.0,1,,,,,,,,,,,,,,,,,,,,,,,,,,,,,,,,,,,,13.4,,18,19.3,,23.2,5.2,9.8,,,,,,,,,,,,,,,,,,,,,,,,,,,,,,,,,,,,,,,,,,,,,,
4693,"D. H. D. Hsu, T. T. Sasaki, G. B. Thompson and M. V. Manuel",The Effect of Aluminum Additions on the Microstructure and Thermomechanical Behavior of NiTiZr Shape-Memory Alloys,,Metallurgical and Materials Transactions A,43,2921-2931,2012,,,,External,,0.0,0.0,0.0,0.0,0,0.0,0.0,0.0,0.0,0,0.0,0.0,0.0,0.0,0.0,0.0,0.0,0.0,0.0,0.0,48.5,0,0.0,0.0,0.0,0.0,0,0,0.0,0,0.0,0.0,0,31.5,0,0.0,0.0,0.0,20.0,20.0,0.0,20,0,0.0,20,0.0,20.0,0.0,0,950.0,100.0,0,0.0,0,,,20.0,1,30,0.0,0.0,1,,,,,,,,,,,,,,,,,,,,,,,,,,,,,,,,,,,,252.0438128,,272.4458229,306.9209328,,323.8026068,51.3567839,71.758794,,,,,,,,,,,,,,,,,,,,,,,,,,,,,,,,,,,,,,,,,,,,,,
4694,"D. H. D. Hsu, T. T. Sasaki, G. B. Thompson and M. V. Manuel",The Effect of Aluminum Additions on the Microstructure and Thermomechanical Behavior of NiTiZr Shape-Memory Alloys,,Metallurgical and Materials Transactions A,43,2921-2931,2012,,,,External,,0.0,0.0,0.0,0.0,0,0.0,0.0,0.0,0.0,0,0.0,0.0,0.0,0.0,0.0,0.0,0.0,0.0,0.0,0.0,48.5,0,0.0,0.0,0.0,0.0,0,0,0.0,0,0.0,0.0,0,31.5,0,0.0,0.0,0.0,20.0,20.0,0.0,20,0,0.0,20,0.0,20.0,0.0,0,950.0,100.0,0,0.0,0,,,20.0,3,30,0.0,0.0,1,,,,,,,,,,,,,,,,,,,,,,,,,,,,,,,,,,,,245.2470002,,266.747182,300.3835299,,317.5878309,50.8406489,72.3408307,,,,,,,,,,,,,,,,,,,,,,,,,,,,,,,,,,,,,,,,,,,,,,
4695,"D. H. D. Hsu, T. T. Sasaki, G. B. Thompson and M. V. Manuel",The Effect of Aluminum Additions on the Microstructure and Thermomechanical Behavior of NiTiZr Shape-Memory Alloys,,Metallurgical and Materials Transactions A,43,2921-2931,2012,,,,External,,0.0,0.0,0.0,0.0,0,0.0,0.0,0.0,0.0,0,0.0,0.0,0.0,0.0,0.0,0.0,0.0,0.0,0.0,0.0,48.5,0,0.0,0.0,0.0,0.0,0,0,0.0,0,0.0,0.0,0,31.5,0,0.0,0.0,0.0,20.0,20.0,0.0,20,0,0.0,20,0.0,20.0,0.0,0,950.0,100.0,0,0.0,0,,,20.0,2,30,0.0,0.0,1,,,,,,,,,,,,,,,,,,,,,,,,,,,,,,,,,,,,243.5878612,,267.5074592,301.2790515,,318.861495,51.3540358,75.2736338,,,,,,,,,,,,,,,,,,,,,,,,,,,,,,,,,,,,,,,,,,,,,,
4696,"D. H. D. Hsu, T. T. Sasaki, G. B. Thompson and M. V. Manuel",The Effect of Aluminum Additions on the Microstructure and Thermomechanical Behavior of NiTiZr Shape-Memory Alloys,,Metallurgical and Materials Transactions A,43,2921-2931,2012,,,,External,,0.0,0.0,0.0,0.0,0,0.0,0.0,0.0,0.0,0,0.0,0.0,0.0,0.0,0.0,0.0,0.0,0.0,0.0,0.0,48.5,0,0.0,0.0,0.0,0.0,0,0,0.0,0,0.0,0.0,0,31.5,0,0.0,0.0,0.0,20.0,20.0,0.0,20,0,0.0,20,0.0,20.0,0.0,0,950.0,100.0,0,0.0,0,,,20.0,5,30,0.0,0.0,1,,,,,,,,,,,,,,,,,,,,,,,,,,,,,,,,,,,,233.7001413,,262.5443624,296.3159548,,313.2003769,50.6560145,79.5002356,,,,,,,,,,,,,,,,,,,,,,,,,,,,,,,,,,,,,,,,,,,,,,
4697,"D. H. D. Hsu, T. T. Sasaki, G. B. Thompson and M. V. Manuel",The Effect of Aluminum Additions on the Microstructure and Thermomechanical Behavior of NiTiZr Shape-Memory Alloys,,Metallurgical and Materials Transactions A,43,2921-2931,2012,,,,External,,0.0,0.0,0.0,0.0,0,0.0,0.0,0.0,0.0,0,0.0,0.0,0.0,0.0,0.0,0.0,0.0,0.0,0.0,0.0,48.5,0,0.0,0.0,0.0,0.0,0,0,0.0,0,0.0,0.0,0,31.5,0,0.0,0.0,0.0,20.0,20.0,0.0,20,0,0.0,20,0.0,20.0,0.0,0,950.0,100.0,0,0.0,0,,,20.0,10,30,0.0,0.0,1,,,,,,,,,,,,,,,,,,,,,,,,,,,,,,,,,,,,228.7068153,,257.5510364,289.9183417,,310.3148555,52.7638191,81.6080402,,,,,,,,,,,,,,,,,,,,,,,,,,,,,,,,,,,,,,,,,,,,,,
4698,"D. H. D. Hsu, T. T. Sasaki, G. B. Thompson and M. V. Manuel",The Effect of Aluminum Additions on the Microstructure and Thermomechanical Behavior of NiTiZr Shape-Memory Alloys,,Metallurgical and Materials Transactions A,43,2921-2931,2012,,,,External,,0.0,0.0,0.0,0.0,0,0.0,0.0,0.0,0.0,0,0.0,0.0,0.0,0.0,0.0,0.0,0.0,0.0,0.0,0.0,48.5,0,0.0,0.0,0.0,0.0,0,0,0.0,0,0.0,0.0,0,31.5,0,0.0,0.0,0.0,20.0,20.0,0.0,20,0,0.0,20,0.0,20.0,0.0,0,950.0,100.0,0,0.0,0,,,20.0,20,30,0.0,0.0,1,,,,,,,,,,,,,,,,,,,,,,,,,,,,,,,,,,,,226.4533606,,256.0010992,284.1418028,,305.950848,49.9497488,79.4974874,,,,,,,,,,,,,,,,,,,,,,,,,,,,,,,,,,,,,,,,,,,,,,
4699,"D. H. D. Hsu, T. T. Sasaki, G. B. Thompson and M. V. Manuel",The Effect of Aluminum Additions on the Microstructure and Thermomechanical Behavior of NiTiZr Shape-Memory Alloys,,Metallurgical and Materials Transactions A,43,2921-2931,2012,,,,External,,0.0,0.0,0.0,0.0,0,0.0,0.0,0.0,0.0,0,0.0,0.0,0.0,0.0,0.0,0.0,0.0,0.0,0.0,0.0,48.5,0,0.0,0.0,0.0,0.0,0,0,0.0,0,0.0,0.0,0,31.5,0,0.0,0.0,0.0,20.0,20.0,0.0,20,0,0.0,20,0.0,20.0,0.0,0,950.0,100.0,0,0.0,0,,,20.0,30,30,0.0,0.0,1,,,,,,,,,,,,,,,,,,,,,,,,,,,,,,,,,,,,225.606941,,253.0386307,281.1848304,,302.9938756,49.9552449,77.3869346,,,,,,,,,,,,,,,,,,,,,,,,,,,,,,,,,,,,,,,,,,,,,,
4700,"D. H. D. Hsu, T. T. Sasaki, G. B. Thompson and M. V. Manuel",The Effect of Aluminum Additions on the Microstructure and Thermomechanical Behavior of NiTiZr Shape-Memory Alloys,,Metallurgical and Materials Transactions A,43,2921-2931,2012,,,,External,,0.0,0.0,0.0,0.0,0,0.0,0.0,0.0,0.0,0,0.0,0.0,0.0,0.0,0.0,0.0,0.0,0.0,0.0,0.0,48.5,0,0.0,0.0,0.0,0.0,0,0,0.0,0,0.0,0.0,0,31.5,0,0.0,0.0,0.0,20.0,20.0,0.0,20,0,0.0,20,0.0,20.0,0.0,0,950.0,100.0,0,0.0,0,,,20.0,40,30,0.0,0.0,1,,,,,,,,,,,,,,,,,,,,,,,,,,,,,,,,,,,,223.3562343,,252.8984768,278.2306062,,300.743169,47.8446922,77.3869347,,,,,,,,,,,,,,,,,,,,,,,,,,,,,,,,,,,,,,,,,,,,,,
4701,"D. H. D. Hsu, T. T. Sasaki, G. B. Thompson and M. V. Manuel",The Effect of Aluminum Additions on the Microstructure and Thermomechanical Behavior of NiTiZr Shape-Memory Alloys,,Metallurgical and Materials Transactions A,43,2921-2931,2012,,,,External,,0.0,0.0,0.0,0.0,0,0.0,0.0,0.0,0.0,0,0.0,0.0,0.0,0.0,0.0,0.0,0.0,0.0,0.0,0.0,48.5,0,0.0,0.0,0.0,0.0,0,0,0.0,0,0.0,0.0,0,31.5,0,0.0,0.0,0.0,20.0,20.0,0.0,20,0,0.0,20,0.0,20.0,0.0,0,950.0,100.0,0,0.0,0,,,20.0,50,30,0.0,0.0,1,,,,,,,,,,,,,,,,,,,,,,,,,,,,,,,,,,,,221.803549,,251.3567839,275.9771514,,297.7834485,46.4266646,75.9798995,,,,,,,,,,,,,,,,,,,,,,,,,,,,,,,,,,,,,,,,,,,,,,
4702,"D. H. D. Hsu, T. T. Sasaki, G. B. Thompson and M. V. Manuel",The Effect of Aluminum Additions on the Microstructure and Thermomechanical Behavior of NiTiZr Shape-Memory Alloys,,Metallurgical and Materials Transactions A,43,2921-2931,2012,,,,External,,0.0,1.0,0.0,0.0,0,0.0,0.0,0.0,0.0,0,0.0,0.0,0.0,0.0,0.0,0.0,0.0,0.0,0.0,0.0,48.5,0,0.0,0.0,0.0,0.0,0,0,0.0,0,0.0,0.0,0,30.5,0,0.0,0.0,0.0,20.0,20.0,0.0,20,0,0.0,20,0.0,20.0,0.0,0,950.0,100.0,0,0.0,0,,,20.0,1,30,0.0,0.0,1,,,,,,,,,,,,,,,,,,,,,,,,,,,,,,,,,,,,187.5,,195,235,,245,50,57.5,,,,,,,,,,,,,,,,,,,,,,,,,,,,,,,,,,,,,,,,,,,,,,
4703,"D. H. D. Hsu, T. T. Sasaki, G. B. Thompson and M. V. Manuel",The Effect of Aluminum Additions on the Microstructure and Thermomechanical Behavior of NiTiZr Shape-Memory Alloys,,Metallurgical and Materials Transactions A,43,2921-2931,2012,,,,External,,0.0,1.0,0.0,0.0,0,0.0,0.0,0.0,0.0,0,0.0,0.0,0.0,0.0,0.0,0.0,0.0,0.0,0.0,0.0,48.5,0,0.0,0.0,0.0,0.0,0,0,0.0,0,0.0,0.0,0,30.5,0,0.0,0.0,0.0,20.0,20.0,0.0,20,0,0.0,20,0.0,20.0,0.0,0,950.0,100.0,0,0.0,0,,,20.0,1,30,0.0,0.0,1,,,,,,,,,,,,,,,,,,,,,,,,,,,,,,,,,,,,187.5,,195,235,,245,50,57.5,,,,,,,,,,,,,,,,,,,,,,,,,,,,,,,,,,,,,,,,,,,,,,
4704,"D. H. D. Hsu, T. T. Sasaki, G. B. Thompson and M. V. Manuel",The Effect of Aluminum Additions on the Microstructure and Thermomechanical Behavior of NiTiZr Shape-Memory Alloys,,Metallurgical and Materials Transactions A,43,2921-2931,2012,,,,External,,0.0,1.0,0.0,0.0,0,0.0,0.0,0.0,0.0,0,0.0,0.0,0.0,0.0,0.0,0.0,0.0,0.0,0.0,0.0,48.5,0,0.0,0.0,0.0,0.0,0,0,0.0,0,0.0,0.0,0,30.5,0,0.0,0.0,0.0,20.0,20.0,0.0,20,0,0.0,20,0.0,20.0,0.0,0,950.0,100.0,0,0.0,0,,,20.0,2,30,0.0,0.0,1,,,,,,,,,,,,,,,,,,,,,,,,,,,,,,,,,,,,177.5,,188.75,228.75,,237.5,48.75,60,,,,,,,,,,,,,,,,,,,,,,,,,,,,,,,,,,,,,,,,,,,,,,
4705,"D. H. D. Hsu, T. T. Sasaki, G. B. Thompson and M. V. Manuel",The Effect of Aluminum Additions on the Microstructure and Thermomechanical Behavior of NiTiZr Shape-Memory Alloys,,Metallurgical and Materials Transactions A,43,2921-2931,2012,,,,External,,0.0,1.0,0.0,0.0,0,0.0,0.0,0.0,0.0,0,0.0,0.0,0.0,0.0,0.0,0.0,0.0,0.0,0.0,0.0,48.5,0,0.0,0.0,0.0,0.0,0,0,0.0,0,0.0,0.0,0,30.5,0,0.0,0.0,0.0,20.0,20.0,0.0,20,0,0.0,20,0.0,20.0,0.0,0,950.0,100.0,0,0.0,0,,,20.0,2,30,0.0,0.0,1,,,,,,,,,,,,,,,,,,,,,,,,,,,,,,,,,,,,177.5,,188.75,228.75,,237.5,48.75,60,,,,,,,,,,,,,,,,,,,,,,,,,,,,,,,,,,,,,,,,,,,,,,
4706,"D. H. D. Hsu, T. T. Sasaki, G. B. Thompson and M. V. Manuel",The Effect of Aluminum Additions on the Microstructure and Thermomechanical Behavior of NiTiZr Shape-Memory Alloys,,Metallurgical and Materials Transactions A,43,2921-2931,2012,,,,External,,0.0,1.0,0.0,0.0,0,0.0,0.0,0.0,0.0,0,0.0,0.0,0.0,0.0,0.0,0.0,0.0,0.0,0.0,0.0,48.5,0,0.0,0.0,0.0,0.0,0,0,0.0,0,0.0,0.0,0,30.5,0,0.0,0.0,0.0,20.0,20.0,0.0,20,0,0.0,20,0.0,20.0,0.0,0,950.0,100.0,0,0.0,0,,,20.0,3,30,0.0,0.0,1,,,,,,,,,,,,,,,,,,,,,,,,,,,,,,,,,,,,176.9527124,,188.4083944,224.9000052,,237.0915797,48.6831853,60.1388673,,,,,,,,,,,,,,,,,,,,,,,,,,,,,,,,,,,,,,,,,,,,,,
4707,"D. H. D. Hsu, T. T. Sasaki, G. B. Thompson and M. V. Manuel",The Effect of Aluminum Additions on the Microstructure and Thermomechanical Behavior of NiTiZr Shape-Memory Alloys,,Metallurgical and Materials Transactions A,43,2921-2931,2012,,,,External,,0.0,1.0,0.0,0.0,0,0.0,0.0,0.0,0.0,0,0.0,0.0,0.0,0.0,0.0,0.0,0.0,0.0,0.0,0.0,48.5,0,0.0,0.0,0.0,0.0,0,0,0.0,0,0.0,0.0,0,30.5,0,0.0,0.0,0.0,20.0,20.0,0.0,20,0,0.0,20,0.0,20.0,0.0,0,950.0,100.0,0,0.0,0,,,20.0,3,30,0.0,0.0,1,,,,,,,,,,,,,,,,,,,,,,,,,,,,,,,,,,,,176.9527124,,188.4083944,224.9000052,,237.0915797,48.6831853,60.1388673,,,,,,,,,,,,,,,,,,,,,,,,,,,,,,,,,,,,,,,,,,,,,,
4708,"D. H. D. Hsu, T. T. Sasaki, G. B. Thompson and M. V. Manuel",The Effect of Aluminum Additions on the Microstructure and Thermomechanical Behavior of NiTiZr Shape-Memory Alloys,,Metallurgical and Materials Transactions A,43,2921-2931,2012,,,,External,,0.0,1.0,0.0,0.0,0,0.0,0.0,0.0,0.0,0,0.0,0.0,0.0,0.0,0.0,0.0,0.0,0.0,0.0,0.0,48.5,0,0.0,0.0,0.0,0.0,0,0,0.0,0,0.0,0.0,0,30.5,0,0.0,0.0,0.0,20.0,20.0,0.0,20,0,0.0,20,0.0,20.0,0.0,0,950.0,100.0,0,0.0,0,,,20.0,5,30,0.0,0.0,1,,,,,,,,,,,,,,,,,,,,,,,,,,,,,,,,,,,,156.25,,172.5,208.75,,217.5,45,61.25,,,,,,,,,,,,,,,,,,,,,,,,,,,,,,,,,,,,,,,,,,,,,,
4709,"D. H. D. Hsu, T. T. Sasaki, G. B. Thompson and M. V. Manuel",The Effect of Aluminum Additions on the Microstructure and Thermomechanical Behavior of NiTiZr Shape-Memory Alloys,,Metallurgical and Materials Transactions A,43,2921-2931,2012,,,,External,,0.0,1.0,0.0,0.0,0,0.0,0.0,0.0,0.0,0,0.0,0.0,0.0,0.0,0.0,0.0,0.0,0.0,0.0,0.0,48.5,0,0.0,0.0,0.0,0.0,0,0,0.0,0,0.0,0.0,0,30.5,0,0.0,0.0,0.0,20.0,20.0,0.0,20,0,0.0,20,0.0,20.0,0.0,0,950.0,100.0,0,0.0,0,,,20.0,5,30,0.0,0.0,1,,,,,,,,,,,,,,,,,,,,,,,,,,,,,,,,,,,,156.25,,172.5,208.75,,217.5,45,61.25,,,,,,,,,,,,,,,,,,,,,,,,,,,,,,,,,,,,,,,,,,,,,,
4710,"D. H. D. Hsu, T. T. Sasaki, G. B. Thompson and M. V. Manuel",The Effect of Aluminum Additions on the Microstructure and Thermomechanical Behavior of NiTiZr Shape-Memory Alloys,,Metallurgical and Materials Transactions A,43,2921-2931,2012,,,,External,,0.0,1.0,0.0,0.0,0,0.0,0.0,0.0,0.0,0,0.0,0.0,0.0,0.0,0.0,0.0,0.0,0.0,0.0,0.0,48.5,0,0.0,0.0,0.0,0.0,0,0,0.0,0,0.0,0.0,0,30.5,0,0.0,0.0,0.0,20.0,20.0,0.0,20,0,0.0,20,0.0,20.0,0.0,0,950.0,100.0,0,0.0,0,,,20.0,10,30,0.0,0.0,1,,,,,,,,,,,,,,,,,,,,,,,,,,,,,,,,,,,,131.25,,156.25,188.75,,200,43.75,68.75,,,,,,,,,,,,,,,,,,,,,,,,,,,,,,,,,,,,,,,,,,,,,,
4711,"D. H. D. Hsu, T. T. Sasaki, G. B. Thompson and M. V. Manuel",The Effect of Aluminum Additions on the Microstructure and Thermomechanical Behavior of NiTiZr Shape-Memory Alloys,,Metallurgical and Materials Transactions A,43,2921-2931,2012,,,,External,,0.0,1.0,0.0,0.0,0,0.0,0.0,0.0,0.0,0,0.0,0.0,0.0,0.0,0.0,0.0,0.0,0.0,0.0,0.0,48.5,0,0.0,0.0,0.0,0.0,0,0,0.0,0,0.0,0.0,0,30.5,0,0.0,0.0,0.0,20.0,20.0,0.0,20,0,0.0,20,0.0,20.0,0.0,0,950.0,100.0,0,0.0,0,,,20.0,10,30,0.0,0.0,1,,,,,,,,,,,,,,,,,,,,,,,,,,,,,,,,,,,,131.25,,156.25,188.75,,200,43.75,68.75,,,,,,,,,,,,,,,,,,,,,,,,,,,,,,,,,,,,,,,,,,,,,,
4712,"D. H. D. Hsu, T. T. Sasaki, G. B. Thompson and M. V. Manuel",The Effect of Aluminum Additions on the Microstructure and Thermomechanical Behavior of NiTiZr Shape-Memory Alloys,,Metallurgical and Materials Transactions A,43,2921-2931,2012,,,,External,,0.0,1.0,0.0,0.0,0,0.0,0.0,0.0,0.0,0,0.0,0.0,0.0,0.0,0.0,0.0,0.0,0.0,0.0,0.0,48.5,0,0.0,0.0,0.0,0.0,0,0,0.0,0,0.0,0.0,0,30.5,0,0.0,0.0,0.0,20.0,20.0,0.0,20,0,0.0,20,0.0,20.0,0.0,0,950.0,100.0,0,0.0,0,,,20.0,20,30,0.0,0.0,1,,,,,,,,,,,,,,,,,,,,,,,,,,,,,,,,,,,,112.5,,135,161.25,,176.25,41.25,63.75,,,,,,,,,,,,,,,,,,,,,,,,,,,,,,,,,,,,,,,,,,,,,,
4713,"D. H. D. Hsu, T. T. Sasaki, G. B. Thompson and M. V. Manuel",The Effect of Aluminum Additions on the Microstructure and Thermomechanical Behavior of NiTiZr Shape-Memory Alloys,,Metallurgical and Materials Transactions A,43,2921-2931,2012,,,,External,,0.0,1.0,0.0,0.0,0,0.0,0.0,0.0,0.0,0,0.0,0.0,0.0,0.0,0.0,0.0,0.0,0.0,0.0,0.0,48.5,0,0.0,0.0,0.0,0.0,0,0,0.0,0,0.0,0.0,0,30.5,0,0.0,0.0,0.0,20.0,20.0,0.0,20,0,0.0,20,0.0,20.0,0.0,0,950.0,100.0,0,0.0,0,,,20.0,20,30,0.0,0.0,1,,,,,,,,,,,,,,,,,,,,,,,,,,,,,,,,,,,,112.5,,135,161.25,,176.25,41.25,63.75,,,,,,,,,,,,,,,,,,,,,,,,,,,,,,,,,,,,,,,,,,,,,,
4714,"D. H. D. Hsu, T. T. Sasaki, G. B. Thompson and M. V. Manuel",The Effect of Aluminum Additions on the Microstructure and Thermomechanical Behavior of NiTiZr Shape-Memory Alloys,,Metallurgical and Materials Transactions A,43,2921-2931,2012,,,,External,,0.0,1.0,0.0,0.0,0,0.0,0.0,0.0,0.0,0,0.0,0.0,0.0,0.0,0.0,0.0,0.0,0.0,0.0,0.0,48.5,0,0.0,0.0,0.0,0.0,0,0,0.0,0,0.0,0.0,0,30.5,0,0.0,0.0,0.0,20.0,20.0,0.0,20,0,0.0,20,0.0,20.0,0.0,0,950.0,100.0,0,0.0,0,,,20.0,30,30,0.0,0.0,1,,,,,,,,,,,,,,,,,,,,,,,,,,,,,,,,,,,,95,,122.5,145,,160,37.5,65,,,,,,,,,,,,,,,,,,,,,,,,,,,,,,,,,,,,,,,,,,,,,,
4715,"D. H. D. Hsu, T. T. Sasaki, G. B. Thompson and M. V. Manuel",The Effect of Aluminum Additions on the Microstructure and Thermomechanical Behavior of NiTiZr Shape-Memory Alloys,,Metallurgical and Materials Transactions A,43,2921-2931,2012,,,,External,,0.0,1.0,0.0,0.0,0,0.0,0.0,0.0,0.0,0,0.0,0.0,0.0,0.0,0.0,0.0,0.0,0.0,0.0,0.0,48.5,0,0.0,0.0,0.0,0.0,0,0,0.0,0,0.0,0.0,0,30.5,0,0.0,0.0,0.0,20.0,20.0,0.0,20,0,0.0,20,0.0,20.0,0.0,0,950.0,100.0,0,0.0,0,,,20.0,30,30,0.0,0.0,1,,,,,,,,,,,,,,,,,,,,,,,,,,,,,,,,,,,,95,,122.5,145,,160,37.5,65,,,,,,,,,,,,,,,,,,,,,,,,,,,,,,,,,,,,,,,,,,,,,,
4716,"D. H. D. Hsu, T. T. Sasaki, G. B. Thompson and M. V. Manuel",The Effect of Aluminum Additions on the Microstructure and Thermomechanical Behavior of NiTiZr Shape-Memory Alloys,,Metallurgical and Materials Transactions A,43,2921-2931,2012,,,,External,,0.0,1.0,0.0,0.0,0,0.0,0.0,0.0,0.0,0,0.0,0.0,0.0,0.0,0.0,0.0,0.0,0.0,0.0,0.0,48.5,0,0.0,0.0,0.0,0.0,0,0,0.0,0,0.0,0.0,0,30.5,0,0.0,0.0,0.0,20.0,20.0,0.0,20,0,0.0,20,0.0,20.0,0.0,0,950.0,100.0,0,0.0,0,,,20.0,40,30,0.0,0.0,1,,,,,,,,,,,,,,,,,,,,,,,,,,,,,,,,,,,,82.5,,108.75,131.25,,148.75,40,66.25,,,,,,,,,,,,,,,,,,,,,,,,,,,,,,,,,,,,,,,,,,,,,,
4717,"D. H. D. Hsu, T. T. Sasaki, G. B. Thompson and M. V. Manuel",The Effect of Aluminum Additions on the Microstructure and Thermomechanical Behavior of NiTiZr Shape-Memory Alloys,,Metallurgical and Materials Transactions A,43,2921-2931,2012,,,,External,,0.0,1.0,0.0,0.0,0,0.0,0.0,0.0,0.0,0,0.0,0.0,0.0,0.0,0.0,0.0,0.0,0.0,0.0,0.0,48.5,0,0.0,0.0,0.0,0.0,0,0,0.0,0,0.0,0.0,0,30.5,0,0.0,0.0,0.0,20.0,20.0,0.0,20,0,0.0,20,0.0,20.0,0.0,0,950.0,100.0,0,0.0,0,,,20.0,40,30,0.0,0.0,1,,,,,,,,,,,,,,,,,,,,,,,,,,,,,,,,,,,,82.5,,108.75,131.25,,148.75,40,66.25,,,,,,,,,,,,,,,,,,,,,,,,,,,,,,,,,,,,,,,,,,,,,,
4718,"D. H. D. Hsu, T. T. Sasaki, G. B. Thompson and M. V. Manuel",The Effect of Aluminum Additions on the Microstructure and Thermomechanical Behavior of NiTiZr Shape-Memory Alloys,,Metallurgical and Materials Transactions A,43,2921-2931,2012,,,,External,,0.0,1.0,0.0,0.0,0,0.0,0.0,0.0,0.0,0,0.0,0.0,0.0,0.0,0.0,0.0,0.0,0.0,0.0,0.0,48.5,0,0.0,0.0,0.0,0.0,0,0,0.0,0,0.0,0.0,0,30.5,0,0.0,0.0,0.0,20.0,20.0,0.0,20,0,0.0,20,0.0,20.0,0.0,0,950.0,100.0,0,0.0,0,,,20.0,50,30,0.0,0.0,1,,,,,,,,,,,,,,,,,,,,,,,,,,,,,,,,,,,,73.75,,102.5,120,,138.75,36.25,65,,,,,,,,,,,,,,,,,,,,,,,,,,,,,,,,,,,,,,,,,,,,,,
4719,"D. H. D. Hsu, T. T. Sasaki, G. B. Thompson and M. V. Manuel",The Effect of Aluminum Additions on the Microstructure and Thermomechanical Behavior of NiTiZr Shape-Memory Alloys,,Metallurgical and Materials Transactions A,43,2921-2931,2012,,,,External,,0.0,1.0,0.0,0.0,0,0.0,0.0,0.0,0.0,0,0.0,0.0,0.0,0.0,0.0,0.0,0.0,0.0,0.0,0.0,48.5,0,0.0,0.0,0.0,0.0,0,0,0.0,0,0.0,0.0,0,30.5,0,0.0,0.0,0.0,20.0,20.0,0.0,20,0,0.0,20,0.0,20.0,0.0,0,950.0,100.0,0,0.0,0,,,20.0,50,30,0.0,0.0,1,,,,,,,,,,,,,,,,,,,,,,,,,,,,,,,,,,,,73.75,,102.5,120,,138.75,36.25,65,,,,,,,,,,,,,,,,,,,,,,,,,,,,,,,,,,,,,,,,,,,,,,
4720,"D. H. D. Hsu, T. T. Sasaki, G. B. Thompson and M. V. Manuel",The Effect of Aluminum Additions on the Microstructure and Thermomechanical Behavior of NiTiZr Shape-Memory Alloys,,Metallurgical and Materials Transactions A,43,2921-2931,2012,,,,External,,0.0,2.0,0.0,0.0,0,0.0,0.0,0.0,0.0,0,0.0,0.0,0.0,0.0,0.0,0.0,0.0,0.0,0.0,0.0,48.5,0,0.0,0.0,0.0,0.0,0,0,0.0,0,0.0,0.0,0,29.5,0,0.0,0.0,0.0,20.0,20.0,0.0,20,0,0.0,20,0.0,20.0,0.0,0,950.0,100.0,0,0.0,0,,,20.0,1,30,0.0,0.0,1,,,,,,,,,,,,,,,,,,,,,,,,,,,,,,,,,,,,54,,66,103,,112,46,58,,,,,,,,,,,,,,,,,,,,,,,,,,,,,,,,,,,,,,,,,,,,,,
4721,"D. H. D. Hsu, T. T. Sasaki, G. B. Thompson and M. V. Manuel",The Effect of Aluminum Additions on the Microstructure and Thermomechanical Behavior of NiTiZr Shape-Memory Alloys,,Metallurgical and Materials Transactions A,43,2921-2931,2012,,,,External,,0.0,2.0,0.0,0.0,0,0.0,0.0,0.0,0.0,0,0.0,0.0,0.0,0.0,0.0,0.0,0.0,0.0,0.0,0.0,48.5,0,0.0,0.0,0.0,0.0,0,0,0.0,0,0.0,0.0,0,29.5,0,0.0,0.0,0.0,20.0,20.0,0.0,20,0,0.0,20,0.0,20.0,0.0,0,950.0,100.0,0,0.0,0,,,20.0,1,30,0.0,0.0,1,,,,,,,,,,,,,,,,,,,,,,,,,,,,,,,,,,,,54,,66,103,,112,46,58,,,,,,,,,,,,,,,,,,,,,,,,,,,,,,,,,,,,,,,,,,,,,,
4722,"D. H. D. Hsu, T. T. Sasaki, G. B. Thompson and M. V. Manuel",The Effect of Aluminum Additions on the Microstructure and Thermomechanical Behavior of NiTiZr Shape-Memory Alloys,,Metallurgical and Materials Transactions A,43,2921-2931,2012,,,,External,,0.0,2.0,0.0,0.0,0,0.0,0.0,0.0,0.0,0,0.0,0.0,0.0,0.0,0.0,0.0,0.0,0.0,0.0,0.0,48.5,0,0.0,0.0,0.0,0.0,0,0,0.0,0,0.0,0.0,0,29.5,0,0.0,0.0,0.0,20.0,20.0,0.0,20,0,0.0,20,0.0,20.0,0.0,0,950.0,100.0,0,0.0,0,,,20.0,2,30,0.0,0.0,1,,,,,,,,,,,,,,,,,,,,,,,,,,,,,,,,,,,,51,,60,96,,106,46,55,,,,,,,,,,,,,,,,,,,,,,,,,,,,,,,,,,,,,,,,,,,,,,
4723,"D. H. D. Hsu, T. T. Sasaki, G. B. Thompson and M. V. Manuel",The Effect of Aluminum Additions on the Microstructure and Thermomechanical Behavior of NiTiZr Shape-Memory Alloys,,Metallurgical and Materials Transactions A,43,2921-2931,2012,,,,External,,0.0,2.0,0.0,0.0,0,0.0,0.0,0.0,0.0,0,0.0,0.0,0.0,0.0,0.0,0.0,0.0,0.0,0.0,0.0,48.5,0,0.0,0.0,0.0,0.0,0,0,0.0,0,0.0,0.0,0,29.5,0,0.0,0.0,0.0,20.0,20.0,0.0,20,0,0.0,20,0.0,20.0,0.0,0,950.0,100.0,0,0.0,0,,,20.0,2,30,0.0,0.0,1,,,,,,,,,,,,,,,,,,,,,,,,,,,,,,,,,,,,51,,60,96,,106,46,55,,,,,,,,,,,,,,,,,,,,,,,,,,,,,,,,,,,,,,,,,,,,,,
4724,"D. H. D. Hsu, T. T. Sasaki, G. B. Thompson and M. V. Manuel",The Effect of Aluminum Additions on the Microstructure and Thermomechanical Behavior of NiTiZr Shape-Memory Alloys,,Metallurgical and Materials Transactions A,43,2921-2931,2012,,,,External,,0.0,2.0,0.0,0.0,0,0.0,0.0,0.0,0.0,0,0.0,0.0,0.0,0.0,0.0,0.0,0.0,0.0,0.0,0.0,48.5,0,0.0,0.0,0.0,0.0,0,0,0.0,0,0.0,0.0,0,29.5,0,0.0,0.0,0.0,20.0,20.0,0.0,20,0,0.0,20,0.0,20.0,0.0,0,950.0,100.0,0,0.0,0,,,20.0,3,30,0.0,0.0,1,,,,,,,,,,,,,,,,,,,,,,,,,,,,,,,,,,,,49.87533115,,59.90771042,97.12828771,,105.7339013,45.82619088,55.85857015,,,,,,,,,,,,,,,,,,,,,,,,,,,,,,,,,,,,,,,,,,,,,,
4725,"D. H. D. Hsu, T. T. Sasaki, G. B. Thompson and M. V. Manuel",The Effect of Aluminum Additions on the Microstructure and Thermomechanical Behavior of NiTiZr Shape-Memory Alloys,,Metallurgical and Materials Transactions A,43,2921-2931,2012,,,,External,,0.0,2.0,0.0,0.0,0,0.0,0.0,0.0,0.0,0,0.0,0.0,0.0,0.0,0.0,0.0,0.0,0.0,0.0,0.0,48.5,0,0.0,0.0,0.0,0.0,0,0,0.0,0,0.0,0.0,0,29.5,0,0.0,0.0,0.0,20.0,20.0,0.0,20,0,0.0,20,0.0,20.0,0.0,0,950.0,100.0,0,0.0,0,,,20.0,3,30,0.0,0.0,1,,,,,,,,,,,,,,,,,,,,,,,,,,,,,,,,,,,,49.87533115,,59.90771042,97.12828771,,105.7339013,45.82619088,55.85857015,,,,,,,,,,,,,,,,,,,,,,,,,,,,,,,,,,,,,,,,,,,,,,
