Repository: sinazadeh/CatBoost-SMAs

# CatBoost SMAs
This repository contains a sample implementation of using CatBoost for building a surrogate model for transformation temperatures of Shape Memory Alloys (SMAs). The sample code (found in [main.py](main.py)) showcases how CatBoost can be used to model this data and make predictions with a high degree of accuracy. The accompanying [raw_data.csv](raw_data.csv) file contains 4899 data points that can be used to train and validate the model. This data can also serve as a reference for researchers looking to explore the use of CatBoost in this particular field.

File: raw_data.csv (part 65 of 67)
termediate_a_(A),Micro_Intermediate_b,Micro_Intermediate_c,Micro_Intermediate_Space_Group,Micro_Martensite_Test_Temperature_Above_Af(Temp-Af),Micro_Martensite_Structure,Micro_Martensite_a_(A),Micro_Martensite_b,Micro_Martensite_c,Micro_Martensite_Beta,Micro_Martensite_Space_Group,Micro_Martensite_Sub-structure,Micro_Precipitate_Test_Temperature,Micro_Precipitate_Structure,Micro_Precipitate_Volume_Fraction,NeedsAttention,SME_Transforms,SME_Mf,SME_Mp,SME_Ms,SME_As,SME_Ap,SME_Af,SME_Thermal_Hysteresis,SME_Transformation_Range,SME_RfM,SME_RfA,SME_dH(MA)(J/g),SME_dH(AM)(J/g),SME_dH(AR)(J/G),SME_dS(MA)(J/kgK),SME_dS(AM)(J/kgK),SME_dS(AR)(J/kgK),SME_epsilonAct(%),SME_epsilonIrr(%),SME_Failure(FatigueTest),SME_Bend_Recovery(%),SE_R.Strain(%),SE_Strain_Max(%),SE_Stress_Max(MPa),SE_Mf_Stress,SE_Ms_Stress,SE_As_Stress,SE_Af_Stress,SE_M_Yield,SE_A_Yield,MSME_Magnetization (emu/g),MSME_Magnetization Change (AM)(emu/g),MSME_Magnetization Change (MA)(emu/g),MSME_Mf Temp (Â°C),MSME_Mf Mag (emu/g),MSME_Mp Temp (Â°C),MSME_Mp Mag (emu/g),MSME_Ms_Temp(C),MSME_Ms_Mag(emu/g),MSME_Direct average rate (emu/gÂ°C),MSME_Direct_integrated_magnetization_change(emu/g),MSME_As_Temp(C),MSME_As_Mag(emu/g),MSME_Ap_Temp (C),MSME_Ap_Mag(emu/g),MSME_Af_Temp (C),MSME_Af_Mag(emu/g),MSME_Reverse_average_rate(emu/gC),MSME_Reverse_integrated_magnetization_change(emu/g),MSME_Direct_MT_range(C),MSME_Reverse_MT_range(C),MSME_Hysteresis(C),MSME_Estimated_entropy_difference_(J/kg*K),"MSME_Tc(DSC)-Ms(SQUID,0.05T)",Hard_VHN
4726,"D. H. D. Hsu, T. T. Sasaki, G. B. Thompson and M. V. Manuel",The Effect of Aluminum Additions on the Microstructure and Thermomechanical Behavior of NiTiZr Shape-Memory Alloys,,Metallurgical and Materials Transactions A,43,2921-2931,2012,,,,External,,0.0,1.0,0.0,0.0,0,0.0,0.0,0.0,0.0,0,0.0,0.0,0.0,0.0,0.0,0.0,0.0,0.0,0.0,0.0,48.5,0,0.0,0.0,0.0,0.0,0,0,0.0,0,0.0,0.0,0,30.5,0,0.0,0.0,0.0,20.0,20.0,0.0,20,0,0.0,20,0.0,950.0,100.0,0,600.0,100.0,0,0.0,0,,,20.0,1,30,0.0,0.0,1,,,,,,,,,,,,,,,,,,,,,,,,,,,,,,,,,,,,39.55223881,,95.52238806,105.4726368,,158.9552239,63.43283584,119.4029851,,,,,,,,,,,,,,,,,,,,,,,,,,,,,,,,,,,,,,,,,,,,,,
4727,"D. H. D. Hsu, T. T. Sasaki, G. B. Thompson and M. V. Manuel",The Effect of Aluminum Additions on the Microstructure and Thermomechanical Behavior of NiTiZr Shape-Memory Alloys,,Metallurgical and Materials Transactions A,43,2921-2931,2012,,,,External,,0.0,1.0,0.0,0.0,0,0.0,0.0,0.0,0.0,0,0.0,0.0,0.0,0.0,0.0,0.0,0.0,0.0,0.0,0.0,48.5,0,0.0,0.0,0.0,0.0,0,0,0.0,0,0.0,0.0,0,30.5,0,0.0,0.0,0.0,20.0,20.0,0.0,20,0,0.0,20,0.0,950.0,100.0,0,600.0,100.0,0,0.0,0,,,20.0,1,30,0.0,0.0,1,,,,,,,,,,,,,,,,,,,,,,,,,,,,,,,,,,,,39.55223881,,95.52238806,105.4726368,,158.9552239,63.43283584,119.4029851,,,,,,,,,,,,,,,,,,,,,,,,,,,,,,,,,,,,,,,,,,,,,,
4728,"D. H. D. Hsu, T. T. Sasaki, G. B. Thompson and M. V. Manuel",The Effect of Aluminum Additions on the Microstructure and Thermomechanical Behavior of NiTiZr Shape-Memory Alloys,,Metallurgical and Materials Transactions A,43,2921-2931,2012,,,,External,,0.0,0.0,0.0,0.0,0,0.0,0.0,0.0,0.0,0,0.0,0.0,0.0,0.0,0.0,0.0,0.0,0.0,0.0,0.0,48.5,0,0.0,0.0,0.0,0.0,0,0,0.0,0,0.0,0.0,0,31.5,0,0.0,0.0,0.0,20.0,20.0,0.0,20,0,0.0,20,0.0,950.0,100.0,0,600.0,100.0,0,0.0,0,,,20.0,3,30,0.0,0.0,1,,,,,,,,,,,,,,,,,,,,,,,,,,,,,,,,,,,,36.58318426,,96.69051878,90.25044723,,184.7048301,88.01431132,148.1216458,,,,,,,,,,,,,,,,,,,,,,,,,,,,,,,,,,,,,,,,,,,,,,
4729,"D. H. D. Hsu, T. T. Sasaki, G. B. Thompson and M. V. Manuel",The Effect of Aluminum Additions on the Microstructure and Thermomechanical Behavior of NiTiZr Shape-Memory Alloys,,Metallurgical and Materials Transactions A,43,2921-2931,2012,,,,External,,0.0,1.0,0.0,0.0,0,0.0,0.0,0.0,0.0,0,0.0,0.0,0.0,0.0,0.0,0.0,0.0,0.0,0.0,0.0,48.5,0,0.0,0.0,0.0,0.0,0,0,0.0,0,0.0,0.0,0,30.5,0,0.0,0.0,0.0,20.0,20.0,0.0,20,0,0.0,20,0.0,950.0,100.0,0,600.0,100.0,0,0.0,0,,,20.0,3,30,0.0,0.0,1,,,,,,,,,,,,,,,,,,,,,,,,,,,,,,,,,,,,35.15205725,,85.95706619,103.1305903,,150.3577818,64.40071561,115.2057246,,,,,,,,,,,,,,,,,,,,,,,,,,,,,,,,,,,,,,,,,,,,,,
4730,"D. H. D. Hsu, T. T. Sasaki, G. B. Thompson and M. V. Manuel",The Effect of Aluminum Additions on the Microstructure and Thermomechanical Behavior of NiTiZr Shape-Memory Alloys,,Metallurgical and Materials Transactions A,43,2921-2931,2012,,,,External,,0.0,1.0,0.0,0.0,0,0.0,0.0,0.0,0.0,0,0.0,0.0,0.0,0.0,0.0,0.0,0.0,0.0,0.0,0.0,48.5,0,0.0,0.0,0.0,0.0,0,0,0.0,0,0.0,0.0,0,30.5,0,0.0,0.0,0.0,20.0,20.0,0.0,20,0,0.0,20,0.0,950.0,100.0,0,600.0,100.0,0,0.0,0,,,20.0,3,30,0.0,0.0,1,,,,,,,,,,,,,,,,,,,,,,,,,,,,,,,,,,,,35.15205725,,85.95706619,103.1305903,,150.3577818,64.40071561,115.2057246,,,,,,,,,,,,,,,,,,,,,,,,,,,,,,,,,,,,,,,,,,,,,,
4731,"D. H. D. Hsu, T. T. Sasaki, G. B. Thompson and M. V. Manuel",The Effect of Aluminum Additions on the Microstructure and Thermomechanical Behavior of NiTiZr Shape-Memory Alloys,,Metallurgical and Materials Transactions A,43,2921-2931,2012,,,,External,,0.0,1.0,0.0,0.0,0,0.0,0.0,0.0,0.0,0,0.0,0.0,0.0,0.0,0.0,0.0,0.0,0.0,0.0,0.0,48.5,0,0.0,0.0,0.0,0.0,0,0,0.0,0,0.0,0.0,0,30.5,0,0.0,0.0,0.0,20.0,20.0,0.0,20,0,0.0,20,0.0,950.0,100.0,0,600.0,100.0,0,0.0,0,,,20.0,2,30,0.0,0.0,1,,,,,,,,,,,,,,,,,,,,,,,,,,,,,,,,,,,,34.57711443,,89.30348259,96.76616915,,151.4925373,62.18905471,116.9154229,,,,,,,,,,,,,,,,,,,,,,,,,,,,,,,,,,,,,,,,,,,,,,
4732,"D. H. D. Hsu, T. T. Sasaki, G. B. Thompson and M. V. Manuel",The Effect of Aluminum Additions on the Microstructure and Thermomechanical Behavior of NiTiZr Shape-Memory Alloys,,Metallurgical and Materials Transactions A,43,2921-2931,2012,,,,External,,0.0,1.0,0.0,0.0,0,0.0,0.0,0.0,0.0,0,0.0,0.0,0.0,0.0,0.0,0.0,0.0,0.0,0.0,0.0,48.5,0,0.0,0.0,0.0,0.0,0,0,0.0,0,0.0,0.0,0,30.5,0,0.0,0.0,0.0,20.0,20.0,0.0,20,0,0.0,20,0.0,950.0,100.0,0,600.0,100.0,0,0.0,0,,,20.0,2,30,0.0,0.0,1,,,,,,,,,,,,,,,,,,,,,,,,,,,,,,,,,,,,34.57711443,,89.30348259,96.76616915,,151.4925373,62.18905471,116.9154229,,,,,,,,,,,,,,,,,,,,,,,,,,,,,,,,,,,,,,,,,,,,,,
4733,"D. H. D. Hsu, T. T. Sasaki, G. B. Thompson and M. V. Manuel",The Effect of Aluminum Additions on the Microstructure and Thermomechanical Behavior of NiTiZr Shape-Memory Alloys,,Metallurgical and Materials Transactions A,43,2921-2931,2012,,,,External,,0.0,0.0,0.0,0.0,0,0.0,0.0,0.0,0.0,0,0.0,0.0,0.0,0.0,0.0,0.0,0.0,0.0,0.0,0.0,48.5,0,0.0,0.0,0.0,0.0,0,0,0.0,0,0.0,0.0,0,31.5,0,0.0,0.0,0.0,20.0,20.0,0.0,20,0,0.0,20,0.0,950.0,100.0,0,600.0,100.0,0,0.0,0,,,20.0,1,30,0.0,0.0,1,,,,,,,,,,,,,,,,,,,,,,,,,,,,,,,,,,,,34.21686747,,105,85.42168675,,192.3493976,87.3493976,158.1325301,,,,,,,,,,,,,,,,,,,,,,,,,,,,,,,,,,,,,,,,,,,,,,
4734,"D. H. D. Hsu, T. T. Sasaki, G. B. Thompson and M. V. Manuel",The Effect of Aluminum Additions on the Microstructure and Thermomechanical Behavior of NiTiZr Shape-Memory Alloys,,Metallurgical and Materials Transactions A,43,2921-2931,2012,,,,External,,0.0,2.0,0.0,0.0,0,0.0,0.0,0.0,0.0,0,0.0,0.0,0.0,0.0,0.0,0.0,0.0,0.0,0.0,0.0,48.5,0,0.0,0.0,0.0,0.0,0,0,0.0,0,0.0,0.0,0,29.5,0,0.0,0.0,0.0,20.0,20.0,0.0,20,0,0.0,20,0.0,20.0,0.0,0,950.0,100.0,0,0.0,0,,,20.0,5,30,0.0,0.0,1,,,,,,,,,,,,,,,,,,,,,,,,,,,,,,,,,,,,34,,46,83,,93,47,59,,,,,,,,,,,,,,,,,,,,,,,,,,,,,,,,,,,,,,,,,,,,,,
4735,"D. H. D. Hsu, T. T. Sasaki, G. B. Thompson and M. V. Manuel",The Effect of Aluminum Additions on the Microstructure and Thermomechanical Behavior of NiTiZr Shape-Memory Alloys,,Metallurgical and Materials Transactions A,43,2921-2931,2012,,,,External,,0.0,2.0,0.0,0.0,0,0.0,0.0,0.0,0.0,0,0.0,0.0,0.0,0.0,0.0,0.0,0.0,0.0,0.0,0.0,48.5,0,0.0,0.0,0.0,0.0,0,0,0.0,0,0.0,0.0,0,29.5,0,0.0,0.0,0.0,20.0,20.0,0.0,20,0,0.0,20,0.0,20.0,0.0,0,950.0,100.0,0,0.0,0,,,20.0,5,30,0.0,0.0,1,,,,,,,,,,,,,,,,,,,,,,,,,,,,,,,,,,,,34,,46,83,,93,47,59,,,,,,,,,,,,,,,,,,,,,,,,,,,,,,,,,,,,,,,,,,,,,,
4736,"D. H. D. Hsu, T. T. Sasaki, G. B. Thompson and M. V. Manuel",The Effect of Aluminum Additions on the Microstructure and Thermomechanical Behavior of NiTiZr Shape-Memory Alloys,,Metallurgical and Materials Transactions A,43,2921-2931,2012,,,,External,,0.0,0.0,0.0,0.0,0,0.0,0.0,0.0,0.0,0,0.0,0.0,0.0,0.0,0.0,0.0,0.0,0.0,0.0,0.0,48.5,0,0.0,0.0,0.0,0.0,0,0,0.0,0,0.0,0.0,0,31.5,0,0.0,0.0,0.0,20.0,20.0,0.0,20,0,0.0,20,0.0,950.0,100.0,0,600.0,100.0,0,0.0,0,,,20.0,2,30,0.0,0.0,1,,,,,,,,,,,,,,,,,,,,,,,,,,,,,,,,,,,,32.71084337,,91.44578313,80.90361446,,186.3253012,94.87951807,153.6144578,,,,,,,,,,,,,,,,,,,,,,,,,,,,,,,,,,,,,,,,,,,,,,
4737,"D. H. D. Hsu, T. T. Sasaki, G. B. Thompson and M. V. Manuel",The Effect of Aluminum Additions on the Microstructure and Thermomechanical Behavior of NiTiZr Shape-Memory Alloys,,Metallurgical and Materials Transactions A,43,2921-2931,2012,,,,External,,0.0,0.0,0.0,0.0,0,0.0,0.0,0.0,0.0,0,0.0,0.0,0.0,0.0,0.0,0.0,0.0,0.0,0.0,0.0,48.5,0,0.0,0.0,0.0,0.0,0,0,0.0,0,0.0,0.0,0,31.5,0,0.0,0.0,0.0,20.0,20.0,0.0,20,0,0.0,20,0.0,950.0,100.0,0,600.0,100.0,0,0.0,0,,,20.0,5,30,0.0,0.0,1,,,,,,,,,,,,,,,,,,,,,,,,,,,,,,,,,,,,23.6746988,,67.34939759,73.37349398,,168.253012,100.9036144,144.5783132,,,,,,,,,,,,,,,,,,,,,,,,,,,,,,,,,,,,,,,,,,,,,,
4738,"D. H. D. Hsu, T. T. Sasaki, G. B. Thompson and M. V. Manuel",The Effect of Aluminum Additions on the Microstructure and Thermomechanical Behavior of NiTiZr Shape-Memory Alloys,,Metallurgical and Materials Transactions A,43,2921-2931,2012,,,,External,,0.0,1.0,0.0,0.0,0,0.0,0.0,0.0,0.0,0,0.0,0.0,0.0,0.0,0.0,0.0,0.0,0.0,0.0,0.0,48.5,0,0.0,0.0,0.0,0.0,0,0,0.0,0,0.0,0.0,0,30.5,0,0.0,0.0,0.0,20.0,20.0,0.0,20,0,0.0,20,0.0,950.0,100.0,0,600.0,100.0,0,0.0,0,,,20.0,5,30,0.0,0.0,1,,,,,,,,,,,,,,,,,,,,,,,,,,,,,,,,,,,,20.89552239,,70.64676617,84.32835821,,139.0547264,68.40796023,118.159204,,,,,,,,,,,,,,,,,,,,,,,,,,,,,,,,,,,,,,,,,,,,,,
4739,"D. H. D. Hsu, T. T. Sasaki, G. B. Thompson and M. V. Manuel",The Effect of Aluminum Additions on the Microstructure and Thermomechanical Behavior of NiTiZr Shape-Memory Alloys,,Metallurgical and Materials Transactions A,43,2921-2931,2012,,,,External,,0.0,1.0,0.0,0.0,0,0.0,0.0,0.0,0.0,0,0.0,0.0,0.0,0.0,0.0,0.0,0.0,0.0,0.0,0.0,48.5,0,0.0,0.0,0.0,0.0,0,0,0.0,0,0.0,0.0,0,30.5,0,0.0,0.0,0.0,20.0,20.0,0.0,20,0,0.0,20,0.0,950.0,100.0,0,600.0,100.0,0,0.0,0,,,20.0,5,30,0.0,0.0,1,,,,,,,,,,,,,,,,,,,,,,,,,,,,,,,,,,,,20.89552239,,70.64676617,84.32835821,,139.0547264,68.40796023,118.159204,,,,,,,,,,,,,,,,,,,,,,,,,,,,,,,,,,,,,,,,,,,,,,
4740,"D. H. D. Hsu, T. T. Sasaki, G. B. Thompson and M. V. Manuel",The Effect of Aluminum Additions on the Microstructure and Thermomechanical Behavior of NiTiZr Shape-Memory Alloys,,Metallurgical and Materials Transactions A,43,2921-2931,2012,,,,External,,0.0,2.0,0.0,0.0,0,0.0,0.0,0.0,0.0,0,0.0,0.0,0.0,0.0,0.0,0.0,0.0,0.0,0.0,0.0,48.5,0,0.0,0.0,0.0,0.0,0,0,0.0,0,0.0,0.0,0,29.5,0,0.0,0.0,0.0,20.0,20.0,0.0,20,0,0.0,20,0.0,20.0,0.0,0,950.0,100.0,0,0.0,0,,,20.0,10,30,0.0,0.0,1,,,,,,,,,,,,,,,,,,,,,,,,,,,,,,,,,,,,13,,32,71,,80,48,67,,,,,,,,,,,,,,,,,,,,,,,,,,,,,,,,,,,,,,,,,,,,,,
4741,"D. H. D. Hsu, T. T. Sasaki, G. B. Thompson and M. V. Manuel",The Effect of Aluminum Additions on the Microstructure and Thermomechanical Behavior of NiTiZr Shape-Memory Alloys,,Metallurgical and Materials Transactions A,43,2921-2931,2012,,,,External,,0.0,2.0,0.0,0.0,0,0.0,0.0,0.0,0.0,0,0.0,0.0,0.0,0.0,0.0,0.0,0.0,0.0,0.0,0.0,48.5,0,0.0,0.0,0.0,0.0,0,0,0.0,0,0.0,0.0,0,29.5,0,0.0,0.0,0.0,20.0,20.0,0.0,20,0,0.0,20,0.0,20.0,0.0,0,950.0,100.0,0,0.0,0,,,20.0,10,30,0.0,0.0,1,,,,,,,,,,,,,,,,,,,,,,,,,,,,,,,,,,,,13,,32,71,,80,48,67,,,,,,,,,,,,,,,,,,,,,,,,,,,,,,,,,,,,,,,,,,,,,,
4742,"D. H. D. Hsu, T. T. Sasaki, G. B. Thompson and M. V. Manuel",The Effect of Aluminum Additions on the Microstructure and Thermomechanical Behavior of NiTiZr Shape-Memory Alloys,,Metallurgical and Materials Transactions A,43,2921-2931,2012,,,,External,,0.0,0.0,0.0,0.0,0,0.0,0.0,0.0,0.0,0,0.0,0.0,0.0,0.0,0.0,0.0,0.0,0.0,0.0,0.0,48.5,0,0.0,0.0,0.0,0.0,0,0,0.0,0,0.0,0.0,0,31.5,0,0.0,0.0,0.0,20.0,20.0,0.0,20,0,0.0,20,0.0,950.0,100.0,0,600.0,100.0,0,0.0,0,,,20.0,10,30,0.0,0.0,1,,,,,,,,,,,,,,,,,,,,,,,,,,,,,,,,,,,,10.12048193,,46.26506024,68.85542169,,148.6746988,102.4096386,138.5542169,,,,,,,,,,,,,,,,,,,,,,,,,,,,,,,,,,,,,,,,,,,,,,
4743,"D. H. D. Hsu, T. T. Sasaki, G. B. Thompson and M. V. Manuel",The Effect of Aluminum Additions on the Microstructure and Thermomechanical Behavior of NiTiZr Shape-Memory Alloys,,Metallurgical and Materials Transactions A,43,2921-2931,2012,,,,External,,0.0,1.0,0.0,0.0,0,0.0,0.0,0.0,0.0,0,0.0,0.0,0.0,0.0,0.0,0.0,0.0,0.0,0.0,0.0,48.5,0,0.0,0.0,0.0,0.0,0,0,0.0,0,0.0,0.0,0,30.5,0,0.0,0.0,0.0,20.0,20.0,0.0,20,0,0.0,20,0.0,950.0,100.0,0,600.0,100.0,0,0.0,0,,,20.0,10,30,0.0,0.0,1,,,,,,,,,,,,,,,,,,,,,,,,,,,,,,,,,,,,5.970149254,,58.20895522,71.89054726,,126.6169154,68.40796018,120.6467661,,,,,,,,,,,,,,,,,,,,,,,,,,,,,,,,,,,,,,,,,,,,,,
4744,"D. H. D. Hsu, T. T. Sasaki, G. B. Thompson and M. V. Manuel",The Effect of Aluminum Additions on the Microstructure and Thermomechanical Behavior of NiTiZr Shape-Memory Alloys,,Metallurgical and Materials Transactions A,43,2921-2931,2012,,,,External,,0.0,1.0,0.0,0.0,0,0.0,0.0,0.0,0.0,0,0.0,0.0,0.0,0.0,0.0,0.0,0.0,0.0,0.0,0.0,48.5,0,0.0,0.0,0.0,0.0,0,0,0.0,0,0.0,0.0,0,30.5,0,0.0,0.0,0.0,20.0,20.0,0.0,20,0,0.0,20,0.0,950.0,100.0,0,600.0,100.0,0,0.0,0,,,20.0,10,30,0.0,0.0,1,,,,,,,,,,,,,,,,,,,,,,,,,,,,,,,,,,,,5.970149254,,58.20895522,71.89054726,,126.6169154,68.40796018,120.6467661,,,,,,,,,,,,,,,,,,,,,,,,,,,,,,,,,,,,,,,,,,,,,,
4745,"D. H. D. Hsu, T. T. Sasaki, G. B. Thompson and M. V. Manuel",The Effect of Aluminum Additions on the Microstructure and Thermomechanical Behavior of NiTiZr Shape-Memory Alloys,,Metallurgical and Materials Transactions A,43,2921-2931,2012,,,,External,,0.0,2.0,0.0,0.0,0,0.0,0.0,0.0,0.0,0,0.0,0.0,0.0,0.0,0.0,0.0,0.0,0.0,0.0,0.0,48.5,0,0.0,0.0,0.0,0.0,0,0,0.0,0,0.0,0.0,0,29.5,0,0.0,0.0,0.0,20.0,20.0,0.0,20,0,0.0,20,0.0,20.0,0.0,0,950.0,100.0,0,0.0,0,,,20.0,30,30,0.0,0.0,1,,,,,,,,,,,,,,,,,,,,,,,,,,,,,,,,,,,,,,-15,17,,39,54,,,,,,,,,,,,,,,,,,,,,,,,,,,,,,,,,,,,,,,,,,,,,,,
4746,"D. H. D. Hsu, T. T. Sasaki, G. B. Thompson and M. V. Manuel",The Effect of Aluminum Additions on the Microstructure and Thermomechanical Behavior of NiTiZr Shape-Memory Alloys,,Metallurgical and Materials Transactions A,43,2921-2931,2012,,,,External,,0.0,2.0,0.0,0.0,0,0.0,0.0,0.0,0.0,0,0.0,0.0,0.0,0.0,0.0,0.0,0.0,0.0,0.0,0.0,48.5,0,0.0,0.0,0.0,0.0,0,0,0.0,0,0.0,0.0,0,29.5,0,0.0,0.0,0.0,20.0,20.0,0.0,20,0,0.0,20,0.0,20.0,0.0,0,950.0,100.0,0,0.0,0,,,20.0,30,30,0.0,0.0,1,,,,,,,,,,,,,,,,,,,,,,,,,,,,,,,,,,,,,,-15,17,,39,54,,,,,,,,,,,,,,,,,,,,,,,,,,,,,,,,,,,,,,,,,,,,,,,
4747,"D. H. D. Hsu, T. T. Sasaki, G. B. Thompson and M. V. Manuel",The Effect of Aluminum Additions on the Microstructure and Thermomechanical Behavior of NiTiZr Shape-Memory Alloys,,Metallurgical and Materials Transactions A,43,2921-2931,2012,,,,External,,0.0,2.0,0.0,0.0,0,0.0,0.0,0.0,0.0,0,0.0,0.0,0.0,0.0,0.0,0.0,0.0,0.0,0.0,0.0,48.5,0,0.0,0.0,0.0,0.0,0,0,0.0,0,0.0,0.0,0,29.5,0,0.0,0.0,0.0,20.0,20.0,0.0,20,0,0.0,20,0.0,950.0,100.0,0,600.0,100.0,0,0.0,0,,,20.0,10,30,0.0,0.0,1,,,,,,,,,,,,,,,,,,,,,,,,,,,,,,,,,,,,,,-7.704433498,2.349463924,,58.50246305,66.20689655,,,,,,,,,,,,,,,,,,,,,,,,,,,,,,,,,,,,,,,,,,,,,,,
4748,"D. H. D. Hsu, T. T. Sasaki, G. B. Thompson and M. V. Manuel",The Effect of Aluminum Additions on the Microstructure and Thermomechanical Behavior of NiTiZr Shape-Memory Alloys,,Metallurgical and Materials Transactions A,43,2921-2931,2012,,,,External,,0.0,2.0,0.0,0.0,0,0.0,0.0,0.0,0.0,0,0.0,0.0,0.0,0.0,0.0,0.0,0.0,0.0,0.0,0.0,48.5,0,0.0,0.0,0.0,0.0,0,0,0.0,0,0.0,0.0,0,29.5,0,0.0,0.0,0.0,20.0,20.0,0.0,20,0,0.0,20,0.0,950.0,100.0,0,600.0,100.0,0,0.0,0,,,20.0,10,30,0.0,0.0,1,,,,,,,,,,,,,,,,,,,,,,,,,,,,,,,,,,,,,,-7.704433498,2.349463924,,58.50246305,66.20689655,,,,,,,,,,,,,,,,,,,,,,,,,,,,,,,,,,,,,,,,,,,,,,,
4749,"D. H. D. Hsu, T. T. Sasaki, G. B. Thompson and M. V. Manuel",The Effect of Aluminum Additions on the Microstructure and Thermomechanical Behavior of NiTiZr Shape-Memory Alloys,,Metallurgical and Materials Transactions A,43,2921-2931,2012,,,,External,,0.0,2.0,0.0,0.0,0,0.0,0.0,0.0,0.0,0,0.0,0.0,0.0,0.0,0.0,0.0,0.0,0.0,0.0,0.0,48.5,0,0.0,0.0,0.0,0.0,0,0,0.0,0,0.0,0.0,0,29.5,0,0.0,0.0,0.0,20.0,20.0,0.0,20,0,0.0,20,0.0,950.0,100.0,0,600.0,100.0,0,0.0,0,,,20.0,5,30,0.0,0.0,1,,,,,,,,,,,,,,,,,,,,,,,,,,,,,,,,,,,,,,-1.728194726,3.594320487,,70.38307737,72.1112721,,,,,,,,,,,,,,,,,,,,,,,,,,,,,,,,,,,,,,,,,,,,,,,
4750,"D. H. D. Hsu, T. T. Sasaki, G. B. Thompson and M. V. Manuel",The Effect of Aluminum Additions on the Microstructure and Thermomechanical Behavior of NiTiZr Shape-Memory Alloys,,Metallurgical and Materials Transactions A,43,2921-2931,2012,,,,External,,0.0,2.0,0.0,0.0,0,0.0,0.0,0.0,0.0,0,0.0,0.0,0.0,0.0,0.0,0.0,0.0,0.0,0.0,0.0,48.5,0,0.0,0.0,0.0,0.0,0,0,0.0,0,0.0,0.0,0,29.5,0,0.0,0.0,0.0,20.0,20.0,0.0,20,0,0.0,20,0.0,950.0,100.0,0,600.0,100.0,0,0.0,0,,,20.0,5,30,0.0,0.0,1,,,,,,,,,,,,,,,,,,,,,,,,,,,,,,,,,,,,,,-1.728194726,3.594320487,,70.38307737,72.1112721,,,,,,,,,,,,,,,,,,,,,,,,,,,,,,,,,,,,,,,,,,,,,,,
4751,"D. H. D. Hsu, T. T. Sasaki, G. B. Thompson and M. V. Manuel",The Effect of Aluminum Additions on the Microstructure and Thermomechanical Behavior of NiTiZr Shape-Memory Alloys,,Metallurgical and Materials Transactions A,43,2921-2931,2012,,,,External,,0.0,2.0,0.0,0.0,0,0.0,0.0,0.0,0.0,0,0.0,0.0,0.0,0.0,0.0,0.0,0.0,0.0,0.0,0.0,48.5,0,0.0,0.0,0.0,0.0,0,0,0.0,0,0.0,0.0,0,29.5,0,0.0,0.0,0.0,20.0,20.0,0.0,20,0,0.0,20,0.0,20.0,0.0,0,950.0,100.0,0,0.0,0,,,20.0,40,30,0.0,0.0,1,,,,,,,,,,,,,,,,,,,,,,,,,,,,,,,,,,,,,,,6,,27,,,,,,,,,,,,,,,,,,,,,,,,,,,,,,,,,,,,,,,,,,,,,,,,
4752,"D. H. D. Hsu, T. T. Sasaki, G. B. Thompson and M. V. Manuel",The Effect of Aluminum Additions on the Microstructure and Thermomechanical Behavior of NiTiZr Shape-Memory Alloys,,Metallurgical and Materials Transactions A,43,2921-2931,2012,,,,External,,0.0,2.0,0.0,0.0,0,0.0,0.0,0.0,0.0,0,0.0,0.0,0.0,0.0,0.0,0.0,0.0,0.0,0.0,0.0,48.5,0,0.0,0.0,0.0,0.0,0,0,0.0,0,0.0,0.0,0,29.5,0,0.0,0.0,0.0,20.0,20.0,0.0,20,0,0.0,20,0.0,20.0,0.0,0,950.0,100.0,0,0.0,0,,,20.0,40,30,0.0,0.0,1,,,,,,,,,,,,,,,,,,,,,,,,,,,,,,,,,,,,,,,6,,27,,,,,,,,,,,,,,,,,,,,,,,,,,,,,,,,,,,,,,,,,,,,,,,,
4753,"D. H. D. Hsu, T. T. Sasaki, G. B. Thompson and M. V. Manuel",The Effect of Aluminum Additions on the Microstructure and Thermomechanical Behavior of NiTiZr Shape-Memory Alloys,,Metallurgical and Materials Transactions A,43,2921-2931,2012,,,,External,,0.0,2.0,0.0,0.0,0,0.0,0.0,0.0,0.0,0,0.0,0.0,0.0,0.0,0.0,0.0,0.0,0.0,0.0,0.0,48.5,0,0.0,0.0,0.0,0.0,0,0,0.0,0,0.0,0.0,0,29.5,0,0.0,0.0,0.0,20.0,20.0,0.0,20,0,0.0,20,0.0,950.0,100.0,0,600.0,100.0,0,0.0,0,,,20.0,20,30,0.0,0.0,1,,,,,,,,,,,,,,,,,,,,,,,,,,,,,,,,,,,,,,,1.637786149,,48.33729354,,,,,,,,,,,,,,,,,,,,,,,,,,,,,,,,,,,,,,,,,,,,,,,,
4754,"D. H. D. Hsu, T. T. Sasaki, G. B. Thompson and M. V. Manuel",The Effect of Aluminum Additions on the Microstructure and Thermomechanical Behavior of NiTiZr Shape-Memory Alloys,,Metallurgical and Materials Transactions A,43,2921-2931,2012,,,,External,,0.0,2.0,0.0,0.0,0,0.0,0.0,0.0,0.0,0,0.0,0.0,0.0,0.0,0.0,0.0,0.0,0.0,0.0,0.0,48.5,0,0.0,0.0,0.0,0.0,0,0,0.0,0,0.0,0.0,0,29.5,0,0.0,0.0,0.0,20.0,20.0,0.0,20,0,0.0,20,0.0,950.0,100.0,0,600.0,100.0,0,0.0,0,,,20.0,20,30,0.0,0.0,1,,,,,,,,,,,,,,,,,,,,,,,,,,,,,,,,,,,,,,,1.637786149,,48.33729354,,,,,,,,,,,,,,,,,,,,,,,,,,,,,,,,,,,,,,,,,,,,,,,,
4755,"D. H. D. Hsu, T. T. Sasaki, G. B. Thompson and M. V. Manuel",The Effect of Aluminum Additions on the Microstructure and Thermomechanical Behavior of NiTiZr Shape-Memory Alloys,,Metallurgical and Materials Transactions A,43,2921-2931,2012,,,,External,,0.0,2.0,0.0,0.0,0,0.0,0.0,0.0,0.0,0,0.0,0.0,0.0,0.0,0.0,0.0,0.0,0.0,0.0,0.0,48.5,0,0.0,0.0,0.0,0.0,0,0,0.0,0,0.0,0.0,0,29.5,0,0.0,0.0,0.0,20.0,20.0,0.0,20,0,0.0,20,0.0,950.0,100.0,0,600.0,100.0,0,0.0,0,,,20.0,30,30,0.0,0.0,1,,,,,,,,,,,,,,,,,,,,,,,,,,,,,,,,,,,,,,,1.514923211,,40.51811069,,,,,,,,,,,,,,,,,,,,,,,,,,,,,,,,,,,,,,,,,,,,,,,,
4756,"D. H. D. Hsu, T. T. Sasaki, G. B. Thompson and M. V. Manuel",The Effect of Aluminum Additions on the Microstructure and Thermomechanical Behavior of NiTiZr Shape-Memory Alloys,,Metallurgical and Materials Transactions A,43,2921-2931,2012,,,,External,,0.0,2.0,0.0,0.0,0,0.0,0.0,0.0,0.0,0,0.0,0.0,0.0,0.0,0.0,0.0,0.0,0.0,0.0,0.0,48.5,0,0.0,0.0,0.0,0.0,0,0,0.0,0,0.0,0.0,0,29.5,0,0.0,0.0,0.0,20.0,20.0,0.0,20,0,0.0,20,0.0,950.0,100.0,0,600.0,100.0,0,0.0,0,,,20.0,30,30,0.0,0.0,1,,,,,,,,,,,,,,,,,,,,,,,,,,,,,,,,,,,,,,,1.514923211,,40.51811069,,,,,,,,,,,,,,,,,,,,,,,,,,,,,,,,,,,,,,,,,,,,,,,,
4757,"D. H. D. Hsu, T. T. Sasaki, G. B. Thompson and M. V. Manuel",The Effect of Aluminum Additions on the Microstructure and Thermomechanical Behavior of NiTiZr Shape-Memory Alloys,,Metallurgical and Materials Transactions A,43,2921-2931,2012,,,,External,,0.0,2.0,0.0,0.0,0,0.0,0.0,0.0,0.0,0,0.0,0.0,0.0,0.0,0.0,0.0,0.0,0.0,0.0,0.0,48.5,0,0.0,0.0,0.0,0.0,0,0,0.0,0,0.0,0.0,0,29.5,0,0.0,0.0,0.0,20.0,20.0,0.0,20,0,0.0,20,0.0,20.0,0.0,0,950.0,100.0,0,0.0,0,,,20.0,50,30,0.0,0.0,1,,,,,,,,,,,,,,,,,,,,,,,,,,,,,,,,,,,,,,,-1,,22,,,,,,,,,,,,,,,,,,,,,,,,,,,,,,,,,,,,,,,,,,,,,,,,
4758,"D. H. D. Hsu, T. T. Sasaki, G. B. Thompson and M. V. Manuel",The Effect of Aluminum Additions on the Microstructure and Thermomechanical Behavior of NiTiZr Shape-Memory Alloys,,Metallurgical and Materials Transactions A,43,2921-2931,2012,,,,External,,0.0,2.0,0.0,0.0,0,0.0,0.0,0.0,0.0,0,0.0,0.0,0.0,0.0,0.0,0.0,0.0,0.0,0.0,0.0,48.5,0,0.0,0.0,0.0,0.0,0,0,0.0,0,0.0,0.0,0,29.5,0,0.0,0.0,0.0,20.0,20.0,0.0,20,0,0.0,20,0.0,20.0,0.0,0,950.0,100.0,0,0.0,0,,,20.0,50,30,0.0,0.0,1,,,,,,,,,,,,,,,,,,,,,,,,,,,,,,,,,,,,,,,-1,,22,,,,,,,,,,,,,,,,,,,,,,,,,,,,,,,,,,,,,,,,,,,,,,,,
4759,"D. H. D. Hsu, T. T. Sasaki, G. B. Thompson and M. V. Manuel",The Effect of Aluminum Additions on the Microstructure and Thermomechanical Behavior of NiTiZr Shape-Memory Alloys,,Metallurgical and Materials Transactions A,43,2921-2931,2012,,,,External,,0.0,2.0,0.0,0.0,0,0.0,0.0,0.0,0.0,0,0.0,0.0,0.0,0.0,0.0,0.0,0.0,0.0,0.0,0.0,48.5,0,0.0,0.0,0.0,0.0,0,0,0.0,0,0.0,0.0,0,29.5,0,0.0,0.0,0.0,20.0,20.0,0.0,20,0,0.0,20,0.0,950.0,100.0,0,600.0,100.0,0,0.0,0,,,20.0,2,30,0.0,0.0,1,,,,,,,,,,,,,,,,,,,,,,,,,,,,,,,,,,,,,,3.026369168,3.622138511,,77.52071863,74.49434946,,,,,,,,,,,,,,,,,,,,,,,,,,,,,,,,,,,,,,,,,,,,,,,
4760,"D. H. D. Hsu, T. T. Sasaki, G. B. Thompson and M. V. Manuel",The Effect of Aluminum Additions on the Microstructure and Thermomechanical Behavior of NiTiZr Shape-Memory Alloys,,Metallurgical and Materials Transactions A,43,2921-2931,2012,,,,External,,0.0,2.0,0.0,0.0,0,0.0,0.0,0.0,0.0,0,0.0,0.0,0.0,0.0,0.0,0.0,0.0,0.0,0.0,0.0,48.5,0,0.0,0.0,0.0,0.0,0,0,0.0,0,0.0,0.0,0,29.5,0,0.0,0.0,0.0,20.0,20.0,0.0,20,0,0.0,20,0.0,950.0,100.0,0,600.0,100.0,0,0.0,0,,,20.0,2,30,0.0,0.0,1,,,,,,,,,,,,,,,,,,,,,,,,,,,,,,,,,,,,,,3.026369168,3.622138511,,77.52071863,74.49434946,,,,,,,,,,,,,,,,,,,,,,,,,,,,,,,,,,,,,,,,,,,,,,,
4761,"D. H. D. Hsu, T. T. Sasaki, G. B. Thompson and M. V. Manuel",The Effect of Aluminum Additions on the Microstructure and Thermomechanical Behavior of NiTiZr Shape-Memory Alloys,,Metallurgical and Materials Transactions A,43,2921-2931,2012,,,,External,,0.0,2.0,0.0,0.0,0,0.0,0.0,0.0,0.0,0,0.0,0.0,0.0,0.0,0.0,0.0,0.0,0.0,0.0,0.0,48.5,0,0.0,0.0,0.0,0.0,0,0,0.0,0,0.0,0.0,0,29.5,0,0.0,0.0,0.0,20.0,20.0,0.0,20,0,0.0,20,0.0,950.0,100.0,0,600.0,100.0,0,0.0,0,,,20.0,1,30,0.0,0.0,1,,,,,,,,,,,,,,,,,,,,,,,,,,,,,,,,,,,,,,7.175891046,3.044914518,,79.30107215,72.1251811,,,,,,,,,,,,,,,,,,,,,,,,,,,,,,,,,,,,,,,,,,,,,,,
4762,"D. H. D. Hsu, T. T. Sasaki, G. B. Thompson and M. V. Manuel",The Effect of Aluminum Additions on the Microstructure and Thermomechanical Behavior of NiTiZr Shape-Memory Alloys,,Metallurgical and Materials Transactions A,43,2921-2931,2012,,,,External,,0.0,2.0,0.0,0.0,0,0.0,0.0,0.0,0.0,0,0.0,0.0,0.0,0.0,0.0,0.0,0.0,0.0,0.0,0.0,48.5,0,0.0,0.0,0.0,0.0,0,0,0.0,0,0.0,0.0,0,29.5,0,0.0,0.0,0.0,20.0,20.0,0.0,20,0,0.0,20,0.0,950.0,100.0,0,600.0,100.0,0,0.0,0,,,20.0,1,30,0.0,0.0,1,,,,,,,,,,,,,,,,,,,,,,,,,,,,,,,,,,,,,,7.175891046,3.044914518,,79.30107215,72.1251811,,,,,,,,,,,,,,,,,,,,,,,,,,,,,,,,,,,,,,,,,,,,,,,
4763,"D. H. D. Hsu, T. T. Sasaki, G. B. Thompson and M. V. Manuel",The Effect of Aluminum Additions on the Microstructure and Thermomechanical Behavior of NiTiZr Shape-Memory Alloys,,Metallurgical and Materials Transactions A,43,2921-2931,2012,,,,External,,0.0,1.0,0.0,0.0,0,0.0,0.0,0.0,0.0,0,0.0,0.0,0.0,0.0,0.0,0.0,0.0,0.0,0.0,0.0,48.5,0,0.0,0.0,0.0,0.0,0,0,0.0,0,0.0,0.0,0,30.5,0,0.0,0.0,0.0,20.0,20.0,0.0,20,0,0.0,20,0.0,950.0,100.0,0,600.0,100.0,0,0.0,0,,,20.0,50,30,0.0,0.0,1,,,,,,,,,,,,,,,,,,,,,,,,,,,,,,,,,,,,,,10.94527363,17.1641791,,79.35323383,68.4079602,,,,,,,,,,,,,,,,,,,,,,,,,,,,,,,,,,,,,,,,,,,,,,,
4764,"D. H. D. Hsu, T. T. Sasaki, G. B. Thompson and M. V. Manuel",The Effect of Aluminum Additions on the Microstructure and Thermomechanical Behavior of NiTiZr Shape-Memory Alloys,,Metallurgical and Materials Transactions A,43,2921-2931,2012,,,,External,,0.0,1.0,0.0,0.0,0,0.0,0.0,0.0,0.0,0,0.0,0.0,0.0,0.0,0.0,0.0,0.0,0.0,0.0,0.0,48.5,0,0.0,0.0,0.0,0.0,0,0,0.0,0,0.0,0.0,0,30.5,0,0.0,0.0,0.0,20.0,20.0,0.0,20,0,0.0,20,0.0,950.0,100.0,0,600.0,100.0,0,0.0,0,,,20.0,50,30,0.0,0.0,1,,,,,,,,,,,,,,,,,,,,,,,,,,,,,,,,,,,,,,10.94527363,17.1641791,,79.35323383,68.4079602,,,,,,,,,,,,,,,,,,,,,,,,,,,,,,,,,,,,,,,,,,,,,,,
4765,"D. H. D. Hsu, T. T. Sasaki, G. B. Thompson and M. V. Manuel",The Effect of Aluminum Additions on the Microstructure and Thermomechanical Behavior of NiTiZr Shape-Memory Alloys,,Metallurgical and Materials Transactions A,43,2921-2931,2012,,,,External,,0.0,1.0,0.0,0.0,0,0.0,0.0,0.0,0.0,0,0.0,0.0,0.0,0.0,0.0,0.0,0.0,0.0,0.0,0.0,48.5,0,0.0,0.0,0.0,0.0,0,0,0.0,0,0.0,0.0,0,30.5,0,0.0,0.0,0.0,20.0,20.0,0.0,20,0,0.0,20,0.0,950.0,100.0,0,600.0,100.0,0,0.0,0,,,20.0,40,30,0.0,0.0,1,,,,,,,,,,,,,,,,,,,,,,,,,,,,,,,,,,,,,,17.1641791,25.87064677,,86.8159204,69.6517413,,,,,,,,,,,,,,,,,,,,,,,,,,,,,,,,,,,,,,,,,,,,,,,
4766,"D. H. D. Hsu, T. T. Sasaki, G. B. Thompson and M. V. Manuel",The Effect of Aluminum Additions on the Microstructure and Thermomechanical Behavior of NiTiZr Shape-Memory Alloys,,Metallurgical and Materials Transactions A,43,2921-2931,2012,,,,External,,0.0,1.0,0.0,0.0,0,0.0,0.0,0.0,0.0,0,0.0,0.0,0.0,0.0,0.0,0.0,0.0,0.0,0.0,0.0,48.5,0,0.0,0.0,0.0,0.0,0,0,0.0,0,0.0,0.0,0,30.5,0,0.0,0.0,0.0,20.0,20.0,0.0,20,0,0.0,20,0.0,950.0,100.0,0,600.0,100.0,0,0.0,0,,,20.0,40,30,0.0,0.0,1,,,,,,,,,,,,,,,,,,,,,,,,,,,,,,,,,,,,,,17.1641791,25.87064677,,86.8159204,69.6517413,,,,,,,,,,,,,,,,,,,,,,,,,,,,,,,,,,,,,,,,,,,,,,,
4767,"D. H. D. Hsu, T. T. Sasaki, G. B. Thompson and M. V. Manuel",The Effect of Aluminum Additions on the Microstructure and Thermomechanical Behavior of NiTiZr Shape-Memory Alloys,,Metallurgical and Materials Transactions A,43,2921-2931,2012,,,,External,,0.0,0.0,0.0,0.0,0,0.0,0.0,0.0,0.0,0,0.0,0.0,0.0,0.0,0.0,0.0,0.0,0.0,0.0,0.0,48.5,0,0.0,0.0,0.0,0.0,0,0,0.0,0,0.0,0.0,0,31.5,0,0.0,0.0,0.0,20.0,20.0,0.0,20,0,0.0,20,0.0,950.0,100.0,0,600.0,100.0,0,0.0,0,,,20.0,20,30,0.0,0.0,1,,,,,,,,,,,,,,,,,,,,,,,,,,,,,,,,,,,,-4.939759036,,22.1686747,56.80722892,,114.0361446,91.8674699,118.9759036,,,,,,,,,,,,,,,,,,,,,,,,,,,,,,,,,,,,,,,,,,,,,,
4768,"D. H. D. Hsu, T. T. Sasaki, G. B. Thompson and M. V. Manuel",The Effect of Aluminum Additions on the Microstructure and Thermomechanical Behavior of NiTiZr Shape-Memory Alloys,,Metallurgical and Materials Transactions A,43,2921-2931,2012,,,,External,,0.0,1.0,0.0,0.0,0,0.0,0.0,0.0,0.0,0,0.0,0.0,0.0,0.0,0.0,0.0,0.0,0.0,0.0,0.0,48.5,0,0.0,0.0,0.0,0.0,0,0,0.0,0,0.0,0.0,0,30.5,0,0.0,0.0,0.0,20.0,20.0,0.0,20,0,0.0,20,0.0,950.0,100.0,0,600.0,100.0,0,0.0,0,,,20.0,20,30,0.0,0.0,1,,,,,,,,,,,,,,,,,,,,,,,,,,,,,,,,,,,,-12.68656716,,37.06467662,54.47761194,,107.960199,70.89552238,120.6467662,,,,,,,,,,,,,,,,,,,,,,,,,,,,,,,,,,,,,,,,,,,,,,
4769,"D. H. D. Hsu, T. T. Sasaki, G. B. Thompson and M. V. Manuel",The Effect of Aluminum Additions on the Microstructure and Thermomechanical Behavior of NiTiZr Shape-Memory Alloys,,Metallurgical and Materials Transactions A,43,2921-2931,2012,,,,External,,0.0,1.0,0.0,0.0,0,0.0,0.0,0.0,0.0,0,0.0,0.0,0.0,0.0,0.0,0.0,0.0,0.0,0.0,0.0,48.5,0,0.0,0.0,0.0,0.0,0,0,0.0,0,0.0,0.0,0,30.5,0,0.0,0.0,0.0,20.0,20.0,0.0,20,0,0.0,20,0.0,950.0,100.0,0,600.0,100.0,0,0.0,0,,,20.0,20,30,0.0,0.0,1,,,,,,,,,,,,,,,,,,,,,,,,,,,,,,,,,,,,-12.68656716,,37.06467662,54.47761194,,107.960199,70.89552238,120.6467662,,,,,,,,,,,,,,,,,,,,,,,,,,,,,,,,,,,,,,,,,,,,,,
4770,"D. H. D. Hsu, T. T. Sasaki, G. B. Thompson and M. V. Manuel",The Effect of Aluminum Additions on the Microstructure and Thermomechanical Behavior of NiTiZr Shape-Memory Alloys,,Metallurgical and Materials Transactions A,43,2921-2931,2012,,,,External,,0.0,0.0,0.0,0.0,0,0.0,0.0,0.0,0.0,0,0.0,0.0,0.0,0.0,0.0,0.0,0.0,0.0,0.0,0.0,48.5,0,0.0,0.0,0.0,0.0,0,0,0.0,0,0.0,0.0,0,31.5,0,0.0,0.0,0.0,20.0,20.0,0.0,20,0,0.0,20,0.0,950.0,100.0,0,600.0,100.0,0,0.0,0,,,20.0,30,30,0.0,0.0,1,,,,,,,,,,,,,,,,,,,,,,,,,,,,,,,,,,,,-21.5060241,,4.096385542,50.78313253,,95.96385542,91.86746988,117.4698795,,,,,,,,,,,,,,,,,,,,,,,,,,,,,,,,,,,,,,,,,,,,,,
4771,"D. H. D. Hsu, T. T. Sasaki, G. B. Thompson and M. V. Manuel",The Effect of Aluminum Additions on the Microstructure and Thermomechanical Behavior of NiTiZr Shape-Memory Alloys,,Metallurgical and Materials Transactions A,43,2921-2931,2012,,,,External,,0.0,2.0,0.0,0.0,0,0.0,0.0,0.0,0.0,0,0.0,0.0,0.0,0.0,0.0,0.0,0.0,0.0,0.0,0.0,48.5,0,0.0,0.0,0.0,0.0,0,0,0.0,0,0.0,0.0,0,29.5,0,0.0,0.0,0.0,20.0,20.0,0.0,20,0,0.0,20,0.0,20.0,0.0,0,950.0,100.0,0,0.0,0,,,20.0,20,30,0.0,0.0,1,,,,,,,,,,,,,,,,,,,,,,,,,,,,,,,,,,,,-23,,10,39,,58,48,81,,,,,,,,,,,,,,,,,,,,,,,,,,,,,,,,,,,,,,,,,,,,,,
4772,"D. H. D. Hsu, T. T. Sasaki, G. B. Thompson and M. V. Manuel",The Effect of Aluminum Additions on the Microstructure and Thermomechanical Behavior of NiTiZr Shape-Memory Alloys,,Metallurgical and Materials Transactions A,43,2921-2931,2012,,,,External,,0.0,2.0,0.0,0.0,0,0.0,0.0,0.0,0.0,0,0.0,0.0,0.0,0.0,0.0,0.0,0.0,0.0,0.0,0.0,48.5,0,0.0,0.0,0.0,0.0,0,0,0.0,0,0.0,0.0,0,29.5,0,0.0,0.0,0.0,20.0,20.0,0.0,20,0,0.0,20,0.0,20.0,0.0,0,950.0,100.0,0,0.0,0,,,20.0,20,30,0.0,0.0,1,,,,,,,,,,,,,,,,,,,,,,,,,,,,,,,,,,,,-23,,10,39,,58,48,81,,,,,,,,,,,,,,,,,,,,,,,,,,,,,,,,,,,,,,,,,,,,,,
4773,"D. H. D. Hsu, T. T. Sasaki, G. B. Thompson and M. V. Manuel",The Effect of Aluminum Additions on the Microstructure and Thermomechanical Behavior of NiTiZr Shape-Memory Alloys,,Metallurgical and Materials Transactions A,43,2921-2931,2012,,,,External,,0.0,1.0,0.0,0.0,0,0.0,0.0,0.0,0.0,0,0.0,0.0,0.0,0.0,0.0,0.0,0.0,0.0,0.0,0.0,48.5,0,0.0,0.0,0.0,0.0,0,0,0.0,0,0.0,0.0,0,30.5,0,0.0,0.0,0.0,20.0,20.0,0.0,20,0,0.0,20,0.0,950.0,100.0,0,600.0,100.0,0,0.0,0,,,20.0,30,30,0.0,0.0,1,,,,,,,,,,,,,,,,,,,,,,,,,,,,,,,,,,,,-25.12437811,,25.87064677,39.55223881,,96.76616915,70.89552238,121.8905473,,,,,,,,,,,,,,,,,,,,,,,,,,,,,,,,,,,,,,,,,,,,,,
4774,"D. H. D. Hsu, T. T. Sasaki, G. B. Thompson and M. V. Manuel",The Effect of Aluminum Additions on the Microstructure and Thermomechanical Behavior of NiTiZr Shape-Memory Alloys,,Metallurgical and Materials Transactions A,43,2921-2931,2012,,,,External,,0.0,1.0,0.0,0.0,0,0.0,0.0,0.0,0.0,0,0.0,0.0,0.0,0.0,0.0,0.0,0.0,0.0,0.0,0.0,48.5,0,0.0,0.0,0.0,0.0,0,0,0.0,0,0.0,0.0,0,30.5,0,0.0,0.0,0.0,20.0,20.0,0.0,20,0,0.0,20,0.0,950.0,100.0,0,600.0,100.0,0,0.0,0,,,20.0,30,30,0.0,0.0,1,,,,,,,,,,,,,,,,,,,,,,,,,,,,,,,,,,,,-25.12437811,,25.87064677,39.55223881,,96.76616915,70.89552238,121.8905473,,,,,,,,,,,,,,,,,,,,,,,,,,,,,,,,,,,,,,,,,,,,,,
4775,"D. H. D. Hsu, T. T. Sasaki, G. B. Thompson and M. V. Manuel",The Effect of Aluminum Additions on the Microstructure and Thermomechanical Behavior of NiTiZr Shape-Memory Alloys,,Metallurgical and Materials Transactions A,43,2921-2931,2012,,,,External,,0.0,0.0,0.0,0.0,0,0.0,0.0,0.0,0.0,0,0.0,0.0,0.0,0.0,0.0,0.0,0.0,0.0,0.0,0.0,48.5,0,0.0,0.0,0.0,0.0,0,0,0.0,0,0.0,0.0,0,31.5,0,0.0,0.0,0.0,20.0,20.0,0.0,20,0,0.0,20,0.0,950.0,100.0,0,600.0,100.0,0,0.0,0,,,20.0,40,30,0.0,0.0,1,,,,,,,,,,,,,,,,,,,,,,,,,,,,,,,,,,,,-30.54216867,,-4.939759036,43.25301205,,82.40963855,87.34939759,112.9518072,,,,,,,,,,,,,,,,,,,,,,,,,,,,,,,,,,,,,,,,,,,,,,
4776,"D. H. D. Hsu, T. T. Sasaki, G. B. Thompson and M. V. Manuel",The Effect of Aluminum Additions on the Microstructure and Thermomechanical Behavior of NiTiZr Shape-Memory Alloys,,Metallurgical and Materials Transactions A,43,2921-2931,2012,,,,External,,0.0,0.0,0.0,0.0,0,0.0,0.0,0.0,0.0,0,0.0,0.0,0.0,0.0,0.0,0.0,0.0,0.0,0.0,0.0,48.5,0,0.0,0.0,0.0,0.0,0,0,0.0,0,0.0,0.0,0,31.5,0,0.0,0.0,0.0,20.0,20.0,0.0,20,0,0.0,20,0.0,950.0,100.0,0,600.0,100.0,0,0.0,0,,,20.0,50,30,0.0,0.0,1,,,,,,,,,,,,,,,,,,,,,,,,,,,,,,,,,,,,-36.56626506,,-15.48192771,37.22891566,,71.86746988,87.34939759,108.4337349,,,,,,,,,,,,,,,,,,,,,,,,,,,,,,,,,,,,,,,,,,,,,,
4777,"D. H. D. Hsu, T. T. Sasaki, G. B. Thompson and M. V. Manuel",The Effect of Aluminum Additions on the Microstructure and Thermomechanical Behavior of NiTiZr Shape-Memory Alloys,,Metallurgical and Materials Transactions A,43,2921-2931,2012,,,,External,,0.0,2.0,0.0,0.0,0,0.0,0.0,0.0,0.0,0,0.0,0.0,0.0,0.0,0.0,0.0,0.0,0.0,0.0,0.0,48.5,0,0.0,0.0,0.0,0.0,0,0,0.0,0,0.0,0.0,0,29.5,0,0.0,0.0,0.0,20.0,20.0,0.0,20,0,0.0,20,0.0,950.0,100.0,0,600.0,100.0,0,0.0,0,,,20.0,3,30,0.0,0.0,1,,,,,,,,,,,,,,,,,,,,,,,,,,,,,,,,,,,,-39.26654741,,0.089445438,7.960644007,,74.50805009,74.41860465,113.7745975,,,,,,,,,,,,,,,,,,,,,,,,,,,,,,,,,,,,,,,,,,,,,,
4778,"D. H. D. Hsu, T. T. Sasaki, G. B. Thompson and M. V. Manuel",The Effect of Aluminum Additions on the Microstructure and Thermomechanical Behavior of NiTiZr Shape-Memory Alloys,,Metallurgical and Materials Transactions A,43,2921-2931,2012,,,,External,,0.0,2.0,0.0,0.0,0,0.0,0.0,0.0,0.0,0,0.0,0.0,0.0,0.0,0.0,0.0,0.0,0.0,0.0,0.0,48.5,0,0.0,0.0,0.0,0.0,0,0,0.0,0,0.0,0.0,0,29.5,0,0.0,0.0,0.0,20.0,20.0,0.0,20,0,0.0,20,0.0,950.0,100.0,0,600.0,100.0,0,0.0,0,,,20.0,3,30,0.0,0.0,1,,,,,,,,,,,,,,,,,,,,,,,,,,,,,,,,,,,,-39.26654741,,0.089445438,7.960644007,,74.50805009,74.41860465,113.7745975,,,,,,,,,,,,,,,,,,,,,,,,,,,,,,,,,,,,,,,,,,,,,,
4779,"X. L. Meng, H. Li, W. Cai, S. J. Hao and L. S. Cui",Thermal cycling stability mechanism of Ti50.5Ni33.5Cu11.5Pd4.5 shape memory alloy with near-zero hysteresis,,Scripta Materialia,103,30-33,2015,,,,External,,0.0,0.0,0.0,0.0,0,0.0,0.0,0.0,11.5,0,0.0,0.0,0.0,0.0,0.0,0.0,0.0,0.0,0.0,0.0,33.5,0,4.5,0.0,0.0,0.0,0,0,0.0,0,0.0,0.0,0,50.5,0,0.0,0.0,0.0,0.0,20.0,0.0,20,0,0.0,20,0.0,20.0,0.0,0,950.0,2.0,0,0.0,0,,,20.0,1,30,0.0,0.0,1,,,,,,,,,,,,,,,,,,,,,,,,,,,,,,,,,,,,,,,,,,,,,,,,,,,,,,,,,,,,,,,,,,,,,,,,,,,,,,,,,,,,,,,,,
4780,"X.L. Meng, H. Li, W. Cai, S.J. Hao, L.S. Cui",Thermal cycling stability mechanism of Ti50.5Ni33.5Cu11.5Pd4.5 shape memory alloy with near-zero hysteresis,,Scripta Metallurgica et Materialia,103,30-33,2015,,,,External,,0.0,0.0,0.0,0.0,0,0.0,0.0,0.0,11.5,0,0.0,0.0,0.0,0.0,0.0,0.0,0.0,0.0,0.0,0.0,33.5,0,4.5,0.0,0.0,0.0,0,0,0.0,0,0.0,0.0,0,50.5,0,0.0,0.0,0.0,0.0,20.0,0.0,20,0,0.0,20,0.0,20.0,0.0,0,950.0,2.0,0,0.0,0,,,20.0,1,30,0.0,0.0,1,,,,,,,,,,,,,,,,,,,,,,,,,,,,,,,,,,,,,,,,,,,,,,,,,,,,,,,,,,,,,,,,,,,,,,,,,,,,,,,,,,,,,,,,,
4781,"Y. Xu, S. Shimizu, Y. Suzuki, K. Otsuka, T. Ueki, K. Mitose",Recovery and Recrystallization Processes in Ti-Pd-Ni High Temperature Shape Memory Alloys,,Acta Materialia,45,1503-1511,1997,,,,External,,0.0,0.0,0.0,0.0,0,0.0,0.0,0.0,0.0,0,0.0,0.0,0.0,0.0,0.0,0.0,0.0,0.0,0.0,0.0,20.0,0,30.0,0.0,0.0,0.0,0,0,0.0,0,0.0,0.0,0,50.0,0,0.0,0.0,0.0,0.0,1000.0,5.0,800,0,0.0,20,0.0,20.0,0.0,0,20.0,0.0,0,0.0,0,25,700,25.0,1,30,0.0,0.0,1,,,,,,,,,,,,,,,,,,,,,,,,,,,,,,,,,,,,,,,276,,457,,,,,,,,,,,,,,,,,,,,,,,,,,,,,,,,,,,,,,,,,,,,,,,,
4782,G. Hudish,"Influence of microstructure on the shape memory properties of two Ti-lean, Ni-Ti-Pt high temperature shape memory alloys",,PhD Thesis,,1-168,2013,,,,External,,0.0,0.0,0.0,0.0,0,0.0,0.0,0.0,0.0,0,0.0,0.0,0.0,0.0,0.0,0.0,0.0,0.0,0.0,0.0,30.5,0,0.0,0.0,21.0,0.0,0,0,0.0,0,0.0,0.0,0,48.5,0,0.0,0.0,0.0,0.0,1050.0,72.0,900,0,0.0,20,0.0,20.0,0.0,0,20.0,0.0,0,-300.0,0,75,500,30.0,3,30,0.0,0.0,1,,,,,,,,,,,,,,,,,,,,,,,,,,,,,,,,,,,,,,278.4221748,219.7624703,,,,,,,,,,,,,,,,,,,,,,,,,,,,,,,,,,,,,,,,,,,,,,,,,,
4783,G. Hudish,"Influence of microstructure on the shape memory properties of two Ti-lean, Ni-Ti-Pt high temperature shape memory alloys",,PhD Thesis,,1-168,2013,,,,External,,0.0,0.0,0.0,0.0,0,0.0,0.0,0.0,0.0,0,0.0,0.0,0.0,0.0,0.0,0.0,0.0,0.0,0.0,0.0,30.5,0,0.0,0.0,21.0,0.0,0,0,0.0,0,0.0,0.0,0,48.5,0,0.0,0.0,0.0,0.0,1050.0,72.0,900,0,0.0,20,0.0,20.0,0.0,0,500.0,1.0,0,-300.0,0,75,500,30.0,3,30,0.0,0.0,1,,,,,,,,,,,,,,,,,,,,,,,,,,,,,,,,,,,,,,283.0277186,260.0475059,,,,,,,,,,,,,,,,,,,,,,,,,,,,,,,,,,,,,,,,,,,,,,,,,,
4784,G. Hudish,"Influence of microstructure on the shape memory properties of two Ti-lean, Ni-Ti-Pt high temperature shape memory alloys",,PhD Thesis,,1-168,2013,,,,External,,0.0,0.0,0.0,0.0,0,0.0,0.0,0.0,0.0,0,0.0,0.0,0.0,0.0,0.0,0.0,0.0,0.0,0.0,0.0,30.5,0,0.0,0.0,21.0,0.0,0,0,0.0,0,0.0,0.0,0,48.5,0,0.0,0.0,0.0,0.0,1050.0,72.0,900,0,0.0,20,0.0,20.0,0.0,0,550.0,1.0,0,-300.0,0,75,500,30.0,3,30,0.0,0.0,1,,,,,,,,,,,,,,,,,,,,,,,,,,,,,,,,,,,,,,308.1023454,295.391924,,,,,,,,,,,,,,,,,,,,,,,,,,,,,,,,,,,,,,,,,,,,,,,,,,
4785,G. Hudish,"Influence of microstructure on the shape memory properties of two Ti-lean, Ni-Ti-Pt high temperature shape memory alloys",,PhD Thesis,,1-168,2013,,,,External,,0.0,0.0,0.0,0.0,0,0.0,0.0,0.0,0.0,0,0.0,0.0,0.0,0.0,0.0,0.0,0.0,0.0,0.0,0.0,30.5,0,0.0,0.0,21.0,0.0,0,0,0.0,0,0.0,0.0,0,48.5,0,0.0,0.0,0.0,0.0,1050.0,72.0,900,0,0.0,20,0.0,20.0,0.0,0,500.0,100.0,0,-300.0,0,75,500,30.0,3,30,0.0,0.0,1,,,,,,,,,,,,,,,,,,,,,,,,,,,,,,,,,,,,,,331.3859275,312.8741093,,,,,,,,,,,,,,,,,,,,,,,,,,,,,,,,,,,,,,,,,,,,,,,,,,
4786,G. Hudish,"Influence of microstructure on the shape memory properties of two Ti-lean, Ni-Ti-Pt high temperature shape memory alloys",,PhD Thesis,,1-168,2013,,,,External,,0.0,0.0,0.0,0.0,0,0.0,0.0,0.0,0.0,0,0.0,0.0,0.0,0.0,0.0,0.0,0.0,0.0,0.0,0.0,30.5,0,0.0,0.0,21.0,0.0,0,0,0.0,0,0.0,0.0,0,48.5,0,0.0,0.0,0.0,0.0,1050.0,72.0,900,0,0.0,20,0.0,20.0,0.0,0,700.0,1.0,0,-300.0,0,75,500,30.0,3,30,0.0,0.0,1,,,,,,,,,,,,,,,,,,,,,,,,,,,,,,,,,,,,,,344.434968,337.1971496,,,,,,,,,,,,,,,,,,,,,,,,,,,,,,,,,,,,,,,,,,,,,,,,,,
4787,G. Hudish,"Influence of microstructure on the shape memory properties of two Ti-lean, Ni-Ti-Pt high temperature shape memory alloys",,PhD Thesis,,1-168,2013,,,,External,,0.0,0.0,0.0,0.0,0,0.0,0.0,0.0,0.0,0,0.0,0.0,0.0,0.0,0.0,0.0,0.0,0.0,0.0,0.0,30.5,0,0.0,0.0,21.0,0.0,0,0,0.0,0,0.0,0.0,0,48.5,0,0.0,0.0,0.0,0.0,1050.0,72.0,900,0,0.0,20,0.0,1300.0,100.0,0,550.0,100.0,0,-300.0,0,75,500,30.0,3,30,0.0,0.0,1,,,,,,,,,,,,,,,,,,,,,,,,,,,,,,,,,,,,,,347.761194,348.5985748,,,,,,,,,,,,,,,,,,,,,,,,,,,,,,,,,,,,,,,,,,,,,,,,,,
4788,G. Hudish,"Influence of microstructure on the shape memory properties of two Ti-lean, Ni-Ti-Pt high temperature shape memory alloys",,PhD Thesis,,1-168,2013,,,,External,,0.0,0.0,0.0,0.0,0,0.0,0.0,0.0,0.0,0,0.0,0.0,0.0,0.0,0.0,0.0,0.0,0.0,0.0,0.0,30.5,0,0.0,0.0,21.0,0.0,0,0,0.0,0,0.0,0.0,0,48.5,0,0.0,0.0,0.0,0.0,1050.0,72.0,900,0,0.0,20,0.0,20.0,0.0,0,600.0,1.0,0,-300.0,0,75,500,30.0,3,30,0.0,0.0,1,,,,,,,,,,,,,,,,,,,,,,,,,,,,,,,,,,,,,,350.3198294,338.3372922,,,,,,,,,,,,,,,,,,,,,,,,,,,,,,,,,,,,,,,,,,,,,,,,,,
4789,G. Hudish,"Influence of microstructure on the shape memory properties of two Ti-lean, Ni-Ti-Pt high temperature shape memory alloys",,PhD Thesis,,1-168,2013,,,,External,,0.0,0.0,0.0,0.0,0,0.0,0.0,0.0,0.0,0,0.0,0.0,0.0,0.0,0.0,0.0,0.0,0.0,0.0,0.0,30.5,0,0.0,0.0,21.0,0.0,0,0,0.0,0,0.0,0.0,0,48.5,0,0.0,0.0,0.0,0.0,1050.0,72.0,900,0,0.0,20,0.0,20.0,0.0,0,700.0,100.0,0,-300.0,0,75,500,30.0,3,30,0.0,0.0,1,,,,,,,,,,,,,,,,,,,,,,,,,,,,,,,,,,,,,,356.2046908,347.4584323,,,,,,,,,,,,,,,,,,,,,,,,,,,,,,,,,,,,,,,,,,,,,,,,,,
4790,G. Hudish,"Influence of microstructure on the shape memory properties of two Ti-lean, Ni-Ti-Pt high temperature shape memory alloys",,PhD Thesis,,1-168,2013,,,,External,,0.0,0.0,0.0,0.0,0,0.0,0.0,0.0,0.0,0,0.0,0.0,0.0,0.0,0.0,0.0,0.0,0.0,0.0,0.0,30.5,0,0.0,0.0,21.0,0.0,0,0,0.0,0,0.0,0.0,0,48.5,0,0.0,0.0,0.0,0.0,1050.0,72.0,900,0,0.0,20,0.0,20.0,0.0,0,650.0,1.0,0,-300.0,0,75,500,30.0,3,30,0.0,0.0,1,,,,,,,,,,,,,,,,,,,,,,,,,,,,,,,,,,,,,,358.2515991,347.4584323,,,,,,,,,,,,,,,,,,,,,,,,,,,,,,,,,,,,,,,,,,,,,,,,,,
4791,G. Hudish,"Influence of microstructure on the shape memory properties of two Ti-lean, Ni-Ti-Pt high temperature shape memory alloys",,PhD Thesis,,1-168,2013,,,,External,,0.0,0.0,0.0,0.0,0,0.0,0.0,0.0,0.0,0,0.0,0.0,0.0,0.0,0.0,0.0,0.0,0.0,0.0,0.0,30.5,0,0.0,0.0,21.0,0.0,0,0,0.0,0,0.0,0.0,0,48.5,0,0.0,0.0,0.0,0.0,1050.0,72.0,900,0,0.0,20,0.0,20.0,0.0,0,550.0,100.0,0,-300.0,0,75,500,30.0,3,30,0.0,0.0,1,,,,,,,,,,,,,,,,,,,,,,,,,,,,,,,,,,,,,,361.0660981,355.0593824,,,,,,,,,,,,,,,,,,,,,,,,,,,,,,,,,,,,,,,,,,,,,,,,,,
4792,G. Hudish,"Influence of microstructure on the shape memory properties of two Ti-lean, Ni-Ti-Pt high temperature shape memory alloys",,PhD Thesis,,1-168,2013,,,,External,,0.0,0.0,0.0,0.0,0,0.0,0.0,0.0,0.0,0,0.0,0.0,0.0,0.0,0.0,0.0,0.0,0.0,0.0,0.0,30.5,0,0.0,0.0,21.0,0.0,0,0,0.0,0,0.0,0.0,0,48.5,0,0.0,0.0,0.0,0.0,1050.0,72.0,900,0,0.0,20,0.0,20.0,0.0,0,650.0,100.0,0,-300.0,0,75,500,30.0,3,30,0.0,0.0,1,,,,,,,,,,,,,,,,,,,,,,,,,,,,,,,,,,,,,,365.4157783,358.8598575,,,,,,,,,,,,,,,,,,,,,,,,,,,,,,,,,,,,,,,,,,,,,,,,,,
