Repository: sinazadeh/CatBoost-SMAs

# CatBoost SMAs
This repository contains a sample implementation of using CatBoost for building a surrogate model for transformation temperatures of Shape Memory Alloys (SMAs). The sample code (found in [main.py](main.py)) showcases how CatBoost can be used to model this data and make predictions with a high degree of accuracy. The accompanying [raw_data.csv](raw_data.csv) file contains 4899 data points that can be used to train and validate the model. This data can also serve as a reference for researchers looking to explore the use of CatBoost in this particular field.

File: raw_data.csv (part 67 of 67)
termediate_a_(A),Micro_Intermediate_b,Micro_Intermediate_c,Micro_Intermediate_Space_Group,Micro_Martensite_Test_Temperature_Above_Af(Temp-Af),Micro_Martensite_Structure,Micro_Martensite_a_(A),Micro_Martensite_b,Micro_Martensite_c,Micro_Martensite_Beta,Micro_Martensite_Space_Group,Micro_Martensite_Sub-structure,Micro_Precipitate_Test_Temperature,Micro_Precipitate_Structure,Micro_Precipitate_Volume_Fraction,NeedsAttention,SME_Transforms,SME_Mf,SME_Mp,SME_Ms,SME_As,SME_Ap,SME_Af,SME_Thermal_Hysteresis,SME_Transformation_Range,SME_RfM,SME_RfA,SME_dH(MA)(J/g),SME_dH(AM)(J/g),SME_dH(AR)(J/G),SME_dS(MA)(J/kgK),SME_dS(AM)(J/kgK),SME_dS(AR)(J/kgK),SME_epsilonAct(%),SME_epsilonIrr(%),SME_Failure(FatigueTest),SME_Bend_Recovery(%),SE_R.Strain(%),SE_Strain_Max(%),SE_Stress_Max(MPa),SE_Mf_Stress,SE_Ms_Stress,SE_As_Stress,SE_Af_Stress,SE_M_Yield,SE_A_Yield,MSME_Magnetization (emu/g),MSME_Magnetization Change (AM)(emu/g),MSME_Magnetization Change (MA)(emu/g),MSME_Mf Temp (Â°C),MSME_Mf Mag (emu/g),MSME_Mp Temp (Â°C),MSME_Mp Mag (emu/g),MSME_Ms_Temp(C),MSME_Ms_Mag(emu/g),MSME_Direct average rate (emu/gÂ°C),MSME_Direct_integrated_magnetization_change(emu/g),MSME_As_Temp(C),MSME_As_Mag(emu/g),MSME_Ap_Temp (C),MSME_Ap_Mag(emu/g),MSME_Af_Temp (C),MSME_Af_Mag(emu/g),MSME_Reverse_average_rate(emu/gC),MSME_Reverse_integrated_magnetization_change(emu/g),MSME_Direct_MT_range(C),MSME_Reverse_MT_range(C),MSME_Hysteresis(C),MSME_Estimated_entropy_difference_(J/kg*K),"MSME_Tc(DSC)-Ms(SQUID,0.05T)",Hard_VHN
4870,G. Hudish,"Influence of microstructure on the shape memory properties of two Ti-lean, Ni-Ti-Pt high temperature shape memory alloys",,PhD Thesis,,1-168,2013,,,,External,,0.0,0.0,0.0,0.0,0,0.0,0.0,0.0,0.0,0,0.0,0.0,0.0,0.0,0.0,0.0,0.0,0.0,0.0,0.0,30.5,0,0.0,0.0,21.0,0.0,0,0,0.0,0,0.0,0.0,0,48.5,0,0.0,0.0,0.0,0.0,1050.0,72.0,900,0,0.0,20,0.0,20.0,0.0,0,800.0,100.0,0,-50.0,0,75,500,30.0,3,30,0.0,0.0,1,,,,,,,,,,,,,,,,,,,,,,,,,,,,,,,,,,,,,,351.5991471,350.8788599,,,,,,,,,,,,,,,,,,,,,,,,,,,,,,,,,,,,,,,,,,,,,,,,,,
4871,G. Hudish,"Influence of microstructure on the shape memory properties of two Ti-lean, Ni-Ti-Pt high temperature shape memory alloys",,PhD Thesis,,1-168,2013,,,,External,,0.0,0.0,0.0,0.0,0,0.0,0.0,0.0,0.0,0,0.0,0.0,0.0,0.0,0.0,0.0,0.0,0.0,0.0,0.0,30.5,0,0.0,0.0,21.0,0.0,0,0,0.0,0,0.0,0.0,0,48.5,0,0.0,0.0,0.0,0.0,1050.0,72.0,900,0,0.0,20,0.0,20.0,0.0,0,600.0,100.0,0,-50.0,0,75,500,30.0,3,30,0.0,0.0,1,,,,,,,,,,,,,,,,,,,,,,,,,,,,,,,,,,,,,,355.1812367,360.760095,,,,,,,,,,,,,,,,,,,,,,,,,,,,,,,,,,,,,,,,,,,,,,,,,,
4872,G. Hudish,"Influence of microstructure on the shape memory properties of two Ti-lean, Ni-Ti-Pt high temperature shape memory alloys",,PhD Thesis,,1-168,2013,,,,External,,0.0,0.0,0.0,0.0,0,0.0,0.0,0.0,0.0,0,0.0,0.0,0.0,0.0,0.0,0.0,0.0,0.0,0.0,0.0,30.5,0,0.0,0.0,21.0,0.0,0,0,0.0,0,0.0,0.0,0,48.5,0,0.0,0.0,0.0,0.0,1050.0,72.0,900,0,0.0,20,0.0,20.0,0.0,0,20.0,0.0,0,0.0,0,75,500,30.0,3,30,0.0,0.0,1,,,,,,,,,,,,,,,,,,,,,,,,,,,,,,,,,,,,,,255,184,,,,,,,,,,,,,,,,,,,,,,,,,,,,,,,,,,,,,,,,,,,,,,,,,,
4873,G. Hudish,"Influence of microstructure on the shape memory properties of two Ti-lean, Ni-Ti-Pt high temperature shape memory alloys",,PhD Thesis,,1-168,2013,,,,External,,0.0,0.0,0.0,0.0,0,0.0,0.0,0.0,0.0,0,0.0,0.0,0.0,0.0,0.0,0.0,0.0,0.0,0.0,0.0,30.5,0,0.0,0.0,21.0,0.0,0,0,0.0,0,0.0,0.0,0,48.5,0,0.0,0.0,0.0,0.0,1050.0,72.0,900,0,0.0,20,0.0,20.0,0.0,0,500.0,1.0,0,0.0,0,75,500,30.0,3,30,0.0,0.0,1,,,,,,,,,,,,,,,,,,,,,,,,,,,,,,,,,,,,,,270,231,,,,,,,,,,,,,,,,,,,,,,,,,,,,,,,,,,,,,,,,,,,,,,,,,,
4874,G. Hudish,"Influence of microstructure on the shape memory properties of two Ti-lean, Ni-Ti-Pt high temperature shape memory alloys",,PhD Thesis,,1-168,2013,,,,External,,0.0,0.0,0.0,0.0,0,0.0,0.0,0.0,0.0,0,0.0,0.0,0.0,0.0,0.0,0.0,0.0,0.0,0.0,0.0,30.5,0,0.0,0.0,21.0,0.0,0,0,0.0,0,0.0,0.0,0,48.5,0,0.0,0.0,0.0,0.0,1050.0,72.0,900,0,0.0,20,0.0,20.0,0.0,0,550.0,1.0,0,0.0,0,75,500,30.0,3,30,0.0,0.0,1,,,,,,,,,,,,,,,,,,,,,,,,,,,,,,,,,,,,,,294,278,,,,,,,,,,,,,,,,,,,,,,,,,,,,,,,,,,,,,,,,,,,,,,,,,,
4875,G. Hudish,"Influence of microstructure on the shape memory properties of two Ti-lean, Ni-Ti-Pt high temperature shape memory alloys",,PhD Thesis,,1-168,2013,,,,External,,0.0,0.0,0.0,0.0,0,0.0,0.0,0.0,0.0,0,0.0,0.0,0.0,0.0,0.0,0.0,0.0,0.0,0.0,0.0,30.5,0,0.0,0.0,21.0,0.0,0,0,0.0,0,0.0,0.0,0,48.5,0,0.0,0.0,0.0,0.0,1050.0,72.0,900,0,0.0,20,0.0,20.0,0.0,0,500.0,100.0,0,0.0,0,75,500,30.0,3,30,0.0,0.0,1,,,,,,,,,,,,,,,,,,,,,,,,,,,,,,,,,,,,,,315,300,,,,,,,,,,,,,,,,,,,,,,,,,,,,,,,,,,,,,,,,,,,,,,,,,,
4876,G. Hudish,"Influence of microstructure on the shape memory properties of two Ti-lean, Ni-Ti-Pt high temperature shape memory alloys",,PhD Thesis,,1-168,2013,,,,External,,0.0,0.0,0.0,0.0,0,0.0,0.0,0.0,0.0,0,0.0,0.0,0.0,0.0,0.0,0.0,0.0,0.0,0.0,0.0,30.5,0,0.0,0.0,21.0,0.0,0,0,0.0,0,0.0,0.0,0,48.5,0,0.0,0.0,0.0,0.0,1050.0,72.0,900,0,0.0,20,0.0,1300.0,100.0,0,550.0,100.0,0,0.0,0,75,500,30.0,3,30,0.0,0.0,1,,,,,,,,,,,,,,,,,,,,,,,,,,,,,,,,,,,,,,324,332,,,,,,,,,,,,,,,,,,,,,,,,,,,,,,,,,,,,,,,,,,,,,,,,,,
4877,G. Hudish,"Influence of microstructure on the shape memory properties of two Ti-lean, Ni-Ti-Pt high temperature shape memory alloys",,PhD Thesis,,1-168,2013,,,,External,,0.0,0.0,0.0,0.0,0,0.0,0.0,0.0,0.0,0,0.0,0.0,0.0,0.0,0.0,0.0,0.0,0.0,0.0,0.0,30.5,0,0.0,0.0,21.0,0.0,0,0,0.0,0,0.0,0.0,0,48.5,0,0.0,0.0,0.0,0.0,1050.0,72.0,900,0,0.0,20,0.0,20.0,0.0,0,700.0,1.0,0,0.0,0,75,500,30.0,3,30,0.0,0.0,1,,,,,,,,,,,,,,,,,,,,,,,,,,,,,,,,,,,,,,325,324,,,,,,,,,,,,,,,,,,,,,,,,,,,,,,,,,,,,,,,,,,,,,,,,,,
4878,G. Hudish,"Influence of microstructure on the shape memory properties of two Ti-lean, Ni-Ti-Pt high temperature shape memory alloys",,PhD Thesis,,1-168,2013,,,,External,,0.0,0.0,0.0,0.0,0,0.0,0.0,0.0,0.0,0,0.0,0.0,0.0,0.0,0.0,0.0,0.0,0.0,0.0,0.0,30.5,0,0.0,0.0,21.0,0.0,0,0,0.0,0,0.0,0.0,0,48.5,0,0.0,0.0,0.0,0.0,1050.0,72.0,900,0,0.0,20,0.0,20.0,0.0,0,700.0,100.0,0,0.0,0,75,500,30.0,3,30,0.0,0.0,1,,,,,,,,,,,,,,,,,,,,,,,,,,,,,,,,,,,,,,330,334,,,,,,,,,,,,,,,,,,,,,,,,,,,,,,,,,,,,,,,,,,,,,,,,,,
4879,G. Hudish,"Influence of microstructure on the shape memory properties of two Ti-lean, Ni-Ti-Pt high temperature shape memory alloys",,PhD Thesis,,1-168,2013,,,,External,,0.0,0.0,0.0,0.0,0,0.0,0.0,0.0,0.0,0,0.0,0.0,0.0,0.0,0.0,0.0,0.0,0.0,0.0,0.0,30.5,0,0.0,0.0,21.0,0.0,0,0,0.0,0,0.0,0.0,0,48.5,0,0.0,0.0,0.0,0.0,1050.0,72.0,900,0,0.0,20,0.0,20.0,0.0,0,650.0,1.0,0,0.0,0,75,500,30.0,3,30,0.0,0.0,1,,,,,,,,,,,,,,,,,,,,,,,,,,,,,,,,,,,,,,332,334,,,,,,,,,,,,,,,,,,,,,,,,,,,,,,,,,,,,,,,,,,,,,,,,,,
4880,G. Hudish,"Influence of microstructure on the shape memory properties of two Ti-lean, Ni-Ti-Pt high temperature shape memory alloys",,PhD Thesis,,1-168,2013,,,,External,,0.0,0.0,0.0,0.0,0,0.0,0.0,0.0,0.0,0,0.0,0.0,0.0,0.0,0.0,0.0,0.0,0.0,0.0,0.0,30.5,0,0.0,0.0,21.0,0.0,0,0,0.0,0,0.0,0.0,0,48.5,0,0.0,0.0,0.0,0.0,1050.0,72.0,900,0,0.0,20,0.0,20.0,0.0,0,600.0,1.0,0,0.0,0,75,500,30.0,3,30,0.0,0.0,1,,,,,,,,,,,,,,,,,,,,,,,,,,,,,,,,,,,,,,332,321,,,,,,,,,,,,,,,,,,,,,,,,,,,,,,,,,,,,,,,,,,,,,,,,,,
4881,G. Hudish,"Influence of microstructure on the shape memory properties of two Ti-lean, Ni-Ti-Pt high temperature shape memory alloys",,PhD Thesis,,1-168,2013,,,,External,,0.0,0.0,0.0,0.0,0,0.0,0.0,0.0,0.0,0,0.0,0.0,0.0,0.0,0.0,0.0,0.0,0.0,0.0,0.0,30.5,0,0.0,0.0,21.0,0.0,0,0,0.0,0,0.0,0.0,0,48.5,0,0.0,0.0,0.0,0.0,1050.0,72.0,900,0,0.0,20,0.0,20.0,0.0,0,650.0,100.0,0,0.0,0,75,500,30.0,3,30,0.0,0.0,1,,,,,,,,,,,,,,,,,,,,,,,,,,,,,,,,,,,,,,333,347,,,,,,,,,,,,,,,,,,,,,,,,,,,,,,,,,,,,,,,,,,,,,,,,,,
4882,G. Hudish,"Influence of microstructure on the shape memory properties of two Ti-lean, Ni-Ti-Pt high temperature shape memory alloys",,PhD Thesis,,1-168,2013,,,,External,,0.0,0.0,0.0,0.0,0,0.0,0.0,0.0,0.0,0,0.0,0.0,0.0,0.0,0.0,0.0,0.0,0.0,0.0,0.0,30.5,0,0.0,0.0,21.0,0.0,0,0,0.0,0,0.0,0.0,0,48.5,0,0.0,0.0,0.0,0.0,1050.0,72.0,900,0,0.0,20,0.0,20.0,0.0,0,550.0,100.0,0,0.0,0,75,500,30.0,3,30,0.0,0.0,1,,,,,,,,,,,,,,,,,,,,,,,,,,,,,,,,,,,,,,333,340,,,,,,,,,,,,,,,,,,,,,,,,,,,,,,,,,,,,,,,,,,,,,,,,,,
4883,G. Hudish,"Influence of microstructure on the shape memory properties of two Ti-lean, Ni-Ti-Pt high temperature shape memory alloys",,PhD Thesis,,1-168,2013,,,,External,,0.0,0.0,0.0,0.0,0,0.0,0.0,0.0,0.0,0,0.0,0.0,0.0,0.0,0.0,0.0,0.0,0.0,0.0,0.0,30.5,0,0.0,0.0,21.0,0.0,0,0,0.0,0,0.0,0.0,0,48.5,0,0.0,0.0,0.0,0.0,1050.0,72.0,900,0,0.0,20,0.0,20.0,0.0,0,700.0,100.0,0,0.0,0,75,500,30.0,3,30,0.0,0.0,1,,,,,,,,,,,,,,,,,,,,,,,,,,,,,,,,,,,,,,343,347,,,,,,,,,,,,,,,,,,,,,,,,,,,,,,,,,,,,,,,,,,,,,,,,,,
4884,G. Hudish,"Influence of microstructure on the shape memory properties of two Ti-lean, Ni-Ti-Pt high temperature shape memory alloys",,PhD Thesis,,1-168,2013,,,,External,,0.0,0.0,0.0,0.0,0,0.0,0.0,0.0,0.0,0,0.0,0.0,0.0,0.0,0.0,0.0,0.0,0.0,0.0,0.0,30.5,0,0.0,0.0,21.0,0.0,0,0,0.0,0,0.0,0.0,0,48.5,0,0.0,0.0,0.0,0.0,1050.0,72.0,900,0,0.0,20,0.0,1300.0,100.0,0,600.0,100.0,0,0.0,0,75,500,30.0,3,30,0.0,0.0,1,,,,,,,,,,,,,,,,,,,,,,,,,,,,,,,,,,,,,,344,353,,,,,,,,,,,,,,,,,,,,,,,,,,,,,,,,,,,,,,,,,,,,,,,,,,
4885,G. Hudish,"Influence of microstructure on the shape memory properties of two Ti-lean, Ni-Ti-Pt high temperature shape memory alloys",,PhD Thesis,,1-168,2013,,,,External,,0.0,0.0,0.0,0.0,0,0.0,0.0,0.0,0.0,0,0.0,0.0,0.0,0.0,0.0,0.0,0.0,0.0,0.0,0.0,30.5,0,0.0,0.0,21.0,0.0,0,0,0.0,0,0.0,0.0,0,48.5,0,0.0,0.0,0.0,0.0,1050.0,72.0,900,0,0.0,20,0.0,20.0,0.0,0,800.0,100.0,0,0.0,0,75,500,30.0,3,30,0.0,0.0,1,,,,,,,,,,,,,,,,,,,,,,,,,,,,,,,,,,,,,,345,349,,,,,,,,,,,,,,,,,,,,,,,,,,,,,,,,,,,,,,,,,,,,,,,,,,
4886,G. Hudish,"Influence of microstructure on the shape memory properties of two Ti-lean, Ni-Ti-Pt high temperature shape memory alloys",,PhD Thesis,,1-168,2013,,,,External,,0.0,0.0,0.0,0.0,0,0.0,0.0,0.0,0.0,0,0.0,0.0,0.0,0.0,0.0,0.0,0.0,0.0,0.0,0.0,30.5,0,0.0,0.0,21.0,0.0,0,0,0.0,0,0.0,0.0,0,48.5,0,0.0,0.0,0.0,0.0,1050.0,72.0,900,0,0.0,20,0.0,20.0,0.0,0,600.0,100.0,0,0.0,0,75,500,30.0,3,30,0.0,0.0,1,,,,,,,,,,,,,,,,,,,,,,,,,,,,,,,,,,,,,,348,360,,,,,,,,,,,,,,,,,,,,,,,,,,,,,,,,,,,,,,,,,,,,,,,,,,
4887,"K.V. Ramaiah, C.N. Saikrishna, Gouthama, S.K. Bhaumik",Ni24.7Ti50.3Pd25.0 high temperature shape memory alloy with narrow thermal hysteresis and high thermal stability,,Materials and Design,56,78-83,2014,,,,External,,0.0,0.0,0.0,0.0,0,0.0,0.0,0.0,0.0,0,0.0,0.0,0.0,0.0,0.0,0.0,0.0,0.0,0.0,0.0,24.7,0,25.0,0.0,0.0,0.0,0,0,0.0,0,0.0,0.0,0,50.3,0,0.0,0.0,0.0,0.0,20.0,0.0,20,0,0.0,20,0.0,20.0,0.0,0,1050.0,24.0,0,0.0,0,150,230,30.0,3,30,0.0,0.0,1,,,,,,,,,,,,,,,,,,,,,,,,,,,,,,,,,,,,180.6,,192.5,192.9,,201.9,9.4,21.3,,,,,,,,,,,,,,,,,,,,,,,,,,,,,,,,,,,,,,,,,,,,,,
4888,"S. H. Hong, J. T. Kim, H. J. Park, Y. S. Kim, J. Y. Suh, Y. S. Na, K. R. Lim, C. H. Shim, J. M. Park and K. B. Kim","Influence of Zr content on phase formation, transition and mechanical behavior of Ni-Ti-Hf-Zr high temperature shape memory alloys",,Journal of Alloys and Compounds,692,77-85,2017,,,,External,,0.0,0.0,0.0,0.0,0,0.0,0.0,0.0,0.0,0,0.0,0.0,0.0,12.0,0.0,0.0,0.0,0.0,0.0,0.0,50.0,0,0.0,0.0,0.0,0.0,0,0,0.0,0,0.0,0.0,0,28.0,0,0.0,0.0,0.0,10.0,20.0,0.0,20,0,0.0,20,0.0,20.0,0.0,0,20.0,0.0,0,0.0,0,,,40.0,3,30,0.0,0.0,1,,,,,,,,,,,,,,,,,,,,,,,,,,,,,,,,,,,,190.8344227,,297.1525054,265.7799564,,386.912854,89.7603486,196.0784313,,,,,,,,,,,,,,,,,,,,,,,,,,,,,,,,,,,,,,,,,,,,,,
4889,"S. H. Hong, J. T. Kim, H. J. Park, Y. S. Kim, J. Y. Suh, Y. S. Na, K. R. Lim, C. H. Shim, J. M. Park and K. B. Kim","Influence of Zr content on phase formation, transition and mechanical behavior of Ni-Ti-Hf-Zr high temperature shape memory alloys",,Journal of Alloys and Compounds,692,77-85,2017,,,,External,,0.0,0.0,0.0,0.0,0,0.0,0.0,0.0,0.0,0,0.0,0.0,0.0,12.0,0.0,0.0,0.0,0.0,0.0,0.0,50.0,0,0.0,0.0,0.0,0.0,0,0,0.0,0,0.0,0.0,0,28.0,0,0.0,0.0,0.0,10.0,20.0,0.0,20,0,0.0,20,0.0,20.0,0.0,0,20.0,0.0,0,0.0,0,,,40.0,3,30,0.0,0.0,1,,,,,,,,,,,,,,,,,,,,,,,,,,,,,,,,,,,,190.8344227,,297.1525054,265.7799564,,386.912854,89.7603486,196.0784313,,,,,,,,,,,,,,,,,,,,,,,,,,,,,,,,,,,,,,,,,,,,,,
4890,"S. H. Hong, J. T. Kim, H. J. Park, Y. S. Kim, J. Y. Suh, Y. S. Na, K. R. Lim, C. H. Shim, J. M. Park and K. B. Kim","Influence of Zr content on phase formation, transition and mechanical behavior of Ni-Ti-Hf-Zr high temperature shape memory alloys",,Journal of Alloys and Compounds,692,77-85,2017,,,,External,,0.0,0.0,0.0,0.0,0,0.0,0.0,0.0,0.0,0,0.0,0.0,0.0,12.0,0.0,0.0,0.0,0.0,0.0,0.0,50.0,0,0.0,0.0,0.0,0.0,0,0,0.0,0,0.0,0.0,0,23.0,0,0.0,0.0,0.0,15.0,20.0,0.0,20,0,0.0,20,0.0,20.0,0.0,0,20.0,0.0,0,0.0,0,,,40.0,3,30,0.0,0.0,1,,,,,,,,,,,,,,,,,,,,,,,,,,,,,,,,,,,,,,,557.7428767,,604.6494604,,,,,,,,,,,,,,,,,,,,,,,,,,,,,,,,,,,,,,,,,,,,,,,,
4891,"S. H. Hong, J. T. Kim, H. J. Park, Y. S. Kim, J. Y. Suh, Y. S. Na, K. R. Lim, C. H. Shim, J. M. Park and K. B. Kim","Influence of Zr content on phase formation, transition and mechanical behavior of Ni-Ti-Hf-Zr high temperature shape memory alloys",,Journal of Alloys and Compounds,692,77-85,2017,,,,External,,0.0,0.0,0.0,0.0,0,0.0,0.0,0.0,0.0,0,0.0,0.0,0.0,12.0,0.0,0.0,0.0,0.0,0.0,0.0,50.0,0,0.0,0.0,0.0,0.0,0,0,0.0,0,0.0,0.0,0,23.0,0,0.0,0.0,0.0,15.0,20.0,0.0,20,0,0.0,20,0.0,20.0,0.0,0,20.0,0.0,0,0.0,0,,,40.0,3,30,0.0,0.0,1,,,,,,,,,,,,,,,,,,,,,,,,,,,,,,,,,,,,,,,557.7428767,,604.6494604,,,,,,,,,,,,,,,,,,,,,,,,,,,,,,,,,,,,,,,,,,,,,,,,
4892,"S. H. Hong, J. T. Kim, H. J. Park, Y. S. Kim, J. Y. Suh, Y. S. Na, K. R. Lim, C. H. Shim, J. M. Park and K. B. Kim","Influence of Zr content on phase formation, transition and mechanical behavior of Ni-Ti-Hf-Zr high temperature shape memory alloys",,Journal of Alloys and Compounds,692,77-85,2017,,,,External,,0.0,0.0,0.0,0.0,0,0.0,0.0,0.0,0.0,0,0.0,0.0,0.0,12.0,0.0,0.0,0.0,0.0,0.0,0.0,50.0,0,0.0,0.0,0.0,0.0,0,0,0.0,0,0.0,0.0,0,35.0,0,0.0,0.0,0.0,3.0,20.0,0.0,20,0,0.0,20,0.0,20.0,0.0,0,20.0,0.0,0,0.0,0,,,40.0,3,30,0.0,0.0,1,,,,,,,,,,,,,,,,,,,,,,,,,,,,,,,,,,,,,,,156.0712613,,224.3048592,,,,,,,,,,,,,,,,,,,,,,,,,,,,,,,,,,,,,,,,,,,,,,,,
4893,"S. H. Hong, J. T. Kim, H. J. Park, Y. S. Kim, J. Y. Suh, Y. S. Na, K. R. Lim, C. H. Shim, J. M. Park and K. B. Kim","Influence of Zr content on phase formation, transition and mechanical behavior of Ni-Ti-Hf-Zr high temperature shape memory alloys",,Journal of Alloys and Compounds,692,77-85,2017,,,,External,,0.0,0.0,0.0,0.0,0,0.0,0.0,0.0,0.0,0,0.0,0.0,0.0,12.0,0.0,0.0,0.0,0.0,0.0,0.0,50.0,0,0.0,0.0,0.0,0.0,0,0,0.0,0,0.0,0.0,0,35.0,0,0.0,0.0,0.0,3.0,20.0,0.0,20,0,0.0,20,0.0,20.0,0.0,0,20.0,0.0,0,0.0,0,,,40.0,3,30,0.0,0.0,1,,,,,,,,,,,,,,,,,,,,,,,,,,,,,,,,,,,,,,,156.0712613,,224.3048592,,,,,,,,,,,,,,,,,,,,,,,,,,,,,,,,,,,,,,,,,,,,,,,,
4894,"S. H. Hong, J. T. Kim, H. J. Park, Y. S. Kim, J. Y. Suh, Y. S. Na, K. R. Lim, C. H. Shim, J. M. Park and K. B. Kim","Influence of Zr content on phase formation, transition and mechanical behavior of Ni-Ti-Hf-Zr high temperature shape memory alloys",,Journal of Alloys and Compounds,692,77-85,2017,,,,External,,0.0,0.0,0.0,0.0,0,0.0,0.0,0.0,0.0,0,0.0,0.0,0.0,12.0,0.0,0.0,0.0,0.0,0.0,0.0,50.0,0,0.0,0.0,0.0,0.0,0,0,0.0,0,0.0,0.0,0,31.0,0,0.0,0.0,0.0,7.0,20.0,0.0,20,0,0.0,20,0.0,20.0,0.0,0,20.0,0.0,0,0.0,0,,,40.0,3,30,0.0,0.0,1,,,,,,,,,,,,,,,,,,,,,,,,,,,,,,,,,,,,,,,155.8656998,,239.7562382,,,,,,,,,,,,,,,,,,,,,,,,,,,,,,,,,,,,,,,,,,,,,,,,
4895,"S. H. Hong, J. T. Kim, H. J. Park, Y. S. Kim, J. Y. Suh, Y. S. Na, K. R. Lim, C. H. Shim, J. M. Park and K. B. Kim","Influence of Zr content on phase formation, transition and mechanical behavior of Ni-Ti-Hf-Zr high temperature shape memory alloys",,Journal of Alloys and Compounds,692,77-85,2017,,,,External,,0.0,0.0,0.0,0.0,0,0.0,0.0,0.0,0.0,0,0.0,0.0,0.0,12.0,0.0,0.0,0.0,0.0,0.0,0.0,50.0,0,0.0,0.0,0.0,0.0,0,0,0.0,0,0.0,0.0,0,31.0,0,0.0,0.0,0.0,7.0,20.0,0.0,20,0,0.0,20,0.0,20.0,0.0,0,20.0,0.0,0,0.0,0,,,40.0,3,30,0.0,0.0,1,,,,,,,,,,,,,,,,,,,,,,,,,,,,,,,,,,,,,,,155.8656998,,239.7562382,,,,,,,,,,,,,,,,,,,,,,,,,,,,,,,,,,,,,,,,,,,,,,,,
4896,"X. L. Meng, H. Li, W. Cai, S. J. Hao and L. S. Cui",Thermal cycling stability mechanism of Ti50.5Ni33.5Cu11.5Pd4.5 shape memory alloy with near-zero hysteresis,,Scripta Materialia,103,30-33,2015,,,,External,,0.0,0.0,0.0,0.0,0,0.0,0.0,0.0,11.5,0,0.0,0.0,0.0,0.0,0.0,0.0,0.0,0.0,0.0,0.0,33.5,0,4.5,0.0,0.0,0.0,0,0,0.0,0,0.0,0.0,0,50.5,0,0.0,0.0,0.0,0.0,20.0,0.0,20,0,0.0,20,0.0,20.0,0.0,0,950.0,2.0,0,0.0,0,,,50.0,1,30,0.0,0.0,1,,,,,,,,,,,,,,,,,,,,,,,,,,,,,,,,,,,,,,,,,,,,,,,,,,,,,,,,,,,,,,,,,,,,,,,,,,,,,,,,,,,,,,,,,
4897,"X.L. Meng, H. Li, W. Cai, S.J. Hao, L.S. Cui",Thermal cycling stability mechanism of Ti50.5Ni33.5Cu11.5Pd4.5 shape memory alloy with near-zero hysteresis,,Scripta Metallurgica et Materialia,103,30-33,2015,,,,External,,0.0,0.0,0.0,0.0,0,0.0,0.0,0.0,11.5,0,0.0,0.0,0.0,0.0,0.0,0.0,0.0,0.0,0.0,0.0,33.5,0,4.5,0.0,0.0,0.0,0,0,0.0,0,0.0,0.0,0,50.5,0,0.0,0.0,0.0,0.0,20.0,0.0,20,0,0.0,20,0.0,20.0,0.0,0,950.0,2.0,0,0.0,0,,,50.0,1,30,0.0,0.0,1,,,,,,,,,,,,,,,,,,,,,,,,,,,,,,,,,,,,,,,,,,,,,,,,,,,,,,,,,,,,,,,,,,,,,,,,,,,,,,,,,,,,,,,,,
4898,"X. L. Meng, H. Li, W. Cai, S. J. Hao and L. S. Cui",Thermal cycling stability mechanism of Ti50.5Ni33.5Cu11.5Pd4.5 shape memory alloy with near-zero hysteresis,,Scripta Materialia,103,30-33,2015,,,,External,,0.0,0.0,0.0,0.0,0,0.0,0.0,0.0,11.5,0,0.0,0.0,0.0,0.0,0.0,0.0,0.0,0.0,0.0,0.0,33.5,0,4.5,0.0,0.0,0.0,0,0,0.0,0,0.0,0.0,0,50.5,0,0.0,0.0,0.0,0.0,20.0,0.0,20,0,0.0,20,0.0,20.0,0.0,0,950.0,2.0,0,0.0,0,,,100.0,1,30,0.0,0.0,1,,,,,,,,,,,,,,,,,,,,,,,,,,,,,,,,,,,,,,,,,,,,,,,,,,,,,,,,,,,,,,,,,,,,,,,,,,,,,,,,,,,,,,,,,
4899,"X.L. Meng, H. Li, W. Cai, S.J. Hao, L.S. Cui",Thermal cycling stability mechanism of Ti50.5Ni33.5Cu11.5Pd4.5 shape memory alloy with near-zero hysteresis,,Scripta Metallurgica et Materialia,103,30-33,2015,,,,External,,0.0,0.0,0.0,0.0,0,0.0,0.0,0.0,11.5,0,0.0,0.0,0.0,0.0,0.0,0.0,0.0,0.0,0.0,0.0,33.5,0,4.5,0.0,0.0,0.0,0,0,0.0,0,0.0,0.0,0,50.5,0,0.0,0.0,0.0,0.0,20.0,0.0,20,0,0.0,20,0.0,20.0,0.0,0,950.0,2.0,0,0.0,0,,,100.0,1,30,0.0,0.0,1,,,,,,,,,,,,,,,,,,,,,,,,,,,,,,,,,,,,,,,,,,,,,,,,,,,,,,,,,,,,,,,,,,,,,,,,,,,,,,,,,,,,,,,,,
